Repository: irenedagherr/ApprentissageAutomatiqueProjet

## Description

Ce projet vise à prédire la qualité des soudures sur des aciers en utilisant des données publiques issues de Welddb [(Welddb)](https://www.phase-trans.msm.cam.ac.uk/map/data/materials/welddb-b.html). En automatisant l'évaluation de la qualité des soudures à l'aide de techniques de machine learning, nous cherchons à extraire des connaissances des données disponibles afin d’identifier des modèles nouveaux qui pourraient améliorer la qualité des soudures. La qualité des soudures est un facteur essentiel pour de nombreux secteurs industriels, notamment dans les industries aérospatiale, automobile et de la construction.

File: 4 - Dataset/regression_weld_data_noOutliers.csv (part 1 of 8)
Carbon concentration (weight%),Silicon concentration (weight%),Manganese concentration (weight%),Sulphur concentration (weight%),Phosphorus concentration (weight%),Oxygen concentration (%),Nitrogen concentration (%),Current (A),Voltage (V),Heat input (kJ/mm),Interpass temperature (deg C),Post weld heat treatment temperature (deg C),Post weld heat treatment time (hours),Nickel concentration (weight%),Chromium concentration (weight%),Molybdenum concentration (weight%),Vanadium concentration (weight%),Copper concentration (weight%),Titanium concentration (%),Aluminium concentration (%),Boron concentration (%),Niobium concentration (%),AC or DC,Electrode positive or negative,Type of weld,Yield strength (MPa),Ultimate tensile strength (MPa),Elongation (%),Reduction of Area (%),Charpy temperature (deg C),Charpy impact toughness (J),Hardness (kg/mm2)
0.037,0.3,0.65,0.008,0.012,0.0421,0.0082,170.0,21.0,1.0,200.0,250.0,14.0,0.0,1.358306689377657,0.8700498999863786,0.018,0.1836071102106993,0.017015774960012515,0.029620325439993204,0.0017385908040584903,0.007869230640068782,0.0,1.0,0.0,392.0,466.0,31.9,80.6,,,
0.037,0.3,0.65,0.008,0.012,0.0421,0.0082,170.0,21.0,1.0,200.0,0.0,0.0,0.0,2.552641782260497,0.47247042872253364,0.06685994853134875,0.07909136883651892,0.01096729338955054,0.008821275802056609,0.0008253298371387709,0.039882530752171,0.0,1.0,0.0,,,,,-28.0,100.0,
0.037,0.3,0.65,0.008,0.012,0.0421,0.0082,170.0,21.0,1.0,200.0,580.0,2.0,0.0,2.670651936888528,0.8620299682331585,0.04755424103084556,0.02522916034052948,0.003943518320965136,0.007,0.00016432376531709628,0.007869230640068782,0.0,1.0,0.0,370.0,456.0,35.2,80.6,-38.0,100.0,
0.037,0.31,1.03,0.007,0.014,0.0421,0.0082,170.0,21.0,1.0,200.0,250.0,14.0,0.0,1.1887762043897425,0.5029503827954327,0.018,0.08309414233610742,0.005495454686699858,0.007,0.000773747400889894,0.003900885817905565,0.0,1.0,0.0,413.0,498.0,31.2,80.6,,,
0.037,0.31,1.03,0.007,0.014,0.0421,0.0082,170.0,21.0,1.0,200.0,0.0,0.0,0.0,2.831596768286817,0.18542945436153307,0.15465638598616357,0.08220439822886479,0.005422450908366514,0.015372896384863503,0.0016575767527644881,0.014822698645479348,0.0,1.0,0.0,,,,,-48.0,100.0,
0.037,0.31,1.03,0.007,0.014,0.0421,0.0082,170.0,21.0,1.0,200.0,580.0,2.0,0.0,4.024309301817642,0.22921392442934874,0.10003678533383675,0.08309414233610742,0.002246749223708964,0.005407427563237278,0.00131790980273258,0.012004519515061474,0.0,1.0,0.0,402.0,490.0,31.0,80.6,-44.0,100.0,
0.044,0.35,1.43,0.007,0.014,0.0421,0.0082,170.0,21.0,1.0,200.0,250.0,14.0,0.0,5.928738950497272,0.45012864830809995,0.15878626120171446,0.08309414233610742,0.013482474769590282,0.006552300180741857,0.0017862626463330635,0.004883384317642837,0.0,1.0,0.0,468.0,551.0,29.4,78.7,,,
0.044,0.35,1.43,0.007,0.014,0.0421,0.0082,170.0,21.0,1.0,200.0,0.0,0.0,0.0,1.747938350332321,0.6438305728520967,0.018,0.00016712559859608997,0.005972921939610263,0.00047264138670986486,0.00046236423521906747,0.011793645422539693,0.0,1.0,0.0,,,,,-53.0,100.0,
0.044,0.35,1.43,0.007,0.014,0.0421,0.0082,170.0,21.0,1.0,200.0,580.0,2.0,0.0,1.7034563307755481,0.23671945307105416,0.03134951888996926,0.341084094610793,0.004039383185956022,0.010469786777307028,0.0014063575933360808,0.018412853469753163,0.0,1.0,0.0,436.0,529.0,31.6,78.8,-58.0,100.0,
0.045,0.33,1.85,0.007,0.016,0.0421,0.0082,170.0,21.0,1.0,200.0,250.0,14.0,0.0,0.6157584760306268,0.29215293014806176,0.03271778452082917,0.08309414233610742,0.005972921939610263,0.0011033297721074746,0.00044246936038255943,0.007869230640068782,0.0,1.0,0.0,514.0,588.0,28.0,76.8,,,
0.045,0.33,1.85,0.007,0.016,0.0421,0.0082,170.0,21.0,1.0,200.0,0.0,0.0,0.0,3.462843297608702,0.44754597530082985,0.11411845716393423,0.25252790907051126,0.0072288391578844095,0.010771409851205031,0.002242008069237006,0.0348911979676614,0.0,1.0,0.0,,,,,-38.0,100.0,
0.045,0.33,1.85,0.007,0.016,0.0421,0.0082,170.0,21.0,1.0,200.0,580.0,2.0,0.0,0.42623265764807616,0.527410519172415,0.03666013946937773,0.2811364916100531,0.027561810330312762,0.02001777539506567,0.0019132329921741427,0.010222164219479312,0.0,1.0,0.0,479.0,576.0,27.4,76.9,-40.0,100.0,
0.039,0.32,0.66,0.006,0.011,0.0421,0.0082,170.0,21.0,1.0,200.0,250.0,14.0,0.53,1.358306689377657,0.47247042872253364,0.018,0.35421158600084374,0.015340032176937283,0.03627457409266819,0.0013857203981352461,0.008883020522101038,0.0,1.0,0.0,411.0,484.0,32.6,79.3,,,
0.039,0.32,0.66,0.006,0.011,0.0421,0.0082,170.0,21.0,1.0,200.0,580.0,2.0,0.53,0.8501564932297729,0.013196476205274144,0.1306986260814636,0.025914080713515808,0.011168303350290797,0.015333395267605559,0.0015232311074595112,0.0220934748052962,0.0,1.0,0.0,401.0,475.0,34.2,80.6,,,
0.041,0.33,1.01,0.006,0.011,0.0421,0.0082,170.0,21.0,1.0,200.0,250.0,14.0,0.49,1.358306689377657,0.7400941095487076,0.03755474135684454,0.21411904522296552,0.009327675244926718,0.029539863379176776,0.0019618947167222944,0.005233566574901413,0.0,1.0,0.0,464.0,522.0,29.6,77.8,,,
0.041,0.33,1.01,0.006,0.011,0.0421,0.0082,170.0,21.0,1.0,200.0,0.0,0.0,0.49,2.8234349943908668,0.06632136007780565,0.15503961781782488,0.12813679469749728,0.012076001734265457,0.025804620625827897,0.0017909205058298364,0.013074139554778453,0.0,1.0,0.0,,,,,,,
0.041,0.33,1.01,0.006,0.011,0.0421,0.0082,170.0,21.0,1.0,200.0,580.0,2.0,0.49,2.7631113928034208,0.7273475754488898,0.19516973958548986,0.2708290067105231,0.00894120893227044,0.026483040931638606,0.0026310181833289928,0.03174965687385331,0.0,1.0,0.0,426.0,506.0,31.6,79.7,,,
0.051,0.32,1.4,0.007,0.014,0.0421,0.0082,170.0,21.0,1.0,200.0,250.0,14.0,0.47,0.7537991534787871,0.47247042872253364,0.08268322979642562,0.1390187549285548,0.016870734760237698,0.0321424552351372,0.002042221775348639,0.007869230640068782,0.0,1.0,0.0,509.0,568.0,28.6,76.9,,,
0.051,0.32,1.4,0.007,0.014,0.0421,0.0082,170.0,21.0,1.0,200.0,580.0,2.0,0.47,5.767218031645424,0.8022470924635294,0.19063946382947833,0.0179971152764747,0.007445447799735995,0.022206061307551338,0.0026246068356874878,0.032832387806872254,0.0,1.0,0.0,450.0,536.0,28.2,78.8,,,
0.049,0.33,1.85,0.006,0.014,0.0421,0.0082,170.0,21.0,1.0,200.0,250.0,14.0,0.51,0.6834501425699405,0.47247042872253364,0.04176013267666186,0.2198609675698783,0.0037596262844411003,0.021423132508168876,0.0003606045223251967,0.015400124728063506,0.0,1.0,0.0,547.0,618.0,26.0,74.9,,,
0.049,0.33,1.85,0.006,0.014,0.0421,0.0082,170.0,21.0,1.0,200.0,0.0,0.0,0.51,1.1271200344638488,0.4042991835422471,0.018,0.08309414233610742,0.018665526020681632,0.016098521931491014,0.0005764686119392984,0.007869230640068782,0.0,1.0,0.0,,,,,,,
0.049,0.33,1.85,0.006,0.014,0.0421,0.0082,170.0,21.0,1.0,200.0,580.0,2.0,0.51,1.8448733894389733,0.5381334141879105,0.11110837438667444,0.2501179895479938,0.017690218829042245,0.04020916389714512,0.002042420241962465,0.029983654754169354,0.0,1.0,0.0,526.0,612.0,26.8,72.9,,,
0.038,0.31,0.63,0.007,0.012,0.0421,0.0082,170.0,21.0,1.0,200.0,250.0,14.0,1.09,1.753398534387916,0.9863408964389799,0.0036625290973393313,0.26472100815288074,0.026185765200692643,0.007,0.0023566253290910424,0.02463391143659723,0.0,1.0,0.0,423.0,497.0,30.6,78.8,,,
0.038,0.31,0.63,0.007,0.012,0.0421,0.0082,170.0,21.0,1.0,200.0,0.0,0.0,1.09,6.869298242641608,0.8176496542057449,0.17208195321281078,0.14111302609035042,0.0046530661185645635,0.001995181371029044,0.0011419191774237677,0.033903179888132184,0.0,1.0,0.0,,,,,-38.0,100.0,
0.038,0.31,0.63,0.007,0.012,0.0421,0.0082,170.0,21.0,1.0,200.0,580.0,2.0,1.09,1.358306689377657,0.11910910610204445,0.09224221326673275,0.2808030316872786,0.010423890696258858,0.019817389273574414,0.0005198405475240024,0.007869230640068782,0.0,1.0,0.0,411.0,493.0,33.6,79.7,-40.0,100.0,
0.043,0.33,1.0,0.006,0.013,0.0421,0.0082,170.0,21.0,1.0,200.0,250.0,14.0,1.1,1.358306689377657,0.508989511079383,0.018,0.08309414233610742,0.012867691935660624,0.012158413243824807,0.00045459834108824815,0.007869230640068782,0.0,1.0,0.0,475.0,541.0,29.6,77.9,,,
0.043,0.33,1.0,0.006,0.013,0.0421,0.0082,170.0,21.0,1.0,200.0,0.0,0.0,1.1,3.1936122653935985,1.1520549589319449,0.09755764462535031,0.36972987495816834,0.005972921939610263,0.009138746225725913,0.0010683997176987776,0.06028697054073069,0.0,1.0,0.0,,,,,-55.0,100.0,
0.043,0.33,1.0,0.006,0.013,0.0421,0.0082,170.0,21.0,1.0,200.0,580.0,2.0,1.1,0.07812805190638672,0.14534770094848704,0.02435246099463446,0.23635258234319498,0.01966346519882581,0.04082722475876188,0.0018074454867394033,0.013154452500388623,0.0,1.0,0.0,443.0,521.0,31.8,77.8,-51.0,100.0,
0.049,0.35,1.37,0.007,0.013,0.0421,0.0082,170.0,21.0,1.0,200.0,250.0,14.0,1.06,6.552546891202515,1.018336110584094,0.1749505726930765,0.08861733477058756,0.006941043823037606,0.010892173554363156,0.0020359968973803363,0.05247847098146463,0.0,1.0,0.0,498.0,569.0,28.4,78.8,,,
0.049,0.35,1.37,0.007,0.013,0.0421,0.0082,170.0,21.0,1.0,200.0,0.0,0.0,1.06,1.358306689377657,0.7238290682907513,0.043090355206034735,0.2600204798914518,0.009587389134840849,0.04138573925457036,0.002578591571198602,0.011981597741222174,0.0,1.0,0.0,,,,,-58.0,100.0,
0.049,0.35,1.37,0.007,0.013,0.0421,0.0082,170.0,21.0,1.0,200.0,580.0,2.0,1.06,1.358306689377657,0.04570355877686916,0.018,0.29474180415128143,0.011905536310898598,0.015562419611969636,0.0009511762265361841,0.007869230640068782,0.0,1.0,0.0,470.0,557.0,30.2,76.0,-20.0,100.0,
0.053,0.35,1.83,0.007,0.012,0.0421,0.0082,170.0,21.0,1.0,200.0,250.0,14.0,1.06,3.6465475394153324,0.06373823524162592,0.11563557001602805,0.27490653102545937,0.0173421944780674,0.022459327574094575,0.0017341800098231704,0.020203127065177844,0.0,1.0,0.0,566.0,641.0,26.4,76.0,,,
0.053,0.35,1.83,0.007,0.012,0.0421,0.0082,170.0,21.0,1.0,200.0,0.0,0.0,1.06,0.32380425293788645,0.3769161581347454,0.025724276685839195,0.6282480114891325,0.01896351457060884,0.010504864120715723,0.001961023830434126,0.017176495698993145,0.0,1.0,0.0,,,,,-39.0,100.0,
0.053,0.35,1.83,0.007,0.012,0.0421,0.0082,170.0,21.0,1.0,200.0,580.0,2.0,1.06,1.9424332403954674,0.17266708623687166,0.05636273323025573,0.04640862561747211,0.013945566237826541,0.011972679369969432,0.001418730420673102,0.025211328166179166,0.0,1.0,0.0,521.0,612.0,26.0,74.0,1.0,100.0,
0.041,0.3,0.62,0.007,0.01,0.0421,0.0082,170.0,21.0,1.0,200.0,250.0,14.0,2.38,1.358306689377657,0.0781125646815388,0.06107955101672877,0.2529335265661895,0.003021858364033283,0.02641588812452934,0.00029460992090203826,0.007869230640068782,0.0,1.0,0.0,466.0,538.0,30.6,77.8,,,
0.041,0.3,0.62,0.007,0.01,0.0421,0.0082,170.0,21.0,1.0,200.0,0.0,0.0,2.38,6.573219402529139,0.38004403253445207,0.11430161857085346,0.10452558396030119,0.01014391686458723,0.007,0.002957465041394409,0.05303507515430378,0.0,1.0,0.0,,,,,-50.0,100.0,
0.041,0.3,0.62,0.007,0.01,0.0421,0.0082,170.0,21.0,1.0,200.0,580.0,2.0,2.38,2.333159080812297,0.80186222789596,0.12563187439490894,0.5375921764727873,0.01878447696590862,0.025254373415468795,0.00252755919746026,0.036942401222896035,0.0,1.0,0.0,431.0,518.0,32.2,76.9,-41.0,100.0,
0.044,0.31,0.96,0.006,0.013,0.0421,0.0082,170.0,21.0,1.0,200.0,250.0,14.0,2.38,3.141913180919194,0.23869927637508503,0.1237120364712743,0.3660616815184182,0.008137720918467532,0.006920555042079203,0.0016387662460211822,0.030444527782086294,0.0,1.0,0.0,489.0,567.0,30.6,76.9,,,
0.044,0.31,0.96,0.006,0.013,0.0421,0.0082,170.0,21.0,1.0,200.0,0.0,0.0,2.38,1.358306689377657,0.5835412091562058,0.06578593209249703,0.2638575577258223,0.009779988127199999,0.03121752012524208,0.0014586882427486685,0.029378003855671214,0.0,1.0,0.0,,,,,-59.0,100.0,
0.044,0.31,0.96,0.006,0.013,0.0421,0.0082,170.0,21.0,1.0,200.0,580.0,2.0,2.38,1.6750650072157232,0.5764448583999404,0.20225932031400606,0.6333655233203569,0.021607922271954884,0.029894092312397615,0.002766033776438585,0.01898456222709167,0.0,1.0,0.0,481.0,561.0,29.1,76.9,-44.0,100.0,
0.049,0.32,1.41,0.007,0.014,0.0421,0.0082,170.0,21.0,1.0,200.0,250.0,14.0,2.32,0.2717955716154326,0.0971594541319889,0.08202716522453443,0.38777038979442824,0.015669722150300814,0.020026729785304044,0.0014523145580014778,0.005667678002733781,0.0,1.0,0.0,567.0,635.0,23.6,72.7,,,
0.049,0.32,1.41,0.007,0.014,0.0421,0.0082,170.0,21.0,1.0,200.0,0.0,0.0,2.32,1.358306689377657,0.35747023030904823,0.0375587142980114,0.20123901080737083,0.012048825979447796,0.007,0.0001425435538879112,0.007869230640068782,0.0,1.0,0.0,,,,,-38.0,100.0,
0.049,0.32,1.41,0.007,0.014,0.0421,0.0082,170.0,21.0,1.0,200.0,580.0,2.0,2.32,2.4197602745486924,0.7562822971471197,0.07304478547254402,0.21817678679894575,0.010601939264671454,0.01686192993852971,0.0010374236637866198,0.03449635321790985,0.0,1.0,0.0,530.0,615.0,26.6,73.0,-20.0,100.0,
0.046,0.32,1.81,0.007,0.015,0.0421,0.0082,170.0,21.0,1.0,200.0,250.0,14.0,2.33,4.013329820830466,0.37366886848119807,0.23383597282731908,0.2517845457840524,0.009840961622353803,0.02774131941895413,0.0033528581289753072,0.033314556612737314,0.0,1.0,0.0,621.0,684.0,23.5,73.9,,,
0.046,0.32,1.81,0.007,0.015,0.0421,0.0082,170.0,21.0,1.0,200.0,0.0,0.0,2.33,2.434665970927357,1.0722913528692097,0.13179298041773985,0.1917722914530255,0.014698036535513534,0.0384545279371879,0.0018407358045879434,0.012105086252799326,0.0,1.0,0.0,,,,,-30.0,100.0,
0.046,0.32,1.81,0.007,0.015,0.0421,0.0082,170.0,21.0,1.0,200.0,580.0,2.0,2.33,2.1420891196412715,0.8384719915799164,0.13362516168030605,0.16342789487798798,0.009628331347205574,0.0013599612508333721,0.0022281285689327666,0.002406488053299115,0.0,1.0,0.0,574.0,665.0,26.4,70.7,,,
0.037,0.3,0.65,0.009,0.011,0.0421,0.0082,170.0,21.0,1.0,200.0,250.0,14.0,3.5,3.3060629517058917,0.8752850776558805,0.16044297713810507,0.08309414233610742,0.011796338654323751,0.009994874808509552,0.0022575788295609114,0.027924651188933097,0.0,1.0,0.0,479.0,561.0,30.4,76.6,,,
0.037,0.3,0.65,0.009,0.011,0.0421,0.0082,170.0,21.0,1.0,200.0,0.0,0.0,3.5,2.0155816628746135,0.319700233964983,0.1698628865153418,0.32790052936843045,0.011744690353132886,0.03752266407478587,0.002416076969309777,0.021494032781398543,0.0,1.0,0.0,,,,,-26.0,100.0,
0.037,0.3,0.65,0.009,0.011,0.0421,0.0082,170.0,21.0,1.0,200.0,580.0,2.0,3.5,1.469313931199161,0.8785948561509422,0.19090777973840237,0.3758271267933378,0.019300489285067085,0.04221239041937801,0.0032372257486195624,0.03887485704847847,0.0,1.0,0.0,482.0,560.0,31.4,48.8,-63.0,100.0,
0.041,0.31,0.98,0.008,0.012,0.0421,0.0082,170.0,21.0,1.0,200.0,250.0,14.0,3.46,1.1433762562729741,0.32474487733219937,0.1372018050414654,0.6127575766099743,0.0103495068344953,0.025404091224532122,0.0016759114569374913,0.017736734920022312,0.0,1.0,0.0,525.0,605.0,27.6,76.0,,,
0.041,0.31,0.98,0.008,0.012,0.0421,0.0082,170.0,21.0,1.0,200.0,0.0,0.0,3.46,3.4628232517498523,0.6499578783412782,0.1482528892117086,0.5082974333586443,0.022591211465687676,0.013378781005084233,0.0021663329473454273,0.050677957857993707,0.0,1.0,0.0,,,,,-48.0,100.0,
0.041,0.31,0.98,0.008,0.012,0.0421,0.0082,170.0,21.0,1.0,200.0,580.0,2.0,3.46,3.636248478825229,1.1244275771267582,0.15043934441161533,0.5952137285539653,0.0006228360374987869,0.020026809907544324,0.002419862674107538,0.043361779480080416,0.0,1.0,0.0,521.0,599.0,28.4,74.0,-38.0,100.0,
0.048,0.33,1.4,0.007,0.013,0.0421,0.0082,170.0,21.0,1.0,200.0,250.0,14.0,3.47,0.980276583101277,0.6176249747239049,0.08268395046056064,0.24642735274267585,0.0063636440278712885,0.010194591882935745,0.0014878069516686557,0.007869230640068782,0.0,1.0,0.0,621.0,682.0,25.4,72.9,,,
0.048,0.33,1.4,0.007,0.013,0.0421,0.0082,170.0,21.0,1.0,200.0,0.0,0.0,3.47,4.120652174017657,0.45790352994017464,0.26803048715608674,0.7486490044517751,0.026677365699493798,0.03977030279085091,0.003808598269388523,0.020367996260249505,0.0,1.0,0.0,,,,,-18.0,100.0,
0.048,0.33,1.4,0.007,0.013,0.0421,0.0082,170.0,21.0,1.0,200.0,580.0,2.0,3.47,1.923716206303771,0.0789045387867569,0.1277540049944067,0.3349363668957267,0.013572680529357343,0.011662104033610825,0.0026542633296339256,0.007869230640068782,0.0,1.0,0.0,584.0,677.0,26.6,70.8,56.0,100.0,
0.051,0.36,1.79,0.007,0.013,0.0421,0.0082,170.0,21.0,1.0,200.0,250.0,14.0,3.42,1.6449468875937723,0.7247189305151392,0.2304466311680164,0.7292583030078261,0.015128416822264915,0.02905937031820066,0.003091106951943829,0.0016158915819831227,0.0,1.0,0.0,692.0,753.0,22.2,69.7,,,
0.051,0.36,1.79,0.007,0.013,0.0421,0.0082,170.0,21.0,1.0,200.0,0.0,0.0,3.42,0.5353115760435785,1.0405113789487321,0.14929417748530627,0.5074450549108649,0.005972921939610263,0.02994758148850216,0.0016628884028246844,0.02101700244262037,0.0,1.0,0.0,,,,,24.0,100.0,
0.051,0.36,1.79,0.007,0.013,0.0421,0.0082,170.0,21.0,1.0,200.0,580.0,2.0,3.42,1.1889861441446414,0.6698634849513059,0.06755935667752933,0.15514545395665302,0.014931009965288285,0.012884604524837528,0.001756854981989354,0.0012092910693386992,0.0,1.0,0.0,662.0,745.0,24.0,67.5,,,
0.074,0.36,1.51,0.008,0.011,0.04,0.0082,170.0,21.0,1.0,150.0,0.0,0.0,1.2229152457078218,1.358306689377657,0.47247042872253364,0.018,0.02,0.004,0.012024692341863671,0.000773747400889894,0.007869230640068782,0.0,1.0,0.0,484.0,560.0,26.0,78.8,,,
0.074,0.36,1.51,0.008,0.011,0.04,0.0082,170.0,21.0,1.0,150.0,580.0,2.0,0.39072700985826186,2.779064856710175,0.5951231137393478,0.09720965850190406,0.02,0.004,0.010990245767524557,9.823249466532125e-05,0.007921698470231716,0.0,1.0,0.0,471.0,563.0,31.2,77.0,,,
0.075,0.36,1.48,0.007,0.006,0.039,0.0082,170.0,21.0,1.0,150.0,0.0,0.0,0.5593542937514258,5.2889633210990015,0.9279364482551142,0.20807325380514358,0.11,0.004,0.020696570304935793,0.0008427613020880644,0.021537868939670666,0.0,1.0,0.0,502.0,578.0,27.6,77.0,,,
0.075,0.36,1.48,0.007,0.006,0.039,0.0082,170.0,21.0,1.0,150.0,580.0,2.0,0.21283402658792344,0.8859774799825517,0.37951763314260295,0.0028261685277855414,0.11,0.004,0.02650314891824408,0.00021802404394153654,0.025749915607797415,0.0,1.0,0.0,462.0,548.0,29.8,77.9,,,
0.074,0.32,1.42,0.008,0.007,0.038,0.0082,170.0,21.0,1.0,150.0,0.0,0.0,0.2397694663941106,0.6432810983917647,0.6438035197382626,0.018,0.19,0.004,0.007,0.001005933570600934,0.0012710557844253633,0.0,1.0,0.0,488.0,566.0,28.2,77.0,,,
0.074,0.32,1.42,0.008,0.007,0.038,0.0082,170.0,21.0,1.0,150.0,580.0,2.0,1.3852681341157282,0.8938311718334284,0.2920505531713475,0.1075419931930463,0.19,0.004,0.009001980799031362,0.002098773281727855,0.019712374864892683,0.0,1.0,0.0,453.0,549.0,31.2,78.8,,,
0.076,0.33,1.48,0.007,0.006,0.04,0.0082,170.0,21.0,1.0,150.0,0.0,0.0,0.8214550217708243,1.2230445188795867,0.667060668043115,0.05189639297068053,0.35,0.004,0.004340998521150535,0.000871252820896214,0.0032544176992155473,0.0,1.0,0.0,504.0,586.0,27.6,77.0,,,
0.076,0.33,1.48,0.007,0.006,0.04,0.0082,170.0,21.0,1.0,150.0,580.0,2.0,0.872590567945985,4.110261934849846,0.12145901103401835,0.08532917437318577,0.35,0.004,0.002983290936273344,0.0012856188059185856,0.03178783999065852,0.0,1.0,0.0,482.0,572.0,28.2,77.9,,,
0.068,0.32,1.49,0.006,0.006,0.039,0.0082,170.0,21.0,1.0,150.0,0.0,0.0,0.9329596759374106,0.35688786132404005,1.1276934909945024,0.07511219860005655,0.66,0.004,0.00766872534652653,0.0015433696751960167,0.02443205324840732,0.0,1.0,0.0,513.0,593.0,28.6,77.0,,,
0.068,0.32,1.49,0.006,0.006,0.039,0.0082,170.0,21.0,1.0,150.0,580.0,2.0,1.7021426937280535,1.5079242031688096,0.26525317676004434,0.14479565904153838,0.66,0.004,0.033620151456313724,0.0019634169814617647,0.03583294449316321,0.0,1.0,0.0,499.0,607.0,28.6,74.0,,,
0.074,0.29,1.49,0.006,0.013,0.0471,0.0072,170.0,21.0,1.0,200.0,250.0,14.0,0.21283402658792344,1.387258715438138,0.8095830445700944,0.018,0.09471527851222902,0.0005,0.0006,0.000773747400889894,0.019606493048508793,0.0,1.0,0.0,431.0,527.0,29.6,78.0,,,
0.074,0.29,1.49,0.006,0.013,0.0471,0.0072,170.0,21.0,1.0,200.0,0.0,0.0,0.17949347606547544,1.358306689377657,0.47247042872253364,0.018,0.08309414233610742,0.0005,0.0006,0.000773747400889894,0.007869230640068782,0.0,1.0,0.0,,,,,-41.0,28.0,
0.074,0.29,1.49,0.006,0.013,0.0471,0.0072,170.0,21.0,1.0,200.0,0.0,0.0,0.21283402658792344,3.703602165900607,0.8910334751328337,0.02506284081635151,0.08309414233610742,0.0005,0.0006,7.429352069567957e-06,0.007869230640068782,0.0,1.0,0.0,,,,,-19.0,100.0,
0.081,0.29,1.43,0.006,0.013,0.0461,0.0054,170.0,21.0,1.0,200.0,250.0,14.0,0.4658022310864547,2.165111200547025,0.29247081599657415,0.06427887278562949,0.07679557586194341,0.0005,0.006,0.0005522128010119398,0.021884868209357845,0.0,1.0,0.0,444.0,542.0,27.6,72.9,,,
0.081,0.29,1.43,0.006,0.013,0.0461,0.0054,170.0,21.0,1.0,200.0,0.0,0.0,0.21283402658792344,0.0503499023631751,0.14923035443517965,0.025440338099230426,0.1670426365447613,0.0005,0.006,0.0007340497766424887,0.007869230640068782,0.0,1.0,0.0,,,,,-39.0,28.0,
0.081,0.29,1.43,0.006,0.013,0.0461,0.0054,170.0,21.0,1.0,200.0,0.0,0.0,0.21283402658792344,3.698109224825552,0.8703078207580361,0.11213910246754166,0.08309414233610742,0.0005,0.006,0.000773747400889894,0.03138585548286399,0.0,1.0,0.0,,,,,-15.0,100.0,
0.076,0.34,1.36,0.005,0.011,0.0476,0.0057,170.0,21.0,1.0,200.0,250.0,14.0,0.21283402658792344,2.051417543783566,0.46025047321101115,0.085790577556419,0.08309414233610742,0.0005,0.015,0.0004104076067133184,2.6938970930390563e-05,0.0,1.0,0.0,437.0,527.0,24.6,78.9,,,
0.076,0.34,1.36,0.005,0.011,0.0476,0.0057,170.0,21.0,1.0,200.0,0.0,0.0,0.2230873505042171,1.0558172250270736,0.06992502380173715,0.05368930775664026,0.2194316863398717,0.0005,0.015,0.00018037540139244552,0.02089139405724749,0.0,1.0,0.0,,,,,-58.0,28.0,
0.076,0.34,1.36,0.005,0.011,0.0476,0.0057,170.0,21.0,1.0,200.0,0.0,0.0,0.21283402658792344,1.7771342978901907,0.47247042872253364,0.0848562923040383,0.08309414233610742,0.0005,0.015,0.0012730069379645785,0.004413260556312011,0.0,1.0,0.0,,,,,-20.0,100.0,
0.079,0.39,1.37,0.005,0.011,0.0446,0.0047,170.0,21.0,1.0,200.0,250.0,14.0,1.3990031161762222,5.767775870151592,0.39461429923095703,0.17436559489817882,0.47683499902300575,0.0005,0.025,0.001954701576857599,0.06881611777724234,0.0,1.0,0.0,437.0,538.0,25.2,78.9,,,
0.079,0.39,1.37,0.005,0.011,0.0446,0.0047,170.0,21.0,1.0,200.0,0.0,0.0,0.9445382993285941,1.358306689377657,0.47247042872253364,0.03162371007741453,0.0720009004845813,0.0005,0.025,0.0007499807203027203,0.007869230640068782,0.0,1.0,0.0,,,,,-56.0,28.0,
0.079,0.39,1.37,0.005,0.011,0.0446,0.0047,170.0,21.0,1.0,200.0,0.0,0.0,1.1946969030319061,2.1258067735661657,0.7137726739956202,0.11637517837312081,0.5579902872169812,0.0005,0.025,0.001420171735932311,0.029600898364671686,0.0,1.0,0.0,,,,,-25.0,100.0,
0.078,0.44,1.4,0.004,0.011,0.0436,0.0044,170.0,21.0,1.0,200.0,250.0,14.0,1.6436091110900661,1.358306689377657,0.5341034644427904,0.08656098374395207,0.6962515244144314,0.0005,0.042,0.001518693587065756,0.007869230640068782,0.0,1.0,0.0,469.0,545.0,24.4,77.0,,,
0.078,0.44,1.4,0.004,0.011,0.0436,0.0044,170.0,21.0,1.0,200.0,0.0,0.0,1.4713366023343761,1.1758507229968382,0.792426739870865,0.16066293210120322,0.6436637994024245,0.0005,0.042,0.002853070806214301,0.018559382541602592,0.0,1.0,0.0,,,,,-62.0,28.0,
0.078,0.44,1.4,0.004,0.011,0.0436,0.0044,170.0,21.0,1.0,200.0,0.0,0.0,1.000314918456596,1.3129251186759476,0.8204857340359899,0.24370744840721148,0.4938528487248679,0.0005,0.042,0.0018467529414866392,0.007869230640068782,0.0,1.0,0.0,,,,,-30.0,100.0,
0.081,0.48,1.42,0.004,0.006,0.0444,0.0046,170.0,21.0,1.0,200.0,250.0,14.0,1.1347451273682596,1.358306689377657,0.4731400414184611,0.1563331706430706,0.4673122863520778,0.0004,0.066,0.0013893656721044373,0.012649315608808831,0.0,1.0,0.0,466.0,551.0,26.2,78.9,,,
0.081,0.48,1.42,0.004,0.006,0.0444,0.0046,170.0,21.0,1.0,200.0,0.0,0.0,1.2452594216238053,1.358306689377657,0.22053911427283546,0.018,0.4890071745381952,0.0004,0.066,0.0007378765676948939,0.007869230640068782,0.0,1.0,0.0,,,,,-76.0,28.0,
0.081,0.48,1.42,0.004,0.006,0.0444,0.0046,170.0,21.0,1.0,200.0,0.0,0.0,0.21283402658792344,1.358306689377657,0.47247042872253364,0.07600613239955743,0.44784049299421996,0.0004,0.066,0.0004832282527734152,0.035231471744881435,0.0,1.0,0.0,,,,,-29.0,100.0,
0.069,0.3,1.36,0.007,0.009,0.0432,0.0068,170.0,21.0,1.0,200.0,250.0,14.0,0.21283402658792344,3.8828527552510628,0.5277715734576216,0.06796085732317801,0.08309414233610742,0.0037,0.0005,0.000773747400889894,0.007869230640068782,0.0,1.0,0.0,468.0,529.0,32.6,80.7,,,
0.069,0.3,1.36,0.007,0.009,0.0432,0.0068,170.0,21.0,1.0,200.0,0.0,0.0,0.591021010778021,0.5747805305412809,0.19603098780821634,0.018,0.08309414233610742,0.0037,0.0005,0.0005937766597628535,0.007869230640068782,0.0,1.0,0.0,,,,,-99.0,28.0,
0.069,0.3,1.36,0.007,0.009,0.0432,0.0068,170.0,21.0,1.0,200.0,0.0,0.0,0.5269550240157085,3.182569706287873,0.8523032253510956,0.10290037390767434,0.400491472677587,0.0037,0.0005,0.0019924124467718936,0.02379349776682721,0.0,1.0,0.0,,,,,-72.0,100.0,
0.08,0.33,1.41,0.006,0.009,0.0432,0.0055,170.0,21.0,1.0,200.0,250.0,14.0,1.0503385671718428,2.3194882288624927,0.8342192205883545,0.02294234065596461,0.24806240114695716,0.0043,0.0078,0.00035270779028166027,0.01923981131811082,0.0,1.0,0.0,478.0,540.0,31.2,80.7,,,
0.08,0.33,1.41,0.006,0.009,0.0432,0.0055,170.0,21.0,1.0,200.0,0.0,0.0,0.21283402658792344,6.3980365030823325,0.5823473489790009,0.11733178229934496,0.08309414233610742,0.0043,0.0078,0.0009753973481562736,0.023101651414355356,0.0,1.0,0.0,,,,,-77.0,28.0,
0.08,0.33,1.41,0.006,0.009,0.0432,0.0055,170.0,21.0,1.0,200.0,0.0,0.0,0.21283402658792344,5.016791292854074,1.1000172184474335,0.0856844928054182,0.08309414233610742,0.0043,0.0078,0.0013325609945605138,0.019538528901172234,0.0,1.0,0.0,,,,,-55.0,100.0,
0.076,0.37,1.36,0.005,0.009,0.0422,0.0053,170.0,21.0,1.0,200.0,250.0,14.0,0.3418736175694689,1.358306689377657,0.47247042872253364,0.030477730117375517,0.018935375916032032,0.0036,0.019,0.0006212432419703591,0.007869230640068782,0.0,1.0,0.0,485.0,549.0,31.4,79.8,,,
0.076,0.37,1.36,0.005,0.009,0.0422,0.0053,170.0,21.0,1.0,200.0,0.0,0.0,0.21283402658792344,2.200599330317763,0.11584114160791359,0.11946626541071917,0.08309414233610742,0.0036,0.019,0.0009762517976931848,0.007869230640068782,0.0,1.0,0.0,,,,,-86.0,28.0,
0.076,0.37,1.36,0.005,0.009,0.0422,0.0053,170.0,21.0,1.0,200.0,0.0,0.0,1.0204017375146697,7.775010027855423,1.3905061714819047,0.21107467310383815,0.3126836837276803,0.0036,0.019,0.0020138807103713134,0.0749729369596944,0.0,1.0,0.0,,,,,-58.0,100.0,
0.078,0.44,1.31,0.005,0.008,0.0431,0.005,170.0,21.0,1.0,200.0,250.0,14.0,1.3939004343271013,0.6065564944008737,0.7865310763005899,0.14202979751969053,0.611103554222928,0.0036,0.034,0.001471649988496497,0.02032955432391197,0.0,1.0,0.0,491.0,564.0,28.2,78.9,,,
0.078,0.44,1.31,0.005,0.008,0.0431,0.005,170.0,21.0,1.0,200.0,0.0,0.0,1.1651646744579234,1.3214138195505027,0.0010487276571035098,0.12086121444747708,0.15218975151103342,0.0036,0.034,0.001119739800583722,0.04238157017844109,0.0,1.0,0.0,,,,,-88.0,28.0,
0.078,0.44,1.31,0.005,0.008,0.0431,0.005,170.0,21.0,1.0,200.0,0.0,0.0,0.21283402658792344,1.358306689377657,0.28747223904682806,0.03902556783246402,0.23537950774056493,0.0036,0.034,0.001028881107188333,0.00682519801380422,0.0,1.0,0.0,,,,,-63.0,100.0,
0.076,0.51,1.3,0.005,0.008,0.0423,0.0048,170.0,21.0,1.0,200.0,250.0,14.0,0.21283402658792344,1.358306689377657,1.0421097781901778,0.11491741926905286,0.4613944260124392,0.0043,0.049,0.0015656462827812868,0.007434803405095931,0.0,1.0,0.0,485.0,560.0,25.2,78.9,,,
0.076,0.51,1.3,0.005,0.008,0.0423,0.0048,170.0,21.0,1.0,200.0,0.0,0.0,1.8452023338855823,4.732651688019766,0.617471923361973,0.3239334253671099,0.4348761993367174,0.0043,0.049,0.003594741988057839,0.04355328235299313,0.0,1.0,0.0,,,,,-90.0,28.0,
0.076,0.51,1.3,0.005,0.008,0.0423,0.0048,170.0,21.0,1.0,200.0,0.0,0.0,2.686196075164932,1.358306689377657,0.47247042872253364,0.02939944168316095,0.46015631457870515,0.0043,0.049,0.000593996182053328,0.007869230640068782,0.0,1.0,0.0,,,,,-55.0,100.0,
0.079,0.57,1.32,0.004,0.008,0.0422,0.0052,170.0,21.0,1.0,200.0,250.0,14.0,0.48805702701493026,1.358306689377657,0.45685939289653765,0.1387229472065008,0.6215970506957403,0.0038,0.061,0.0024702094149542525,0.04413376601459017,0.0,1.0,0.0,491.0,570.0,29.2,77.0,,,
0.079,0.57,1.32,0.004,0.008,0.0422,0.0052,170.0,21.0,1.0,200.0,0.0,0.0,1.2657429312093749,0.6857939778459601,1.472755382569264,0.24384060363786123,0.6008369950539109,0.0038,0.061,0.002976713038305124,0.023967606636838647,0.0,1.0,0.0,,,,,-74.0,28.0,
0.079,0.57,1.32,0.004,0.008,0.0422,0.0052,170.0,21.0,1.0,200.0,0.0,0.0,2.1221524941052974,1.358306689377657,0.43384031262224076,0.21507667896429264,0.8818309094456445,0.0038,0.061,0.0009291677391291473,0.007537595282111802,0.0,1.0,0.0,,,,,-38.0,100.0,
0.074,0.32,1.5,0.006,0.006,0.0375,0.0089,170.0,21.0,1.0,200.0,250.0,14.0,1.560632365857014,1.5483136144967278,0.47247042872253364,0.028829065903713494,0.24931339053079105,0.0099,0.0008,0.002040154235470466,0.018282616780789913,0.0,1.0,0.0,484.0,547.0,29.4,79.8,,,
0.074,0.32,1.5,0.006,0.006,0.0375,0.0089,170.0,21.0,1.0,200.0,0.0,0.0,0.21283402658792344,6.93684170322697,0.9260326585124447,0.10625806446518912,0.028792567120296063,0.0099,0.0008,0.001303247853856892,0.05423261479329536,0.0,1.0,0.0,,,,,-74.0,28.0,
0.074,0.32,1.5,0.006,0.006,0.0375,0.0089,170.0,21.0,1.0,200.0,0.0,0.0,0.21283402658792344,2.3923841750949073,0.5632717882438165,0.0021972205896898522,0.08309414233610742,0.0099,0.0008,0.0007984866246766301,0.03535535198487152,0.0,1.0,0.0,,,,,-52.0,100.0,
0.074,0.27,1.41,0.007,0.006,0.0407,0.007,170.0,21.0,1.0,200.0,250.0,14.0,0.5256569274478813,1.358306689377657,0.2897382789259113,0.018,0.08309414233610742,0.0088,0.0047,0.0007961874000709063,0.007869230640068782,0.0,1.0,0.0,442.0,514.0,32.2,81.6,,,
0.074,0.27,1.41,0.007,0.006,0.0407,0.007,170.0,21.0,1.0,200.0,0.0,0.0,0.21283402658792344,1.7078966317322393,0.7812810857705148,0.04689491481458504,0.028316842384362446,0.0088,0.0047,0.000773327595305792,0.00508260649051894,0.0,1.0,0.0,,,,,-57.0,28.0,
0.074,0.27,1.41,0.007,0.006,0.0407,0.007,170.0,21.0,1.0,200.0,0.0,0.0,0.9803935437987178,0.7690705198752598,1.0156852349236196,0.016633536505732367,0.22578490473399593,0.0088,0.0047,0.001755050694648535,0.007869230640068782,0.0,1.0,0.0,,,,,-31.0,100.0,
0.071,0.39,1.36,0.005,0.009,0.0381,0.0052,170.0,21.0,1.0,200.0,250.0,14.0,0.21283402658792344,1.6796339443327764,0.7417646502788818,0.003828286951058884,0.001420798324293801,0.0092,0.016,0.0008341241931391274,0.026049302391984774,0.0,1.0,0.0,481.0,545.0,30.6,81.4,,,
0.071,0.39,1.36,0.005,0.009,0.0381,0.0052,170.0,21.0,1.0,200.0,0.0,0.0,0.14980121119132395,7.949828829544107,1.0590409389155855,0.14617622680461057,0.33263546240226893,0.0092,0.016,0.0020504051486973257,0.06471861357793166,0.0,1.0,0.0,,,,,-68.0,28.0,
0.071,0.39,1.36,0.005,0.009,0.0381,0.0052,170.0,21.0,1.0,200.0,0.0,0.0,2.0798014306590322,3.0042122637064312,0.5029524071751948,0.13995454559331685,0.22553913435275097,0.0092,0.016,0.0013694451034646817,0.007869230640068782,0.0,1.0,0.0,,,,,-56.0,100.0,
0.069,0.45,1.36,0.005,0.008,0.0374,0.0044,170.0,21.0,1.0,200.0,250.0,14.0,0.21283402658792344,0.567316581732003,0.8781798140631849,0.03378693032931335,0.07557414286516703,0.0063,0.028,0.0007410888625036653,0.015507113006858048,0.0,1.0,0.0,474.0,540.0,28.0,80.7,,,
0.069,0.45,1.36,0.005,0.008,0.0374,0.0044,170.0,21.0,1.0,200.0,0.0,0.0,1.5080878391776409,3.7464906112970926,0.9918908354680317,0.1369463068823037,0.18806401169724846,0.0063,0.028,0.002238796231223649,0.029291363862286254,0.0,1.0,0.0,,,,,-68.0,28.0,
0.069,0.45,1.36,0.005,0.008,0.0374,0.0044,170.0,21.0,1.0,200.0,0.0,0.0,2.0792811398660245,0.17441196567769768,0.47247042872253364,0.15553416942249274,0.5448458023195917,0.0063,0.028,0.0018164388958424361,0.02139885624370034,0.0,1.0,0.0,,,,,-61.0,100.0,
0.069,0.51,1.39,0.004,0.008,0.0379,0.0041,170.0,21.0,1.0,200.0,250.0,14.0,0.3225675188744306,1.358306689377657,0.47247042872253364,0.033092670539336295,0.3794929831875874,0.0069,0.048,0.0015310832314545026,0.023198998462833097,0.0,1.0,0.0,466.0,533.0,27.2,77.0,,,
0.069,0.51,1.39,0.004,0.008,0.0379,0.0041,170.0,21.0,1.0,200.0,0.0,0.0,0.21283402658792344,1.358306689377657,1.0777230595915606,0.04188626650155555,0.21433369369980268,0.0069,0.048,0.00034368770562567136,0.004925646365458135,0.0,1.0,0.0,,,,,-70.0,28.0,
0.069,0.51,1.39,0.004,0.008,0.0379,0.0041,170.0,21.0,1.0,200.0,0.0,0.0,1.501879991529201,1.358306689377657,0.4852708457962046,0.14549862585656856,0.8668183049987224,0.0069,0.048,0.0020004865919785344,0.015350101153124483,0.0,1.0,0.0,,,,,-54.0,100.0,
0.072,0.57,1.4,0.004,0.008,0.036,0.0038,170.0,21.0,1.0,200.0,250.0,14.0,0.21283402658792344,1.1296046882731985,0.9904455067673741,0.2082720535049721,0.18302208539609208,0.008,0.064,0.0024238058409527326,0.02170926004527249,0.0,1.0,0.0,486.0,555.0,26.6,78.0,,,
0.072,0.57,1.4,0.004,0.008,0.036,0.0038,170.0,21.0,1.0,200.0,0.0,0.0,2.67097640357075,1.358306689377657,0.47247042872253364,0.1197357597502676,0.16068961277903993,0.008,0.064,0.0019257745584708142,0.007869230640068782,0.0,1.0,0.0,,,,,-68.0,28.0,
0.072,0.57,1.4,0.004,0.008,0.036,0.0038,170.0,21.0,1.0,200.0,0.0,0.0,1.9450613603712732,0.99503551047537,0.5289031013401382,0.22711633532725134,0.44401891182122893,0.008,0.064,0.004140480193160875,0.007869230640068782,0.0,1.0,0.0,,,,,-41.0,100.0,
0.081,0.34,1.54,0.007,0.008,0.0312,0.008,170.0,21.0,1.0,200.0,250.0,14.0,0.25148156452767645,4.848593526158614,1.0263732840245967,0.1502397309769591,0.030516146698782415,0.018,0.0003,0.001774166936710381,0.024429856543088855,0.0,1.0,0.0,502.0,555.0,26.6,78.9,,,
0.081,0.34,1.54,0.007,0.008,0.0312,0.008,170.0,21.0,1.0,200.0,0.0,0.0,0.8274061945660283,3.064295361251326,0.5063511555638295,0.0725657625569335,0.4597935641950075,0.018,0.0003,0.0023822137253940584,0.03427768749571948,0.0,1.0,0.0,,,,,-67.0,28.0,
0.081,0.34,1.54,0.007,0.008,0.0312,0.008,170.0,21.0,1.0,200.0,0.0,0.0,0.21283402658792344,3.6172133588508424,0.6512573746744532,0.006508134526207444,0.08309414233610742,0.018,0.0003,0.000773747400889894,0.039243253914337736,0.0,1.0,0.0,,,,,-52.0,100.0,
0.072,0.24,1.32,0.006,0.008,0.0397,0.0068,170.0,21.0,1.0,200.0,250.0,14.0,0.21283402658792344,2.7686052598422717,0.5833596710617537,0.004558810554415125,0.14331118400923282,0.018,0.0047,0.0009925565282366477,0.03490315545868744,0.0,1.0,0.0,452.0,535.0,30.7,78.9,,,
0.072,0.24,1.32,0.006,0.008,0.0397,0.0068,170.0,21.0,1.0,200.0,0.0,0.0,1.0839918627375145,6.618614312525014,1.166510712144178,0.15478887024459917,0.22581619818697155,0.018,0.0047,0.00265136944923819,0.05531970901220169,0.0,1.0,0.0,,,,,-54.0,28.0,
0.072,0.24,1.32,0.006,0.008,0.0397,0.0068,170.0,21.0,1.0,200.0,0.0,0.0,1.2245810484939952,9.070486053095163,1.696122703863784,0.18805099363604666,0.09243262063106028,0.018,0.0047,0.00235349147453988,0.03497823123744395,0.0,1.0,0.0,,,,,-35.0,100.0,
0.072,0.34,1.33,0.006,0.008,0.0427,0.0057,170.0,21.0,1.0,200.0,250.0,14.0,1.6600673548880422,1.358306689377657,0.3826004583714665,0.018,0.369598591322965,0.019,0.015,0.0008414860954893646,0.013153289308016838,0.0,1.0,0.0,467.0,522.0,29.2,77.0,,,
0.072,0.34,1.33,0.006,0.008,0.0427,0.0057,170.0,21.0,1.0,200.0,0.0,0.0,0.8070062448040554,4.8536098996969095,0.7553728684759511,0.12632806495141602,0.08309414233610742,0.019,0.015,0.002331564385289679,0.03904615351867458,0.0,1.0,0.0,,,,,-64.0,28.0,
0.072,0.34,1.33,0.006,0.008,0.0427,0.0057,170.0,21.0,1.0,200.0,0.0,0.0,0.3069291882935484,8.346228341222663,1.2688365709049299,0.16544652819724323,0.08309414233610742,0.019,0.015,0.002541439817151309,0.037556059961371235,0.0,1.0,0.0,,,,,-52.0,100.0,
0.074,0.41,1.36,0.005,0.005,0.0418,0.0049,170.0,21.0,1.0,200.0,250.0,14.0,1.4551267488385942,1.358306689377657,0.47247042872253364,0.018,0.263771008861183,0.026,0.032,0.0012003360699284447,0.007869230640068782,0.0,1.0,0.0,514.0,570.0,23.6,77.0,,,
0.074,0.41,1.36,0.005,0.005,0.0418,0.0049,170.0,21.0,1.0,200.0,0.0,0.0,0.4654407372897188,1.358306689377657,0.21036390654110967,0.027201832245002815,0.22854896124778812,0.026,0.032,0.0018742482947851813,0.007869230640068782,0.0,1.0,0.0,,,,,-63.0,28.0,
0.074,0.41,1.36,0.005,0.005,0.0418,0.0049,170.0,21.0,1.0,200.0,0.0,0.0,0.5221716749287167,1.4897772379813747,0.6821535688688524,0.06634212251636216,0.07819498228673678,0.026,0.032,0.0016491717118655613,0.009858786000705133,0.0,1.0,0.0,,,,,-47.0,100.0,
0.066,0.46,1.41,0.004,0.009,0.0407,0.0049,170.0,21.0,1.0,200.0,250.0,14.0,1.1019814129841197,2.588254192505885,0.7911979399547617,0.18256839851203457,0.5271491133157633,0.024,0.044,0.0037783843940747503,0.06009697147001362,0.0,1.0,0.0,522.0,580.0,24.0,76.0,,,
0.066,0.46,1.41,0.004,0.009,0.0407,0.0049,170.0,21.0,1.0,200.0,0.0,0.0,1.6400754403017674,1.1280822143875142,0.48980447755860795,0.15191050277197254,0.4034772607939515,0.024,0.044,0.0032157235709733448,0.028755991374709883,0.0,1.0,0.0,,,,,-68.0,28.0,
0.066,0.46,1.41,0.004,0.009,0.0407,0.0049,170.0,21.0,1.0,200.0,0.0,0.0,1.7734679650751282,1.358306689377657,0.47247042872253364,0.06359778086239737,0.6331636549528026,0.024,0.044,0.001755313971603108,0.007869230640068782,0.0,1.0,0.0,,,,,-42.0,100.0,
0.066,0.44,1.33,0.004,0.008,0.0454,0.0049,170.0,21.0,1.0,200.0,250.0,14.0,0.21283402658792344,1.358306689377657,0.47247042872253364,0.029609398269780547,0.2257351834359022,0.024,0.068,0.0023077904173363817,0.007869230640068782,0.0,1.0,0.0,522.0,591.0,23.8,71.9,,,
0.066,0.44,1.33,0.004,0.008,0.0454,0.0049,170.0,21.0,1.0,200.0,0.0,0.0,1.8285960717388816,5.983491550924479,1.4249713184191561,0.3487865847191576,0.6677153332503436,0.024,0.068,0.004092676519901338,0.04620780378167373,0.0,1.0,0.0,,,,,-76.0,28.0,
0.066,0.44,1.33,0.004,0.008,0.0454,0.0049,170.0,21.0,1.0,200.0,0.0,0.0,2.4239170206478438,1.358306689377657,0.47247042872253364,0.033166512771146295,0.5776807666674222,0.024,0.068,0.002396188832401496,0.01085661327377066,0.0,1.0,0.0,,,,,-42.0,100.0,
0.071,0.42,1.39,0.007,0.005,0.0446,0.0065,170.0,21.0,1.0,200.0,250.0,14.0,1.6326884130474182,4.739802168276837,0.9093566519514806,0.054189579930287834,0.34958544926161905,0.042,0.015,0.004263686711697258,0.02506622756608841,0.0,1.0,0.0,531.0,587.0,25.2,78.0,,,
0.071,0.42,1.39,0.007,0.005,0.0446,0.0065,170.0,21.0,1.0,200.0,0.0,0.0,1.0393450577966599,5.234463442465028,0.5284435307169915,0.15124231183550807,0.07453206871435161,0.042,0.015,0.003598046920545344,0.008392399166565041,0.0,1.0,0.0,,,,,-74.0,28.0,
0.071,0.42,1.39,0.007,0.005,0.0446,0.0065,170.0,21.0,1.0,200.0,0.0,0.0,1.0264951764736243,1.358306689377657,0.47247042872253364,0.018,0.1770859701205992,0.042,0.015,0.0019139967520064058,0.007869230640068782,0.0,1.0,0.0,,,,,-56.0,100.0,
0.09,0.18,0.98,0.008,0.012,0.0642,0.046,180.0,34.0,1.0,175.0,750.0,8.0,0.6359043818977985,8.9,1.0,0.22,0.07917394893285684,0.005972921939610263,0.007,0.0003,0.052,0.0,1.0,0.0,542.0,697.0,18.8,65.3,-24.0,28.0,
0.09,0.18,0.98,0.008,0.012,0.0642,0.046,180.0,34.0,1.0,175.0,750.0,8.0,0.21283402658792344,8.9,1.0,0.22,0.13331698095125655,0.005972921939610263,0.003618367438609671,0.0003,0.052,0.0,1.0,0.0,542.0,697.0,18.8,65.3,-13.0,50.0,
0.09,0.18,0.98,0.008,0.012,0.0642,0.046,180.0,34.0,1.0,175.0,750.0,8.0,0.18059033559382606,8.9,1.0,0.22,0.08309414233610742,0.005972921939610263,0.007,0.0003,0.052,0.0,1.0,0.0,542.0,697.0,18.8,65.3,12.0,100.0,
0.088,0.17,1.03,0.007,0.013,0.0604,0.046,180.0,34.0,1.0,175.0,750.0,8.0,1.1256951379431779,9.1,1.01,0.23,0.08309414233610742,0.010631038140170267,0.014542580609512617,0.0017,0.053,0.0,1.0,0.0,574.0,723.0,17.1,59.1,-30.0,28.0,
0.088,0.17,1.03,0.007,0.013,0.0604,0.046,180.0,34.0,1.0,175.0,750.0,8.0,0.747920374978137,9.1,1.01,0.23,0.12492750414921074,0.012561265295628921,0.011264735112713423,0.0017,0.053,0.0,1.0,0.0,574.0,723.0,17.1,59.1,-17.0,50.0,
0.088,0.17,1.03,0.007,0.013,0.0604,0.046,180.0,34.0,1.0,175.0,750.0,8.0,0.21283402658792344,9.1,1.01,0.23,0.16459807124752282,0.005972921939610263,0.011738386638262963,0.0017,0.053,0.0,1.0,0.0,574.0,723.0,17.1,59.1,12.0,100.0,
0.091,0.2,1.04,0.007,0.013,0.0591,0.048,180.0,34.0,1.0,175.0,750.0,8.0,0.32370079540698776,9.02,1.01,0.24,0.03738948188455776,0.014585533432286529,0.008056897367454225,0.0032,0.062,0.0,1.0,0.0,642.0,778.0,16.8,59.8,-13.0,28.0,
0.091,0.2,1.04,0.007,0.013,0.0591,0.048,180.0,34.0,1.0,175.0,750.0,8.0,0.21283402658792344,9.02,1.01,0.24,0.08309414233610742,0.01201608676046758,0.005060185769973779,0.0032,0.062,0.0,1.0,0.0,642.0,778.0,16.8,59.8,10.0,50.0,
