Repository: irenedagherr/ApprentissageAutomatiqueProjet

# Prédiction de la qualité des soudures
*English version available below*

## Description

Ce projet vise à prédire la qualité des soudures sur des aciers en utilisant des données publiques issues de Welddb [(Welddb)](https://www.phase-trans.msm.cam.ac.uk/map/data/materials/welddb-b.html). En automatisant l'évaluation de la qualité des soudures à l'aide de techniques de machine learning, nous cherchons à extraire des connaissances des données disponibles afin d’identifier des modèles nouveaux qui pourraient améliorer la qualité des soudures. La qualité des soudures est un facteur essentiel pour de nombreux secteurs industriels, notamment dans les industries aérospatiale, automobile et de la construction.

## Objectif

La qualité des soudures est difficile à quantifier, car elle repose souvent sur l’*expertise humaine* et la *transmission des savoirs entre soudeurs expérimentés*. Cela rend l'évaluation subjective et dépendante d'avis d'experts, ce qui peut entraîner des incohérences et des erreurs dans le processus de contrôle qualité. Ce projet a pour but de trouver des solutions basées sur des modèles d'apprentissage automatique supervisés, non supervisés et semi-supervisés pour identifier les facteurs clés qui définissent une bonne soudure, et fournir ainsi des outils aux industriels pour améliorer la fiabilité et l'efficacité de leur production.

## Collaborateurs

- [@irenedagherr](https://github.com/irenedagherr)
- [@anthony-qtn](https://github.com/anthony-qtn)
- [@nancy-222](https://github.com/nancy-222)

## Détails supplémentaires

Le projet est développé en *Python* avec des notebooks *Jupyter* (.ipynb), une plateforme idéale pour l'exploration de données et le développement de modèles de machine learning.

## Statut du projet

Objectifs atteints :

- Utilisation d'algorithmes supervisés, non supervisés et semi-supervisés.
- Pré-traitement des données de soudure issues de Welddb.
- Développement de modèles prédictifs pour la qualité des soudures.
- Acquisition de compétences en apprentissage automatique.

*Nous accueillons les retours et contributions de la communauté ! Si vous rencontrez des problèmes ou avez des suggestions, veuillez nous contacter directement*.

# Weld Quality Prediction

## Description

This project aims to predict the quality of welds on steel using public data from Welddb [(Welddb)](https://www.phase-trans.msm.cam.ac.uk/map/data/materials/welddb-b.html). By automating the evaluation of weld quality using machine learning techniques, we seek to extract insights from the available data to identify new patterns that could improve weld quality. The quality of welds is a critical factor for many industrial sectors, particularly in aerospace, automotive, and construction industries.

## Purpose

Weld quality is difficult to quantify because it often relies on *human expertise* and the *transfer of knowledge among experienced welders*. This makes the assessment subjective and dependent on expert opinions, which can lead to inconsistencies and errors in the quality control process. This project aims to find solutions based on supervised, unsupervised, and semi-supervised machine learning models to identify key factors that define a good weld, thus providing tools to industries to improve the reliability and efficiency of their production.

## Collaborators

- [@irenedagherr](https://github.com/irenedagherr)
- [@anthony-qtn](https://github.com/anthony-qtn)
- [@nancy-222](https://github.com/nancy-222)

## More Details

The project is developed in *Python* using *Jupyter* notebooks (.ipynb), an ideal platform for data exploration and the development of machine learning models.

## Project Status

Milestones achieved:

- Applied supervised, unsupervised, and semi-supervised algorithms.
- Preprocessed welding data from Welddb.
- Developed predictive models for weld quality.
- Gained expertise in machine learning.

*We welcome feedback and contributions from the community! If you encounter any issues or have suggestions, please feel free to reach out directly.*

File: 4 - Dataset/clustering_weld_data.csv (part 1 of 5)
Carbon concentration (ppm),Silicon concentration (ppm),Manganese concentration (ppm),Sulphur concentration (ppm),Phosphorus concentration (ppm),Nickel concentration (ppm),Chromium concentration (ppm),Molybdenum concentration (ppm),Vanadium concentration (ppm),Copper concentration (ppm),Oxygen concentration (ppm),Titanium concentration (ppm),Nitrogen concentration (ppm),Aluminium concentration (ppm),Boron concentration (ppm),Niobium concentration (ppm),Current (A),Voltage (V),AC or DC,Electrode positive or negative,Heat input (kJ/mm),Interpass temperature (deg C),Type of weld,Post weld heat treatment temperature (deg C),Post weld heat treatment time (hours),Yield strength (MPa),Ultimate tensile strength (MPa),Elongation (%),Reduction of Area (%),Charpy temperature (deg C),Charpy impact toughness (J)
370.0,3000.0,6500.0,80.0,120.0,0.0,,,,,,,,,,,170.0,21.0,0.0,1,1.0,200.0,0,250.0,14.0,392.0,466.0,31.9,80.6,,
370.0,3000.0,6500.0,80.0,120.0,0.0,,,,,,,,,,,170.0,21.0,0.0,1,1.0,200.0,0,0.0,0.0,,,,,-28.0,100.0
370.0,3000.0,6500.0,80.0,120.0,0.0,,,,,,,,,,,170.0,21.0,0.0,1,1.0,200.0,0,580.0,2.0,370.0,456.0,35.2,80.6,-38.0,100.0
370.0,3100.0,10300.0,70.0,140.0,0.0,,,,,,,,,,,170.0,21.0,0.0,1,1.0,200.0,0,250.0,14.0,413.0,498.0,31.2,80.6,,
370.0,3100.0,10300.0,70.0,140.0,0.0,,,,,,,,,,,170.0,21.0,0.0,1,1.0,200.0,0,0.0,0.0,,,,,-48.0,100.0
370.0,3100.0,10300.0,70.0,140.0,0.0,,,,,,,,,,,170.0,21.0,0.0,1,1.0,200.0,0,580.0,2.0,402.0,490.0,31.0,80.6,-44.0,100.0
440.0,3500.0,14300.0,70.0,140.0,0.0,,,,,,,,,,,170.0,21.0,0.0,1,1.0,200.0,0,250.0,14.0,468.0,551.0,29.4,78.7,,
440.0,3500.0,14300.0,70.0,140.0,0.0,,,,,,,,,,,170.0,21.0,0.0,1,1.0,200.0,0,0.0,0.0,,,,,-53.0,100.0
440.0,3500.0,14300.0,70.0,140.0,0.0,,,,,,,,,,,170.0,21.0,0.0,1,1.0,200.0,0,580.0,2.0,436.0,529.0,31.6,78.8,-58.0,100.0
450.0,3300.0,18500.0,70.0,160.0,0.0,,,,,,,,,,,170.0,21.0,0.0,1,1.0,200.0,0,250.0,14.0,514.0,588.0,28.0,76.8,,
450.0,3300.0,18500.0,70.0,160.0,0.0,,,,,,,,,,,170.0,21.0,0.0,1,1.0,200.0,0,0.0,0.0,,,,,-38.0,100.0
450.0,3300.0,18500.0,70.0,160.0,0.0,,,,,,,,,,,170.0,21.0,0.0,1,1.0,200.0,0,580.0,2.0,479.0,576.0,27.4,76.9,-40.0,100.0
390.0,3200.0,6600.0,60.0,110.0,5300.0,,,,,,,,,,,170.0,21.0,0.0,1,1.0,200.0,0,250.0,14.0,411.0,484.0,32.6,79.3,,
390.0,3200.0,6600.0,60.0,110.0,5300.0,,,,,,,,,,,170.0,21.0,0.0,1,1.0,200.0,0,580.0,2.0,401.0,475.0,34.2,80.6,,
410.0,3300.0,10100.0,60.0,110.0,4900.0,,,,,,,,,,,170.0,21.0,0.0,1,1.0,200.0,0,250.0,14.0,464.0,522.0,29.6,77.8,,
410.0,3300.0,10100.0,60.0,110.0,4900.0,,,,,,,,,,,170.0,21.0,0.0,1,1.0,200.0,0,0.0,0.0,,,,,,
410.0,3300.0,10100.0,60.0,110.0,4900.0,,,,,,,,,,,170.0,21.0,0.0,1,1.0,200.0,0,580.0,2.0,426.0,506.0,31.6,79.7,,
510.0,3200.0,14000.0,70.0,140.0,4700.0,,,,,,,,,,,170.0,21.0,0.0,1,1.0,200.0,0,250.0,14.0,509.0,568.0,28.6,76.9,,
510.0,3200.0,14000.0,70.0,140.0,4700.0,,,,,,,,,,,170.0,21.0,0.0,1,1.0,200.0,0,580.0,2.0,450.0,536.0,28.2,78.8,,
490.0,3300.0,18500.0,60.0,140.0,5100.0,,,,,,,,,,,170.0,21.0,0.0,1,1.0,200.0,0,250.0,14.0,547.0,618.0,26.0,74.9,,
490.0,3300.0,18500.0,60.0,140.0,5100.0,,,,,,,,,,,170.0,21.0,0.0,1,1.0,200.0,0,0.0,0.0,,,,,,
490.0,3300.0,18500.0,60.0,140.0,5100.0,,,,,,,,,,,170.0,21.0,0.0,1,1.0,200.0,0,580.0,2.0,526.0,612.0,26.8,72.9,,
380.0,3100.0,6300.0,70.0,120.0,10900.0,,,,,,,,,,,170.0,21.0,0.0,1,1.0,200.0,0,250.0,14.0,423.0,497.0,30.6,78.8,,
380.0,3100.0,6300.0,70.0,120.0,10900.0,,,,,,,,,,,170.0,21.0,0.0,1,1.0,200.0,0,0.0,0.0,,,,,-38.0,100.0
380.0,3100.0,6300.0,70.0,120.0,10900.0,,,,,,,,,,,170.0,21.0,0.0,1,1.0,200.0,0,580.0,2.0,411.0,493.0,33.6,79.7,-40.0,100.0
430.0,3300.0,10000.0,60.0,130.0,11000.0,,,,,,,,,,,170.0,21.0,0.0,1,1.0,200.0,0,250.0,14.0,475.0,541.0,29.6,77.9,,
430.0,3300.0,10000.0,60.0,130.0,11000.0,,,,,,,,,,,170.0,21.0,0.0,1,1.0,200.0,0,0.0,0.0,,,,,-55.0,100.0
430.0,3300.0,10000.0,60.0,130.0,11000.0,,,,,,,,,,,170.0,21.0,0.0,1,1.0,200.0,0,580.0,2.0,443.0,521.0,31.8,77.8,-51.0,100.0
490.0,3500.0,13700.000000000002,70.0,130.0,10600.0,,,,,,,,,,,170.0,21.0,0.0,1,1.0,200.0,0,250.0,14.0,498.0,569.0,28.4,78.8,,
490.0,3500.0,13700.000000000002,70.0,130.0,10600.0,,,,,,,,,,,170.0,21.0,0.0,1,1.0,200.0,0,0.0,0.0,,,,,-58.0,100.0
490.0,3500.0,13700.000000000002,70.0,130.0,10600.0,,,,,,,,,,,170.0,21.0,0.0,1,1.0,200.0,0,580.0,2.0,470.0,557.0,30.2,76.0,-20.0,100.0
530.0,3500.0,18300.0,70.0,120.0,10600.0,,,,,,,,,,,170.0,21.0,0.0,1,1.0,200.0,0,250.0,14.0,566.0,641.0,26.4,76.0,,
530.0,3500.0,18300.0,70.0,120.0,10600.0,,,,,,,,,,,170.0,21.0,0.0,1,1.0,200.0,0,0.0,0.0,,,,,-39.0,100.0
530.0,3500.0,18300.0,70.0,120.0,10600.0,,,,,,,,,,,170.0,21.0,0.0,1,1.0,200.0,0,580.0,2.0,521.0,612.0,26.0,74.0,1.0,100.0
410.0,3000.0,6200.0,70.0,100.0,23800.0,,,,,,,,,,,170.0,21.0,0.0,1,1.0,200.0,0,250.0,14.0,466.0,538.0,30.6,77.8,,
410.0,3000.0,6200.0,70.0,100.0,23800.0,,,,,,,,,,,170.0,21.0,0.0,1,1.0,200.0,0,0.0,0.0,,,,,-50.0,100.0
410.0,3000.0,6200.0,70.0,100.0,23800.0,,,,,,,,,,,170.0,21.0,0.0,1,1.0,200.0,0,580.0,2.0,431.0,518.0,32.2,76.9,-41.0,100.0
440.0,3100.0,9600.0,60.0,130.0,23800.0,,,,,,,,,,,170.0,21.0,0.0,1,1.0,200.0,0,250.0,14.0,489.0,567.0,30.6,76.9,,
440.0,3100.0,9600.0,60.0,130.0,23800.0,,,,,,,,,,,170.0,21.0,0.0,1,1.0,200.0,0,0.0,0.0,,,,,-59.0,100.0
440.0,3100.0,9600.0,60.0,130.0,23800.0,,,,,,,,,,,170.0,21.0,0.0,1,1.0,200.0,0,580.0,2.0,481.0,561.0,29.1,76.9,-44.0,100.0
490.0,3200.0,14100.0,70.0,140.0,23200.0,,,,,,,,,,,170.0,21.0,0.0,1,1.0,200.0,0,250.0,14.0,567.0,635.0,23.6,72.7,,
490.0,3200.0,14100.0,70.0,140.0,23200.0,,,,,,,,,,,170.0,21.0,0.0,1,1.0,200.0,0,0.0,0.0,,,,,-38.0,100.0
490.0,3200.0,14100.0,70.0,140.0,23200.0,,,,,,,,,,,170.0,21.0,0.0,1,1.0,200.0,0,580.0,2.0,530.0,615.0,26.6,73.0,-20.0,100.0
460.0,3200.0,18100.0,70.0,150.0,23300.0,,,,,,,,,,,170.0,21.0,0.0,1,1.0,200.0,0,250.0,14.0,621.0,684.0,23.5,73.9,,
460.0,3200.0,18100.0,70.0,150.0,23300.0,,,,,,,,,,,170.0,21.0,0.0,1,1.0,200.0,0,0.0,0.0,,,,,-30.0,100.0
460.0,3200.0,18100.0,70.0,150.0,23300.0,,,,,,,,,,,170.0,21.0,0.0,1,1.0,200.0,0,580.0,2.0,574.0,665.0,26.4,70.7,,
370.0,3000.0,6500.0,90.0,110.0,35000.0,,,,,,,,,,,170.0,21.0,0.0,1,1.0,200.0,0,250.0,14.0,479.0,561.0,30.4,76.6,,
370.0,3000.0,6500.0,90.0,110.0,35000.0,,,,,,,,,,,170.0,21.0,0.0,1,1.0,200.0,0,0.0,0.0,,,,,-26.0,100.0
370.0,3000.0,6500.0,90.0,110.0,35000.0,,,,,,,,,,,170.0,21.0,0.0,1,1.0,200.0,0,580.0,2.0,482.0,560.0,31.4,48.8,-63.0,100.0
410.0,3100.0,9800.0,80.0,120.0,34600.0,,,,,,,,,,,170.0,21.0,0.0,1,1.0,200.0,0,250.0,14.0,525.0,605.0,27.6,76.0,,
410.0,3100.0,9800.0,80.0,120.0,34600.0,,,,,,,,,,,170.0,21.0,0.0,1,1.0,200.0,0,0.0,0.0,,,,,-48.0,100.0
410.0,3100.0,9800.0,80.0,120.0,34600.0,,,,,,,,,,,170.0,21.0,0.0,1,1.0,200.0,0,580.0,2.0,521.0,599.0,28.4,74.0,-38.0,100.0
480.0,3300.0,14000.0,70.0,130.0,34700.0,,,,,,,,,,,170.0,21.0,0.0,1,1.0,200.0,0,250.0,14.0,621.0,682.0,25.4,72.9,,
480.0,3300.0,14000.0,70.0,130.0,34700.0,,,,,,,,,,,170.0,21.0,0.0,1,1.0,200.0,0,0.0,0.0,,,,,-18.0,100.0
480.0,3300.0,14000.0,70.0,130.0,34700.0,,,,,,,,,,,170.0,21.0,0.0,1,1.0,200.0,0,580.0,2.0,584.0,677.0,26.6,70.8,56.0,100.0
510.0,3600.0,17900.0,70.0,130.0,34200.0,,,,,,,,,,,170.0,21.0,0.0,1,1.0,200.0,0,250.0,14.0,692.0,753.0,22.2,69.7,,
510.0,3600.0,17900.0,70.0,130.0,34200.0,,,,,,,,,,,170.0,21.0,0.0,1,1.0,200.0,0,0.0,0.0,,,,,24.0,100.0
510.0,3600.0,17900.0,70.0,130.0,34200.0,,,,,,,,,,,170.0,21.0,0.0,1,1.0,200.0,0,580.0,2.0,662.0,745.0,24.0,67.5,,
740.0,3600.0,15100.0,80.0,110.0,,,,,200.0,400.0,40.0,,,,,170.0,21.0,0.0,1,1.0,150.0,0,0.0,0.0,484.0,560.0,26.0,78.8,,
740.0,3600.0,15100.0,80.0,110.0,,,,,200.0,400.0,40.0,,,,,170.0,21.0,0.0,1,1.0,150.0,0,580.0,2.0,471.0,563.0,31.2,77.0,,
750.0,3600.0,14800.0,70.0,60.0,,,,,1100.0,390.0,40.0,,,,,170.0,21.0,0.0,1,1.0,150.0,0,0.0,0.0,502.0,578.0,27.6,77.0,,
750.0,3600.0,14800.0,70.0,60.0,,,,,1100.0,390.0,40.0,,,,,170.0,21.0,0.0,1,1.0,150.0,0,580.0,2.0,462.0,548.0,29.8,77.9,,
740.0,3200.0,14200.0,80.0,70.0,,,,,1900.0,380.0,40.0,,,,,170.0,21.0,0.0,1,1.0,150.0,0,0.0,0.0,488.0,566.0,28.2,77.0,,
740.0,3200.0,14200.0,80.0,70.0,,,,,1900.0,380.0,40.0,,,,,170.0,21.0,0.0,1,1.0,150.0,0,580.0,2.0,453.0,549.0,31.2,78.8,,
760.0,3300.0,14800.0,70.0,60.0,,,,,3500.0,400.0,40.0,,,,,170.0,21.0,0.0,1,1.0,150.0,0,0.0,0.0,504.0,586.0,27.6,77.0,,
760.0,3300.0,14800.0,70.0,60.0,,,,,3500.0,400.0,40.0,,,,,170.0,21.0,0.0,1,1.0,150.0,0,580.0,2.0,482.0,572.0,28.2,77.9,,
680.0,3200.0,14900.0,60.0,60.0,,,,,6600.0,390.0,40.0,,,,,170.0,21.0,0.0,1,1.0,150.0,0,0.0,0.0,513.0,593.0,28.6,77.0,,
680.0,3200.0,14900.0,60.0,60.0,,,,,6600.0,390.0,40.0,,,,,170.0,21.0,0.0,1,1.0,150.0,0,580.0,2.0,499.0,607.0,28.6,74.0,,
760.0,3600.0,14900.0,60.0,60.0,,,,,14000.0,410.0,40.0,,,,,170.0,21.0,0.0,1,1.0,150.0,0,0.0,0.0,568.0,647.0,27.4,73.0,,
760.0,3600.0,14900.0,60.0,60.0,,,,,14000.0,410.0,40.0,,,,,170.0,21.0,0.0,1,1.0,150.0,0,580.0,2.0,583.0,673.0,24.2,73.0,,
740.0,2900.0,14900.0,60.0,130.0,,,,,,471.0,5.0,72.0,6.0,,,170.0,21.0,0.0,1,1.0,200.0,0,250.0,14.0,431.0,527.0,29.6,78.0,,
740.0,2900.0,14900.0,60.0,130.0,,,,,,471.0,5.0,72.0,6.0,,,170.0,21.0,0.0,1,1.0,200.0,0,0.0,0.0,,,,,-41.0,28.0
740.0,2900.0,14900.0,60.0,130.0,,,,,,471.0,5.0,72.0,6.0,,,170.0,21.0,0.0,1,1.0,200.0,0,0.0,0.0,,,,,-19.0,100.0
810.0,2900.0,14300.0,60.0,130.0,,,,,,461.0,5.0,54.0,60.0,,,170.0,21.0,0.0,1,1.0,200.0,0,250.0,14.0,444.0,542.0,27.6,72.9,,
810.0,2900.0,14300.0,60.0,130.0,,,,,,461.0,5.0,54.0,60.0,,,170.0,21.0,0.0,1,1.0,200.0,0,0.0,0.0,,,,,-39.0,28.0
810.0,2900.0,14300.0,60.0,130.0,,,,,,461.0,5.0,54.0,60.0,,,170.0,21.0,0.0,1,1.0,200.0,0,0.0,0.0,,,,,-15.0,100.0
760.0,3400.0000000000005,13600.000000000002,50.0,110.0,,,,,,476.0,5.0,57.0,150.0,,,170.0,21.0,0.0,1,1.0,200.0,0,250.0,14.0,437.0,527.0,24.6,78.9,,
760.0,3400.0000000000005,13600.000000000002,50.0,110.0,,,,,,476.0,5.0,57.0,150.0,,,170.0,21.0,0.0,1,1.0,200.0,0,0.0,0.0,,,,,-58.0,28.0
760.0,3400.0000000000005,13600.000000000002,50.0,110.0,,,,,,476.0,5.0,57.0,150.0,,,170.0,21.0,0.0,1,1.0,200.0,0,0.0,0.0,,,,,-20.0,100.0
790.0,3900.0,13700.000000000002,50.0,110.0,,,,,,446.0,5.0,47.0,250.0,,,170.0,21.0,0.0,1,1.0,200.0,0,250.0,14.0,437.0,538.0,25.2,78.9,,
790.0,3900.0,13700.000000000002,50.0,110.0,,,,,,446.0,5.0,47.0,250.0,,,170.0,21.0,0.0,1,1.0,200.0,0,0.0,0.0,,,,,-56.0,28.0
790.0,3900.0,13700.000000000002,50.0,110.0,,,,,,446.0,5.0,47.0,250.0,,,170.0,21.0,0.0,1,1.0,200.0,0,0.0,0.0,,,,,-25.0,100.0
780.0,4400.0,14000.0,40.0,110.0,,,,,,436.0,5.0,44.0,420.0,,,170.0,21.0,0.0,1,1.0,200.0,0,250.0,14.0,469.0,545.0,24.4,77.0,,
780.0,4400.0,14000.0,40.0,110.0,,,,,,436.0,5.0,44.0,420.0,,,170.0,21.0,0.0,1,1.0,200.0,0,0.0,0.0,,,,,-62.0,28.0
780.0,4400.0,14000.0,40.0,110.0,,,,,,436.0,5.0,44.0,420.0,,,170.0,21.0,0.0,1,1.0,200.0,0,0.0,0.0,,,,,-30.0,100.0
810.0,4800.0,14200.0,40.0,60.0,,,,,,444.0,4.0,46.0,660.0,,,170.0,21.0,0.0,1,1.0,200.0,0,250.0,14.0,466.0,551.0,26.2,78.9,,
810.0,4800.0,14200.0,40.0,60.0,,,,,,444.0,4.0,46.0,660.0,,,170.0,21.0,0.0,1,1.0,200.0,0,0.0,0.0,,,,,-76.0,28.0
810.0,4800.0,14200.0,40.0,60.0,,,,,,444.0,4.0,46.0,660.0,,,170.0,21.0,0.0,1,1.0,200.0,0,0.0,0.0,,,,,-29.0,100.0
690.0000000000001,3000.0,13600.000000000002,70.0,90.0,,,,,,432.0,37.0,68.0,5.0,,,170.0,21.0,0.0,1,1.0,200.0,0,250.0,14.0,468.0,529.0,32.6,80.7,,
690.0000000000001,3000.0,13600.000000000002,70.0,90.0,,,,,,432.0,37.0,68.0,5.0,,,170.0,21.0,0.0,1,1.0,200.0,0,0.0,0.0,,,,,-99.0,28.0
690.0000000000001,3000.0,13600.000000000002,70.0,90.0,,,,,,432.0,37.0,68.0,5.0,,,170.0,21.0,0.0,1,1.0,200.0,0,0.0,0.0,,,,,-72.0,100.0
800.0,3300.0,14100.0,60.0,90.0,,,,,,432.0,43.0,55.0,78.0,,,170.0,21.0,0.0,1,1.0,200.0,0,250.0,14.0,478.0,540.0,31.2,80.7,,
800.0,3300.0,14100.0,60.0,90.0,,,,,,432.0,43.0,55.0,78.0,,,170.0,21.0,0.0,1,1.0,200.0,0,0.0,0.0,,,,,-77.0,28.0
800.0,3300.0,14100.0,60.0,90.0,,,,,,432.0,43.0,55.0,78.0,,,170.0,21.0,0.0,1,1.0,200.0,0,0.0,0.0,,,,,-55.0,100.0
760.0,3700.0,13600.000000000002,50.0,90.0,,,,,,422.0,36.0,53.0,190.0,,,170.0,21.0,0.0,1,1.0,200.0,0,250.0,14.0,485.0,549.0,31.4,79.8,,
760.0,3700.0,13600.000000000002,50.0,90.0,,,,,,422.0,36.0,53.0,190.0,,,170.0,21.0,0.0,1,1.0,200.0,0,0.0,0.0,,,,,-86.0,28.0
760.0,3700.0,13600.000000000002,50.0,90.0,,,,,,422.0,36.0,53.0,190.0,,,170.0,21.0,0.0,1,1.0,200.0,0,0.0,0.0,,,,,-58.0,100.0
780.0,4400.0,13100.0,50.0,80.0,,,,,,431.0,36.0,50.0,340.0,,,170.0,21.0,0.0,1,1.0,200.0,0,250.0,14.0,491.0,564.0,28.2,78.9,,
780.0,4400.0,13100.0,50.0,80.0,,,,,,431.0,36.0,50.0,340.0,,,170.0,21.0,0.0,1,1.0,200.0,0,0.0,0.0,,,,,-88.0,28.0
780.0,4400.0,13100.0,50.0,80.0,,,,,,431.0,36.0,50.0,340.0,,,170.0,21.0,0.0,1,1.0,200.0,0,0.0,0.0,,,,,-63.0,100.0
760.0,5100.0,13000.0,50.0,80.0,,,,,,423.0,43.0,48.0,490.0,,,170.0,21.0,0.0,1,1.0,200.0,0,250.0,14.0,485.0,560.0,25.2,78.9,,
760.0,5100.0,13000.0,50.0,80.0,,,,,,423.0,43.0,48.0,490.0,,,170.0,21.0,0.0,1,1.0,200.0,0,0.0,0.0,,,,,-90.0,28.0
760.0,5100.0,13000.0,50.0,80.0,,,,,,423.0,43.0,48.0,490.0,,,170.0,21.0,0.0,1,1.0,200.0,0,0.0,0.0,,,,,-55.0,100.0
790.0,5699.999999999999,13200.0,40.0,80.0,,,,,,422.0,38.0,52.0,610.0,,,170.0,21.0,0.0,1,1.0,200.0,0,250.0,14.0,491.0,570.0,29.2,77.0,,
790.0,5699.999999999999,13200.0,40.0,80.0,,,,,,422.0,38.0,52.0,610.0,,,170.0,21.0,0.0,1,1.0,200.0,0,0.0,0.0,,,,,-74.0,28.0
790.0,5699.999999999999,13200.0,40.0,80.0,,,,,,422.0,38.0,52.0,610.0,,,170.0,21.0,0.0,1,1.0,200.0,0,0.0,0.0,,,,,-38.0,100.0
740.0,3200.0,15000.0,60.0,60.0,,,,,,375.0,99.0,89.0,8.0,,,170.0,21.0,0.0,1,1.0,200.0,0,250.0,14.0,484.0,547.0,29.4,79.8,,
740.0,3200.0,15000.0,60.0,60.0,,,,,,375.0,99.0,89.0,8.0,,,170.0,21.0,0.0,1,1.0,200.0,0,0.0,0.0,,,,,-74.0,28.0
740.0,3200.0,15000.0,60.0,60.0,,,,,,375.0,99.0,89.0,8.0,,,170.0,21.0,0.0,1,1.0,200.0,0,0.0,0.0,,,,,-52.0,100.0
740.0,2700.0,14100.0,70.0,60.0,,,,,,407.0,88.0,70.0,47.0,,,170.0,21.0,0.0,1,1.0,200.0,0,250.0,14.0,442.0,514.0,32.2,81.6,,
740.0,2700.0,14100.0,70.0,60.0,,,,,,407.0,88.0,70.0,47.0,,,170.0,21.0,0.0,1,1.0,200.0,0,0.0,0.0,,,,,-57.0,28.0
740.0,2700.0,14100.0,70.0,60.0,,,,,,407.0,88.0,70.0,47.0,,,170.0,21.0,0.0,1,1.0,200.0,0,0.0,0.0,,,,,-31.0,100.0
709.9999999999999,3900.0,13600.000000000002,50.0,90.0,,,,,,381.0,92.0,52.0,160.0,,,170.0,21.0,0.0,1,1.0,200.0,0,250.0,14.0,481.0,545.0,30.6,81.4,,
709.9999999999999,3900.0,13600.000000000002,50.0,90.0,,,,,,381.0,92.0,52.0,160.0,,,170.0,21.0,0.0,1,1.0,200.0,0,0.0,0.0,,,,,-68.0,28.0
709.9999999999999,3900.0,13600.000000000002,50.0,90.0,,,,,,381.0,92.0,52.0,160.0,,,170.0,21.0,0.0,1,1.0,200.0,0,0.0,0.0,,,,,-56.0,100.0
690.0000000000001,4500.0,13600.000000000002,50.0,80.0,,,,,,374.0,63.0,44.0,280.0,,,170.0,21.0,0.0,1,1.0,200.0,0,250.0,14.0,474.0,540.0,28.0,80.7,,
690.0000000000001,4500.0,13600.000000000002,50.0,80.0,,,,,,374.0,63.0,44.0,280.0,,,170.0,21.0,0.0,1,1.0,200.0,0,0.0,0.0,,,,,-68.0,28.0
690.0000000000001,4500.0,13600.000000000002,50.0,80.0,,,,,,374.0,63.0,44.0,280.0,,,170.0,21.0,0.0,1,1.0,200.0,0,0.0,0.0,,,,,-61.0,100.0
690.0000000000001,5100.0,13899.999999999998,40.0,80.0,,,,,,379.0,69.0,41.0,480.0,,,170.0,21.0,0.0,1,1.0,200.0,0,250.0,14.0,466.0,533.0,27.2,77.0,,
690.0000000000001,5100.0,13899.999999999998,40.0,80.0,,,,,,379.0,69.0,41.0,480.0,,,170.0,21.0,0.0,1,1.0,200.0,0,0.0,0.0,,,,,-70.0,28.0
690.0000000000001,5100.0,13899.999999999998,40.0,80.0,,,,,,379.0,69.0,41.0,480.0,,,170.0,21.0,0.0,1,1.0,200.0,0,0.0,0.0,,,,,-54.0,100.0
720.0,5699.999999999999,14000.0,40.0,80.0,,,,,,360.0,80.0,38.0,640.0,,,170.0,21.0,0.0,1,1.0,200.0,0,250.0,14.0,486.0,555.0,26.6,78.0,,
720.0,5699.999999999999,14000.0,40.0,80.0,,,,,,360.0,80.0,38.0,640.0,,,170.0,21.0,0.0,1,1.0,200.0,0,0.0,0.0,,,,,-68.0,28.0
720.0,5699.999999999999,14000.0,40.0,80.0,,,,,,360.0,80.0,38.0,640.0,,,170.0,21.0,0.0,1,1.0,200.0,0,0.0,0.0,,,,,-41.0,100.0
810.0,3400.0000000000005,15400.0,70.0,80.0,,,,,,312.0,180.0,80.0,3.0,,,170.0,21.0,0.0,1,1.0,200.0,0,250.0,14.0,502.0,555.0,26.6,78.9,,
810.0,3400.0000000000005,15400.0,70.0,80.0,,,,,,312.0,180.0,80.0,3.0,,,170.0,21.0,0.0,1,1.0,200.0,0,0.0,0.0,,,,,-67.0,28.0
810.0,3400.0000000000005,15400.0,70.0,80.0,,,,,,312.0,180.0,80.0,3.0,,,170.0,21.0,0.0,1,1.0,200.0,0,0.0,0.0,,,,,-52.0,100.0
720.0,2400.0,13200.0,60.0,80.0,,,,,,397.0,180.0,68.0,47.0,,,170.0,21.0,0.0,1,1.0,200.0,0,250.0,14.0,452.0,535.0,30.7,78.9,,
720.0,2400.0,13200.0,60.0,80.0,,,,,,397.0,180.0,68.0,47.0,,,170.0,21.0,0.0,1,1.0,200.0,0,0.0,0.0,,,,,-54.0,28.0
720.0,2400.0,13200.0,60.0,80.0,,,,,,397.0,180.0,68.0,47.0,,,170.0,21.0,0.0,1,1.0,200.0,0,0.0,0.0,,,,,-35.0,100.0
720.0,3400.0000000000005,13300.0,60.0,80.0,,,,,,427.0,190.0,57.0,150.0,,,170.0,21.0,0.0,1,1.0,200.0,0,250.0,14.0,467.0,522.0,29.2,77.0,,
720.0,3400.0000000000005,13300.0,60.0,80.0,,,,,,427.0,190.0,57.0,150.0,,,170.0,21.0,0.0,1,1.0,200.0,0,0.0,0.0,,,,,-64.0,28.0
720.0,3400.0000000000005,13300.0,60.0,80.0,,,,,,427.0,190.0,57.0,150.0,,,170.0,21.0,0.0,1,1.0,200.0,0,0.0,0.0,,,,,-52.0,100.0
740.0,4100.0,13600.000000000002,50.0,50.0,,,,,,418.0,260.0,49.0,320.0,,,170.0,21.0,0.0,1,1.0,200.0,0,250.0,14.0,514.0,570.0,23.6,77.0,,
740.0,4100.0,13600.000000000002,50.0,50.0,,,,,,418.0,260.0,49.0,320.0,,,170.0,21.0,0.0,1,1.0,200.0,0,0.0,0.0,,,,,-63.0,28.0
740.0,4100.0,13600.000000000002,50.0,50.0,,,,,,418.0,260.0,49.0,320.0,,,170.0,21.0,0.0,1,1.0,200.0,0,0.0,0.0,,,,,-47.0,100.0
660.0,4600.0,14100.0,40.0,90.0,,,,,,407.0,240.0,49.0,440.0,,,170.0,21.0,0.0,1,1.0,200.0,0,250.0,14.0,522.0,580.0,24.0,76.0,,
660.0,4600.0,14100.0,40.0,90.0,,,,,,407.0,240.0,49.0,440.0,,,170.0,21.0,0.0,1,1.0,200.0,0,0.0,0.0,,,,,-68.0,28.0
660.0,4600.0,14100.0,40.0,90.0,,,,,,407.0,240.0,49.0,440.0,,,170.0,21.0,0.0,1,1.0,200.0,0,0.0,0.0,,,,,-42.0,100.0
660.0,4400.0,13300.0,40.0,80.0,,,,,,454.0,240.0,49.0,680.0,,,170.0,21.0,0.0,1,1.0,200.0,0,250.0,14.0,522.0,591.0,23.8,71.9,,
660.0,4400.0,13300.0,40.0,80.0,,,,,,454.0,240.0,49.0,680.0,,,170.0,21.0,0.0,1,1.0,200.0,0,0.0,0.0,,,,,-76.0,28.0
660.0,4400.0,13300.0,40.0,80.0,,,,,,454.0,240.0,49.0,680.0,,,170.0,21.0,0.0,1,1.0,200.0,0,0.0,0.0,,,,,-42.0,100.0
690.0000000000001,4300.0,14900.0,40.0,50.0,,,,,,294.0,460.0,77.0,1.0,,,170.0,21.0,0.0,1,1.0,200.0,0,250.0,14.0,535.0,594.0,26.0,79.8,,
690.0000000000001,4300.0,14900.0,40.0,50.0,,,,,,294.0,460.0,77.0,1.0,,,170.0,21.0,0.0,1,1.0,200.0,0,0.0,0.0,,,,,-78.0,28.0
690.0000000000001,4300.0,14900.0,40.0,50.0,,,,,,294.0,460.0,77.0,1.0,,,170.0,21.0,0.0,1,1.0,200.0,0,0.0,0.0,,,,,-60.0,100.0
709.9999999999999,3600.0,14400.0,70.0,50.0,,,,,,373.0,460.0,94.0,67.0,,,170.0,21.0,0.0,1,1.0,200.0,0,250.0,14.0,522.0,583.0,22.0,78.9,,
709.9999999999999,3600.0,14400.0,70.0,50.0,,,,,,373.0,460.0,94.0,67.0,,,170.0,21.0,0.0,1,1.0,200.0,0,0.0,0.0,,,,,-69.0,28.0
709.9999999999999,3600.0,14400.0,70.0,50.0,,,,,,373.0,460.0,94.0,67.0,,,170.0,21.0,0.0,1,1.0,200.0,0,0.0,0.0,,,,,-48.0,100.0
709.9999999999999,4200.0,13899.999999999998,70.0,50.0,,,,,,446.0,420.0,65.0,150.0,,,170.0,21.0,0.0,1,1.0,200.0,0,250.0,14.0,531.0,587.0,25.2,78.0,,
709.9999999999999,4200.0,13899.999999999998,70.0,50.0,,,,,,446.0,420.0,65.0,150.0,,,170.0,21.0,0.0,1,1.0,200.0,0,0.0,0.0,,,,,-74.0,28.0
709.9999999999999,4200.0,13899.999999999998,70.0,50.0,,,,,,446.0,420.0,65.0,150.0,,,170.0,21.0,0.0,1,1.0,200.0,0,0.0,0.0,,,,,-56.0,100.0
709.9999999999999,5200.0,14400.0,50.0,50.0,,,,,,466.0,460.0,67.0,300.0,,,170.0,21.0,0.0,1,1.0,200.0,0,250.0,14.0,538.0,604.0,23.2,77.0,,
709.9999999999999,5200.0,14400.0,50.0,50.0,,,,,,466.0,460.0,67.0,300.0,,,170.0,21.0,0.0,1,1.0,200.0,0,0.0,0.0,,,,,-65.0,28.0
709.9999999999999,5200.0,14400.0,50.0,50.0,,,,,,466.0,460.0,67.0,300.0,,,170.0,21.0,0.0,1,1.0,200.0,0,0.0,0.0,,,,,-49.0,100.0
690.0000000000001,5400.0,14100.0,50.0,50.0,,,,,,439.0,460.0,58.0,420.0,,,170.0,21.0,0.0,1,1.0,200.0,0,250.0,14.0,561.0,622.0,26.0,77.0,,
690.0000000000001,5400.0,14100.0,50.0,50.0,,,,,,439.0,460.0,58.0,420.0,,,170.0,21.0,0.0,1,1.0,200.0,0,0.0,0.0,,,,,-63.0,28.0
690.0000000000001,5400.0,14100.0,50.0,50.0,,,,,,439.0,460.0,58.0,420.0,,,170.0,21.0,0.0,1,1.0,200.0,0,0.0,0.0,,,,,-43.0,100.0
670.0,5699.999999999999,14000.0,50.0,50.0,,,,,,451.0,450.0,60.0,500.0,,,170.0,21.0,0.0,1,1.0,200.0,0,250.0,14.0,547.0,616.0,22.6,75.0,,
670.0,5699.999999999999,14000.0,50.0,50.0,,,,,,451.0,450.0,60.0,500.0,,,170.0,21.0,0.0,1,1.0,200.0,0,0.0,0.0,,,,,-76.0,28.0
670.0,5699.999999999999,14000.0,50.0,50.0,,,,,,451.0,450.0,60.0,500.0,,,170.0,21.0,0.0,1,1.0,200.0,0,0.0,0.0,,,,,-44.0,100.0
900.0,1800.0,9800.0,80.0,120.0,,89000.0,10000.0,2200.0,,642.0,,460.0,,3.0,520.0,180.0,34.0,0.0,1,1.0,175.0,0,750.0,8.0,542.0,697.0,18.8,65.3,-24.0,28.0
900.0,1800.0,9800.0,80.0,120.0,,89000.0,10000.0,2200.0,,642.0,,460.0,,3.0,520.0,180.0,34.0,0.0,1,1.0,175.0,0,750.0,8.0,542.0,697.0,18.8,65.3,-13.0,50.0
900.0,1800.0,9800.0,80.0,120.0,,89000.0,10000.0,2200.0,,642.0,,460.0,,3.0,520.0,180.0,34.0,0.0,1,1.0,175.0,0,750.0,8.0,542.0,697.0,18.8,65.3,12.0,100.0
880.0,1700.0000000000002,10300.0,70.0,130.0,,91000.0,10100.0,2300.0,,604.0,,460.0,,17.0,530.0,180.0,34.0,0.0,1,1.0,175.0,0,750.0,8.0,574.0,723.0,17.1,59.1,-30.0,28.0
880.0,1700.0000000000002,10300.0,70.0,130.0,,91000.0,10100.0,2300.0,,604.0,,460.0,,17.0,530.0,180.0,34.0,0.0,1,1.0,175.0,0,750.0,8.0,574.0,723.0,17.1,59.1,-17.0,50.0
880.0,1700.0000000000002,10300.0,70.0,130.0,,91000.0,10100.0,2300.0,,604.0,,460.0,,17.0,530.0,180.0,34.0,0.0,1,1.0,175.0,0,750.0,8.0,574.0,723.0,17.1,59.1,12.0,100.0
910.0,2000.0,10400.0,70.0,130.0,,90200.0,10100.0,2400.0,,591.0,,480.0,,32.0,620.0,180.0,34.0,0.0,1,1.0,175.0,0,750.0,8.0,642.0,778.0,16.8,59.8,-13.0,28.0
910.0,2000.0,10400.0,70.0,130.0,,90200.0,10100.0,2400.0,,591.0,,480.0,,32.0,620.0,180.0,34.0,0.0,1,1.0,175.0,0,750.0,8.0,642.0,778.0,16.8,59.8,10.0,50.0
910.0,2000.0,10400.0,70.0,130.0,,90200.0,10100.0,2400.0,,591.0,,480.0,,32.0,620.0,180.0,34.0,0.0,1,1.0,175.0,0,750.0,8.0,642.0,778.0,16.8,59.8,53.0,100.0
890.0,2200.0,10500.0,70.0,130.0,,90000.0,10400.0,2300.0,,592.0,,460.0,,64.0,700.0,180.0,34.0,0.0,1,1.0,175.0,0,750.0,8.0,643.0,777.0,15.7,60.2,0.0,28.0
890.0,2200.0,10500.0,70.0,130.0,,90000.0,10400.0,2300.0,,592.0,,460.0,,64.0,700.0,180.0,34.0,0.0,1,1.0,175.0,0,750.0,8.0,643.0,777.0,15.7,60.2,21.0,50.0
890.0,2200.0,10500.0,70.0,130.0,,90000.0,10400.0,2300.0,,592.0,,460.0,,64.0,700.0,180.0,34.0,0.0,1,1.0,175.0,0,750.0,8.0,643.0,777.0,15.7,60.2,59.0,100.0
940.0,1700.0000000000002,10000.0,80.0,120.0,,89900.0,10300.0,2100.0,,636.0,,160.0,,3.0,520.0,180.0,34.0,0.0,1,1.0,175.0,0,750.0,8.0,558.0,705.0,20.8,64.5,-14.0,28.0
940.0,1700.0000000000002,10000.0,80.0,120.0,,89900.0,10300.0,2100.0,,636.0,,160.0,,3.0,520.0,180.0,34.0,0.0,1,1.0,175.0,0,750.0,8.0,558.0,705.0,20.8,64.5,0.0,50.0
940.0,1700.0000000000002,10000.0,80.0,120.0,,89900.0,10300.0,2100.0,,636.0,,160.0,,3.0,520.0,180.0,34.0,0.0,1,1.0,175.0,0,750.0,8.0,558.0,705.0,20.8,64.5,31.0,100.0
859.9999999999999,2000.0,10100.0,70.0,120.0,,89000.0,10100.0,2100.0,,596.0,,160.0,,19.0,510.0,180.0,34.0,0.0,1,1.0,175.0,0,750.0,8.0,569.0,709.0,17.4,62.7,-22.0,28.0
859.9999999999999,2000.0,10100.0,70.0,120.0,,89000.0,10100.0,2100.0,,596.0,,160.0,,19.0,510.0,180.0,34.0,0.0,1,1.0,175.0,0,750.0,8.0,569.0,709.0,17.4,62.7,-9.0,50.0
859.9999999999999,2000.0,10100.0,70.0,120.0,,89000.0,10100.0,2100.0,,596.0,,160.0,,19.0,510.0,180.0,34.0,0.0,1,1.0,175.0,0,750.0,8.0,569.0,709.0,17.4,62.7,24.0,100.0
859.9999999999999,2000.0,10400.0,80.0,130.0,,89800.0,10100.0,2200.0,,567.0,,160.0,,36.0,560.0,180.0,34.0,0.0,1,1.0,175.0,0,750.0,8.0,609.0,743.0,16.9,61.9,-19.0,28.0
859.9999999999999,2000.0,10400.0,80.0,130.0,,89800.0,10100.0,2200.0,,567.0,,160.0,,36.0,560.0,180.0,34.0,0.0,1,1.0,175.0,0,750.0,8.0,609.0,743.0,16.9,61.9,,50.0
859.9999999999999,2000.0,10400.0,80.0,130.0,,89800.0,10100.0,2200.0,,567.0,,160.0,,36.0,560.0,180.0,34.0,0.0,1,1.0,175.0,0,750.0,8.0,609.0,743.0,16.9,61.9,38.0,100.0
880.0,2400.0,10600.0,70.0,130.0,,90800.0,10000.0,2300.0,,538.0,,155.0,,69.0,560.0,180.0,34.0,0.0,1,1.0,175.0,0,750.0,8.0,620.0,753.0,16.8,58.8,8.0,28.0
880.0,2400.0,10600.0,70.0,130.0,,90800.0,10000.0,2300.0,,538.0,,155.0,,69.0,560.0,180.0,34.0,0.0,1,1.0,175.0,0,750.0,8.0,620.0,753.0,16.8,58.8,32.0,50.0
880.0,2400.0,10600.0,70.0,130.0,,90800.0,10000.0,2300.0,,538.0,,155.0,,69.0,560.0,180.0,34.0,0.0,1,1.0,175.0,0,750.0,8.0,620.0,753.0,16.8,58.8,-70.0,100.0
370.0,3000.0,6500.0,80.0,120.0,,0.0,,,,,,,,,,170.0,21.0,0.0,1,1.0,200.0,0,250.0,14.0,392.0,466.0,31.9,80.6,,
370.0,3000.0,6500.0,80.0,120.0,,0.0,,,,,,,,,,170.0,21.0,0.0,1,1.0,200.0,0,580.0,2.0,370.0,456.0,35.2,80.6,-30.0,100.0
370.0,3000.0,6500.0,80.0,120.0,,0.0,,,,,,,,,,170.0,21.0,0.0,1,1.0,200.0,0,0.0,0.0,,,,,-26.0,100.0
370.0,3100.0,10300.0,70.0,140.0,,0.0,,,,,,,,,,170.0,21.0,0.0,1,1.0,200.0,0,250.0,14.0,413.0,498.0,31.2,80.6,,
370.0,3100.0,10300.0,70.0,140.0,,0.0,,,,,,,,,,170.0,21.0,0.0,1,1.0,200.0,0,580.0,2.0,402.0,490.0,31.0,80.6,-44.0,100.0
370.0,3100.0,10300.0,70.0,140.0,,0.0,,,,,,,,,,170.0,21.0,0.0,1,1.0,200.0,0,0.0,0.0,,,,,-47.0,100.0
440.0,3500.0,14300.0,70.0,140.0,,0.0,,,,,,,,,,170.0,21.0,0.0,1,1.0,200.0,0,250.0,14.0,468.0,551.0,29.4,78.7,,
440.0,3500.0,14300.0,70.0,140.0,,0.0,,,,,,,,,,170.0,21.0,0.0,1,1.0,200.0,0,580.0,2.0,436.0,529.0,31.6,78.8,-49.0,100.0
440.0,3500.0,14300.0,70.0,140.0,,0.0,,,,,,,,,,170.0,21.0,0.0,1,1.0,200.0,0,0.0,0.0,,,,,-52.0,100.0
450.0,3300.0,18500.0,70.0,160.0,,0.0,,,,,,,,,,170.0,21.0,0.0,1,1.0,200.0,0,250.0,14.0,514.0,588.0,28.0,76.8,,
450.0,3300.0,18500.0,70.0,160.0,,0.0,,,,,,,,,,170.0,21.0,0.0,1,1.0,200.0,0,580.0,2.0,479.0,576.0,27.4,76.9,-38.0,100.0
450.0,3300.0,18500.0,70.0,160.0,,0.0,,,,,,,,,,170.0,21.0,0.0,1,1.0,200.0,0,0.0,0.0,,,,,-45.0,100.0
380.0,3000.0,6500.0,70.0,140.0,,2200.0,,,,,,,,,,170.0,21.0,0.0,1,1.0,200.0,0,250.0,14.0,422.0,496.0,30.4,78.8,,
380.0,3000.0,6500.0,70.0,140.0,,2200.0,,,,,,,,,,170.0,21.0,0.0,1,1.0,200.0,0,580.0,2.0,410.0,496.0,31.0,79.7,,
410.0,3200.0,10100.0,80.0,130.0,,2400.0,,,,,,,,,,170.0,21.0,0.0,1,1.0,200.0,0,250.0,14.0,463.0,532.0,30.0,77.8,,
410.0,3200.0,10100.0,80.0,130.0,,2400.0,,,,,,,,,,170.0,21.0,0.0,1,1.0,200.0,0,580.0,2.0,426.0,519.0,29.8,78.8,,
410.0,3200.0,10100.0,80.0,130.0,,2400.0,,,,,,,,,,170.0,21.0,0.0,1,1.0,200.0,0,0.0,0.0,,,,,,
440.0,3200.0,14500.0,70.0,130.0,,2400.0,,,,,,,,,,170.0,21.0,0.0,1,1.0,200.0,0,250.0,14.0,500.0,575.0,28.0,78.8,,
440.0,3200.0,14500.0,70.0,130.0,,2400.0,,,,,,,,,,170.0,21.0,0.0,1,1.0,200.0,0,580.0,2.0,468.0,559.0,28.0,76.9,,
480.0,3300.0,18500.0,70.0,130.0,,2600.0,,,,,,,,,,170.0,21.0,0.0,1,1.0,200.0,0,250.0,14.0,567.0,622.0,26.0,75.0,,
480.0,3300.0,18500.0,70.0,130.0,,2600.0,,,,,,,,,,170.0,21.0,0.0,1,1.0,200.0,0,580.0,2.0,535.0,620.0,27.0,74.0,,
480.0,3300.0,18500.0,70.0,130.0,,2600.0,,,,,,,,,,170.0,21.0,0.0,1,1.0,200.0,0,0.0,0.0,,,,,,
400.0,3300.0,6000.0,60.0,100.0,,5100.0,,,,,,,,,,170.0,21.0,0.0,1,1.0,200.0,0,250.0,14.0,446.0,510.0,32.2,78.8,,
400.0,3300.0,6000.0,60.0,100.0,,5100.0,,,,,,,,,,170.0,21.0,0.0,1,1.0,200.0,0,580.0,2.0,417.0,496.0,29.0,78.8,-17.0,100.0
400.0,3300.0,6000.0,60.0,100.0,,5100.0,,,,,,,,,,170.0,21.0,0.0,1,1.0,200.0,0,0.0,0.0,,,,,-17.0,100.0
430.0,3100.0,9500.0,70.0,100.0,,5300.0,,,,,,,,,,170.0,21.0,0.0,1,1.0,200.0,0,250.0,14.0,494.0,545.0,29.6,77.0,,
430.0,3100.0,9500.0,70.0,100.0,,5300.0,,,,,,,,,,170.0,21.0,0.0,1,1.0,200.0,0,580.0,2.0,460.0,536.0,28.8,77.0,-35.0,100.0
430.0,3100.0,9500.0,70.0,100.0,,5300.0,,,,,,,,,,170.0,21.0,0.0,1,1.0,200.0,0,0.0,0.0,,,,,-45.0,100.0
470.0,3300.0,14200.0,60.0,100.0,,5300.0,,,,,,,,,,170.0,21.0,0.0,1,1.0,200.0,0,250.0,14.0,543.0,603.0,28.2,77.0,,
470.0,3300.0,14200.0,60.0,100.0,,5300.0,,,,,,,,,,170.0,21.0,0.0,1,1.0,200.0,0,580.0,2.0,514.0,600.0,25.8,76.0,-35.0,100.0
470.0,3300.0,14200.0,60.0,100.0,,5300.0,,,,,,,,,,170.0,21.0,0.0,1,1.0,200.0,0,0.0,0.0,,,,,-44.0,100.0
510.0,3300.0,18300.0,60.0,130.0,,5200.0,,,,,,,,,,170.0,21.0,0.0,1,1.0,200.0,0,250.0,14.0,617.0,674.0,23.0,70.2,,
510.0,3300.0,18300.0,60.0,130.0,,5200.0,,,,,,,,,,170.0,21.0,0.0,1,1.0,200.0,0,580.0,2.0,570.0,650.0,24.0,68.7,-2.0,100.0
510.0,3300.0,18300.0,60.0,130.0,,5200.0,,,,,,,,,,170.0,21.0,0.0,1,1.0,200.0,0,0.0,0.0,,,,,-35.0,100.0
410.0,3000.0,5900.0,90.0,110.0,,10000.0,,,,,,,,,,170.0,21.0,0.0,1,1.0,200.0,0,250.0,14.0,472.0,531.0,25.8,77.8,,
410.0,3000.0,5900.0,90.0,110.0,,10000.0,,,,,,,,,,170.0,21.0,0.0,1,1.0,200.0,0,580.0,2.0,427.0,514.0,29.2,77.9,-12.0,100.0
410.0,3000.0,5900.0,90.0,110.0,,10000.0,,,,,,,,,,170.0,21.0,0.0,1,1.0,200.0,0,0.0,0.0,,,,,-10.0,100.0
450.0,3200.0,9700.0,70.0,120.0,,10400.0,,,,,,,,,,170.0,21.0,0.0,1,1.0,200.0,0,250.0,14.0,531.0,592.0,24.6,76.0,,
450.0,3200.0,9700.0,70.0,120.0,,10400.0,,,,,,,,,,170.0,21.0,0.0,1,1.0,200.0,0,580.0,2.0,471.0,568.0,26.2,77.0,-31.0,100.0
450.0,3200.0,9700.0,70.0,120.0,,10400.0,,,,,,,,,,170.0,21.0,0.0,1,1.0,200.0,0,0.0,0.0,,,,,-42.0,100.0
480.0,3300.0,13700.000000000002,80.0,130.0,,10800.0,,,,,,,,,,170.0,21.0,0.0,1,1.0,200.0,0,250.0,14.0,626.0,676.0,24.4,70.9,,
480.0,3300.0,13700.000000000002,80.0,130.0,,10800.0,,,,,,,,,,170.0,21.0,0.0,1,1.0,200.0,0,580.0,2.0,548.0,630.0,26.0,72.0,-17.0,100.0
480.0,3300.0,13700.000000000002,80.0,130.0,,10800.0,,,,,,,,,,170.0,21.0,0.0,1,1.0,200.0,0,0.0,0.0,,,,,-40.0,100.0
520.0,3300.0,18100.0,70.0,130.0,,11000.0,,,,,,,,,,170.0,21.0,0.0,1,1.0,200.0,0,250.0,14.0,692.0,723.0,21.6,70.9,,
520.0,3300.0,18100.0,70.0,130.0,,11000.0,,,,,,,,,,170.0,21.0,0.0,1,1.0,200.0,0,580.0,2.0,592.0,671.0,22.8,72.0,28.0,100.0
520.0,3300.0,18100.0,70.0,130.0,,11000.0,,,,,,,,,,170.0,21.0,0.0,1,1.0,200.0,0,0.0,0.0,,,,,-28.0,100.0
410.0,2700.0,5900.0,90.0,110.0,,23400.0,,,,,,,,,,170.0,21.0,0.0,1,1.0,200.0,0,250.0,14.0,587.0,652.0,21.4,72.0,,
410.0,2700.0,5900.0,90.0,110.0,,23400.0,,,,,,,,,,170.0,21.0,0.0,1,1.0,200.0,0,580.0,2.0,534.0,619.0,22.0,75.0,0.0,100.0
410.0,2700.0,5900.0,90.0,110.0,,23400.0,,,,,,,,,,170.0,21.0,0.0,1,1.0,200.0,0,0.0,0.0,,,,,9.0,100.0
460.0,3000.0,9300.0,80.0,120.0,,23800.0,,,,,,,,,,170.0,21.0,0.0,1,1.0,200.0,0,250.0,14.0,655.0,722.0,19.6,67.5,,
460.0,3000.0,9300.0,80.0,120.0,,23800.0,,,,,,,,,,170.0,21.0,0.0,1,1.0,200.0,0,580.0,2.0,605.0,683.0,19.8,71.9,-3.0,100.0
460.0,3000.0,9300.0,80.0,120.0,,23800.0,,,,,,,,,,170.0,21.0,0.0,1,1.0,200.0,0,0.0,0.0,,,,,16.0,100.0
500.0,3100.0,12900.0,80.0,110.0,,23200.0,,,,,,,,,,170.0,21.0,0.0,1,1.0,200.0,0,250.0,14.0,738.0,789.0,20.0,67.0,,
500.0,3100.0,12900.0,80.0,110.0,,23200.0,,,,,,,,,,170.0,21.0,0.0,1,1.0,200.0,0,580.0,2.0,662.0,731.0,18.6,68.7,28.0,100.0
500.0,3100.0,12900.0,80.0,110.0,,23200.0,,,,,,,,,,170.0,21.0,0.0,1,1.0,200.0,0,0.0,0.0,,,,,9.0,100.0
540.0,3300.0,17200.0,70.0,140.0,,23600.0,,,,,,,,,,170.0,21.0,0.0,1,1.0,200.0,0,250.0,14.0,808.0,865.0,18.2,65.2,,
540.0,3300.0,17200.0,70.0,140.0,,23600.0,,,,,,,,,,170.0,21.0,0.0,1,1.0,200.0,0,580.0,2.0,697.0,757.0,19.6,69.7,,
540.0,3300.0,17200.0,70.0,140.0,,23600.0,,,,,,,,,,170.0,21.0,0.0,1,1.0,200.0,0,0.0,0.0,,,,,24.0,100.0
690.0000000000001,3000.0,13600.000000000002,70.0,90.0,,,,5.0,,432.0,37.0,67.0,5.0,5.0,5.0,170.0,21.0,0.0,1,1.0,200.0,0,250.0,14.0,468.0,529.0,32.6,80.7,,
690.0000000000001,3000.0,13600.000000000002,70.0,90.0,,,,5.0,,432.0,37.0,67.0,5.0,5.0,5.0,170.0,21.0,0.0,1,1.0,200.0,0,0.0,0.0,,,,,-99.0,28.0
690.0000000000001,3000.0,13600.000000000002,70.0,90.0,,,,5.0,,432.0,37.0,67.0,5.0,5.0,5.0,170.0,21.0,0.0,1,1.0,200.0,0,0.0,0.0,,,,,-72.0,100.0
690.0000000000001,3000.0,13600.000000000002,70.0,90.0,,,,5.0,,432.0,37.0,67.0,5.0,5.0,5.0,170.0,21.0,0.0,1,1.0,200.0,0,580.0,2.0,393.0,500.0,31.8,77.0,-100.0,28.0
690.0000000000001,3000.0,13600.000000000002,70.0,90.0,,,,5.0,,432.0,37.0,67.0,5.0,5.0,5.0,170.0,21.0,0.0,1,1.0,200.0,0,580.0,2.0,393.0,500.0,31.8,77.0,-78.0,100.0
730.0,3300.0,13899.999999999998,70.0,80.0,,,,5.0,,427.0,39.0,66.0,20.0,5.0,5.0,170.0,21.0,0.0,1,1.0,200.0,0,250.0,14.0,475.0,536.0,33.4,80.7,,
730.0,3300.0,13899.999999999998,70.0,80.0,,,,5.0,,427.0,39.0,66.0,20.0,5.0,5.0,170.0,21.0,0.0,1,1.0,200.0,0,0.0,0.0,,,,,-95.0,28.0
730.0,3300.0,13899.999999999998,70.0,80.0,,,,5.0,,427.0,39.0,66.0,20.0,5.0,5.0,170.0,21.0,0.0,1,1.0,200.0,0,0.0,0.0,,,,,-70.0,100.0
730.0,3300.0,13899.999999999998,70.0,80.0,,,,5.0,,427.0,39.0,66.0,20.0,5.0,5.0,170.0,21.0,0.0,1,1.0,200.0,0,580.0,2.0,387.0,493.0,32.5,80.7,-78.0,100.0
780.0,3200.0,13899.999999999998,70.0,90.0,,,,5.0,,436.0,42.0,66.0,44.0,5.0,5.0,170.0,21.0,0.0,1,1.0,200.0,0,250.0,14.0,478.0,541.0,30.4,78.9,,
780.0,3200.0,13899.999999999998,70.0,90.0,,,,5.0,,436.0,42.0,66.0,44.0,5.0,5.0,170.0,21.0,0.0,1,1.0,200.0,0,0.0,0.0,,,,,-88.0,28.0
780.0,3200.0,13899.999999999998,70.0,90.0,,,,5.0,,436.0,42.0,66.0,44.0,5.0,5.0,170.0,21.0,0.0,1,1.0,200.0,0,0.0,0.0,,,,,-60.0,100.0
780.0,3200.0,13899.999999999998,70.0,90.0,,,,5.0,,436.0,42.0,66.0,44.0,5.0,5.0,170.0,21.0,0.0,1,1.0,200.0,0,580.0,2.0,398.0,499.0,32.8,80.7,-94.0,28.0
780.0,3200.0,13899.999999999998,70.0,90.0,,,,5.0,,436.0,42.0,66.0,44.0,5.0,5.0,170.0,21.0,0.0,1,1.0,200.0,0,580.0,2.0,398.0,499.0,32.8,80.7,-75.0,100.0
800.0,3300.0,14100.0,60.0,90.0,,,,5.0,,432.0,43.0,61.0,78.0,5.0,5.0,170.0,21.0,0.0,1,1.0,200.0,0,250.0,14.0,478.0,540.0,31.2,80.7,,
800.0,3300.0,14100.0,60.0,90.0,,,,5.0,,432.0,43.0,61.0,78.0,5.0,5.0,170.0,21.0,0.0,1,1.0,200.0,0,0.0,0.0,,,,,-77.0,28.0
800.0,3300.0,14100.0,60.0,90.0,,,,5.0,,432.0,43.0,61.0,78.0,5.0,5.0,170.0,21.0,0.0,1,1.0,200.0,0,0.0,0.0,,,,,-55.0,100.0
800.0,3300.0,14100.0,60.0,90.0,,,,5.0,,432.0,43.0,61.0,78.0,5.0,5.0,170.0,21.0,0.0,1,1.0,200.0,0,580.0,2.0,391.0,504.0,31.8,78.9,-89.0,28.0
800.0,3300.0,14100.0,60.0,90.0,,,,5.0,,432.0,43.0,61.0,78.0,5.0,5.0,170.0,21.0,0.0,1,1.0,200.0,0,580.0,2.0,391.0,504.0,31.8,78.9,-68.0,100.0
800.0,3700.0,14200.0,60.0,90.0,,,,5.0,,439.0,43.0,54.0,120.0,5.0,5.0,170.0,21.0,0.0,1,1.0,200.0,0,250.0,14.0,480.0,543.0,29.0,78.9,,
800.0,3700.0,14200.0,60.0,90.0,,,,5.0,,439.0,43.0,54.0,120.0,5.0,5.0,170.0,21.0,0.0,1,1.0,200.0,0,0.0,0.0,,,,,-86.0,28.0
800.0,3700.0,14200.0,60.0,90.0,,,,5.0,,439.0,43.0,54.0,120.0,5.0,5.0,170.0,21.0,0.0,1,1.0,200.0,0,0.0,0.0,,,,,-28.0,100.0
800.0,3700.0,14200.0,60.0,90.0,,,,5.0,,439.0,43.0,54.0,120.0,5.0,5.0,170.0,21.0,0.0,1,1.0,200.0,0,580.0,2.0,397.0,518.0,31.0,79.8,-91.0,28.0
800.0,3700.0,14200.0,60.0,90.0,,,,5.0,,439.0,43.0,54.0,120.0,5.0,5.0,170.0,21.0,0.0,1,1.0,200.0,0,580.0,2.0,397.0,518.0,31.0,79.8,-69.0,100.0
760.0,3700.0,13600.000000000002,50.0,90.0,,,,5.0,,422.0,36.0,54.0,190.0,5.0,5.0,170.0,21.0,0.0,1,1.0,200.0,0,250.0,14.0,485.0,549.0,31.4,79.8,,
760.0,3700.0,13600.000000000002,50.0,90.0,,,,5.0,,422.0,36.0,54.0,190.0,5.0,5.0,170.0,21.0,0.0,1,1.0,200.0,0,0.0,0.0,,,,,-86.0,28.0
760.0,3700.0,13600.000000000002,50.0,90.0,,,,5.0,,422.0,36.0,54.0,190.0,5.0,5.0,170.0,21.0,0.0,1,1.0,200.0,0,0.0,0.0,,,,,-58.0,100.0
760.0,3700.0,13600.000000000002,50.0,90.0,,,,5.0,,422.0,36.0,54.0,190.0,5.0,5.0,170.0,21.0,0.0,1,1.0,200.0,0,580.0,2.0,403.0,519.0,29.1,78.9,-92.0,28.0
760.0,3700.0,13600.000000000002,50.0,90.0,,,,5.0,,422.0,36.0,54.0,190.0,5.0,5.0,170.0,21.0,0.0,1,1.0,200.0,0,580.0,2.0,403.0,519.0,29.1,78.9,-74.0,100.0
780.0,4400.0,13100.0,50.0,80.0,,,,5.0,,431.0,36.0,52.0,340.0,5.0,5.0,170.0,21.0,0.0,1,1.0,200.0,0,250.0,14.0,491.0,564.0,28.2,78.9,,
780.0,4400.0,13100.0,50.0,80.0,,,,5.0,,431.0,36.0,52.0,340.0,5.0,5.0,170.0,21.0,0.0,1,1.0,200.0,0,0.0,0.0,,,,,-88.0,28.0
780.0,4400.0,13100.0,50.0,80.0,,,,5.0,,431.0,36.0,52.0,340.0,5.0,5.0,170.0,21.0,0.0,1,1.0,200.0,0,0.0,0.0,,,,,-63.0,100.0
780.0,4400.0,13100.0,50.0,80.0,,,,5.0,,431.0,36.0,52.0,340.0,5.0,5.0,170.0,21.0,0.0,1,1.0,200.0,0,580.0,2.0,409.0,528.0,31.0,78.9,-90.0,28.0
780.0,4400.0,13100.0,50.0,80.0,,,,5.0,,431.0,36.0,52.0,340.0,5.0,5.0,170.0,21.0,0.0,1,1.0,200.0,0,580.0,2.0,409.0,528.0,31.0,78.9,-74.0,100.0
760.0,5100.0,13000.0,50.0,80.0,,,,5.0,,423.0,43.0,50.0,490.0,5.0,5.0,170.0,21.0,0.0,1,1.0,200.0,0,250.0,14.0,485.0,560.0,25.2,78.9,,
760.0,5100.0,13000.0,50.0,80.0,,,,5.0,,423.0,43.0,50.0,490.0,5.0,5.0,170.0,21.0,0.0,1,1.0,200.0,0,0.0,0.0,,,,,-90.0,28.0
760.0,5100.0,13000.0,50.0,80.0,,,,5.0,,423.0,43.0,50.0,490.0,5.0,5.0,170.0,21.0,0.0,1,1.0,200.0,0,0.0,0.0,,,,,-55.0,100.0
760.0,5100.0,13000.0,50.0,80.0,,,,5.0,,423.0,43.0,50.0,490.0,5.0,5.0,170.0,21.0,0.0,1,1.0,200.0,0,580.0,2.0,417.0,528.0,29.0,78.9,-84.0,28.0
760.0,5100.0,13000.0,50.0,80.0,,,,5.0,,423.0,43.0,50.0,490.0,5.0,5.0,170.0,21.0,0.0,1,1.0,200.0,0,580.0,2.0,417.0,528.0,29.0,78.9,-69.0,100.0
790.0,5699.999999999999,13200.0,40.0,80.0,,,,5.0,,422.0,38.0,48.0,610.0,5.0,5.0,170.0,21.0,0.0,1,1.0,200.0,0,250.0,14.0,491.0,570.0,29.2,77.0,,
790.0,5699.999999999999,13200.0,40.0,80.0,,,,5.0,,422.0,38.0,48.0,610.0,5.0,5.0,170.0,21.0,0.0,1,1.0,200.0,0,0.0,0.0,,,,,-74.0,28.0
790.0,5699.999999999999,13200.0,40.0,80.0,,,,5.0,,422.0,38.0,48.0,610.0,5.0,5.0,170.0,21.0,0.0,1,1.0,200.0,0,0.0,0.0,,,,,-38.0,100.0
790.0,5699.999999999999,13200.0,40.0,80.0,,,,5.0,,422.0,38.0,48.0,610.0,5.0,5.0,170.0,21.0,0.0,1,1.0,200.0,0,580.0,2.0,443.0,550.0,29.4,76.0,-88.0,28.0
790.0,5699.999999999999,13200.0,40.0,80.0,,,,5.0,,422.0,38.0,48.0,610.0,5.0,5.0,170.0,21.0,0.0,1,1.0,200.0,0,580.0,2.0,443.0,550.0,29.4,76.0,-52.0,100.0
730.0,3500.0,6400.0,50.0,40.0,,,,3.0,,428.0,38.0,77.0,5.0,5.0,5.0,170.0,21.0,0.0,1,1.0,200.0,0,250.0,14.0,402.0,494.0,33.3,77.5,,
730.0,3500.0,6400.0,50.0,40.0,,,,3.0,,428.0,38.0,77.0,5.0,5.0,5.0,170.0,21.0,0.0,1,1.0,200.0,0,0.0,0.0,,,,,-45.0,100.0
730.0,3500.0,6400.0,50.0,40.0,,,,3.0,,428.0,38.0,77.0,5.0,5.0,5.0,170.0,21.0,0.0,1,1.0,200.0,0,580.0,2.0,329.0,447.0,36.4,80.5,-54.0,100.0
709.9999999999999,3600.0,6300.0,70.0,60.0,,,,210.0,,435.0,43.0,78.0,5.0,5.0,5.0,170.0,21.0,0.0,1,1.0,200.0,0,250.0,14.0,436.0,513.0,29.2,77.0,,
709.9999999999999,3600.0,6300.0,70.0,60.0,,,,210.0,,435.0,43.0,78.0,5.0,5.0,5.0,170.0,21.0,0.0,1,1.0,200.0,0,0.0,0.0,,,,,-43.0,100.0
709.9999999999999,3600.0,6300.0,70.0,60.0,,,,210.0,,435.0,43.0,78.0,5.0,5.0,5.0,170.0,21.0,0.0,1,1.0,200.0,0,580.0,2.0,398.0,481.0,30.8,76.0,-47.0,100.0
709.9999999999999,4000.0,6400.0,80.0,60.0,,,,435.0,,411.0,36.0,88.0,5.0,5.0,5.0,170.0,21.0,0.0,1,1.0,200.0,0,250.0,14.0,478.0,546.0,28.2,78.0,,
709.9999999999999,4000.0,6400.0,80.0,60.0,,,,435.0,,411.0,36.0,88.0,5.0,5.0,5.0,170.0,21.0,0.0,1,1.0,200.0,0,0.0,0.0,,,,,-43.0,100.0
709.9999999999999,4000.0,6400.0,80.0,60.0,,,,435.0,,411.0,36.0,88.0,5.0,5.0,5.0,170.0,21.0,0.0,1,1.0,200.0,0,580.0,2.0,446.0,526.0,,76.0,-30.0,100.0
740.0,3600.0,6300.0,80.0,50.0,,,,600.0,,432.0,31.0,75.0,5.0,5.0,5.0,170.0,21.0,0.0,1,1.0,200.0,0,250.0,14.0,488.0,548.0,25.6,77.5,,
740.0,3600.0,6300.0,80.0,50.0,,,,600.0,,432.0,31.0,75.0,5.0,5.0,5.0,170.0,21.0,0.0,1,1.0,200.0,0,0.0,0.0,,,,,-42.0,100.0
740.0,3600.0,6300.0,80.0,50.0,,,,600.0,,432.0,31.0,75.0,5.0,5.0,5.0,170.0,21.0,0.0,1,1.0,200.0,0,580.0,2.0,458.0,547.0,25.6,76.0,-28.0,100.0
720.0,3600.0,6400.0,80.0,60.0,,,,815.0,,436.0,34.0,84.0,5.0,5.0,5.0,170.0,21.0,0.0,1,1.0,200.0,0,250.0,14.0,490.0,563.0,25.2,77.0,,
720.0,3600.0,6400.0,80.0,60.0,,,,815.0,,436.0,34.0,84.0,5.0,5.0,5.0,170.0,21.0,0.0,1,1.0,200.0,0,0.0,0.0,,,,,-40.0,100.0
720.0,3600.0,6400.0,80.0,60.0,,,,815.0,,436.0,34.0,84.0,5.0,5.0,5.0,170.0,21.0,0.0,1,1.0,200.0,0,580.0,2.0,483.0,576.0,25.2,76.0,-22.0,100.0
770.0,3500.0,10200.0,70.0,50.0,,,,4.0,,399.0,41.0,75.0,5.0,5.0,5.0,170.0,21.0,0.0,1,1.0,200.0,0,250.0,14.0,443.0,522.0,31.1,77.0,,
770.0,3500.0,10200.0,70.0,50.0,,,,4.0,,399.0,41.0,75.0,5.0,5.0,5.0,170.0,21.0,0.0,1,1.0,200.0,0,0.0,0.0,,,,,-60.0,100.0
770.0,3500.0,10200.0,70.0,50.0,,,,4.0,,399.0,41.0,75.0,5.0,5.0,5.0,170.0,21.0,0.0,1,1.0,200.0,0,580.0,2.0,332.0,461.0,33.3,80.3,-80.0,100.0
760.0,3400.0000000000005,10100.0,70.0,70.0,,,,215.0,,426.0,37.0,75.0,5.0,5.0,5.0,170.0,21.0,0.0,1,1.0,200.0,0,250.0,14.0,456.0,534.0,25.0,79.6,,
760.0,3400.0000000000005,10100.0,70.0,70.0,,,,215.0,,426.0,37.0,75.0,5.0,5.0,5.0,170.0,21.0,0.0,1,1.0,200.0,0,0.0,0.0,,,,,-69.0,100.0
760.0,3400.0000000000005,10100.0,70.0,70.0,,,,215.0,,426.0,37.0,75.0,5.0,5.0,5.0,170.0,21.0,0.0,1,1.0,200.0,0,580.0,2.0,434.0,515.0,29.8,78.9,-67.0,100.0
780.0,3100.0,10400.0,70.0,60.0,,,,440.0,,429.0,32.0,48.0,5.0,5.0,5.0,170.0,21.0,0.0,1,1.0,200.0,0,250.0,14.0,505.0,570.0,24.8,77.4,,
780.0,3100.0,10400.0,70.0,60.0,,,,440.0,,429.0,32.0,48.0,5.0,5.0,5.0,170.0,21.0,0.0,1,1.0,200.0,0,0.0,0.0,,,,,-63.0,100.0
780.0,3100.0,10400.0,70.0,60.0,,,,440.0,,429.0,32.0,48.0,5.0,5.0,5.0,170.0,21.0,0.0,1,1.0,200.0,0,580.0,2.0,478.0,554.0,27.2,78.0,-51.0,100.0
760.0,3300.0,10400.0,70.0,60.0,,,,610.0,,429.0,31.0,70.0,5.0,5.0,5.0,170.0,21.0,0.0,1,1.0,200.0,0,250.0,14.0,509.0,576.0,25.6,77.4,,
760.0,3300.0,10400.0,70.0,60.0,,,,610.0,,429.0,31.0,70.0,5.0,5.0,5.0,170.0,21.0,0.0,1,1.0,200.0,0,0.0,0.0,,,,,-59.0,100.0
