Repository: irenedagherr/ApprentissageAutomatiqueProjet

## Description

Ce projet vise à prédire la qualité des soudures sur des aciers en utilisant des données publiques issues de Welddb [(Welddb)](https://www.phase-trans.msm.cam.ac.uk/map/data/materials/welddb-b.html). En automatisant l'évaluation de la qualité des soudures à l'aide de techniques de machine learning, nous cherchons à extraire des connaissances des données disponibles afin d’identifier des modèles nouveaux qui pourraient améliorer la qualité des soudures. La qualité des soudures est un facteur essentiel pour de nombreux secteurs industriels, notamment dans les industries aérospatiale, automobile et de la construction.

File: 4 - Dataset/new_weld_data_with_target.csv (part 1 of 8)
Carbon concentration (weight%),Silicon concentration (weight%),Manganese concentration (weight%),Sulphur concentration (weight%),Phosphorus concentration (weight%),Oxygen concentration (%),Nitrogen concentration (%),Current (A),Voltage (V),Heat input (kJ/mm),Interpass temperature (deg C),Post weld heat treatment temperature (deg C),Post weld heat treatment time (hours),Nickel concentration (weight%),Chromium concentration (weight%),Molybdenum concentration (weight%),Vanadium concentration (weight%),Copper concentration (weight%),Titanium concentration (%),Aluminium concentration (%),Boron concentration (%),Niobium concentration (%),AC or DC,Electrode positive or negative,Type of weld,Yield strength (MPa),Ultimate tensile strength (MPa),Elongation (%),Reduction of Area (%),Charpy temperature (deg C),Charpy impact toughness (J),Hardness (kg/mm2),target
0.09,0.2,1.25,0.011,0.022,0.069,0.0082,150.0,37.5,1.0,300.0,690.0,3.0,1.7191156462187656,2.4,0.9,0.1741890850199949,0.1489930241811674,0.0221136660294022,0.0515918216469419,0.0028292589811145,0.0432312274346899,0.0,1.0,0.0,594.0,680.0,20.0,66.0,,,231.0,1
0.077,0.28,1.79,0.007,0.006,0.0439,0.0082,170.0,21.0,1.0,200.0,0.0,0.0,0.2128340265879234,1.5938027901715168,0.1411699458666395,0.0005,0.0830941423361074,0.0007,0.0005,0.0005,0.0005,0.0,1.0,0.0,,,,,-5.0,100.0,,0
0.076,0.33,1.48,0.007,0.006,0.04,0.0082,170.0,21.0,1.0,150.0,580.0,2.0,0.872590567945985,4.110261934849846,0.1214590110340183,0.0853291743731857,0.35,0.004,0.0029832909362733,0.0012856188059185,0.0317878399906585,0.0,1.0,0.0,482.0,572.0,28.2,77.9,,,,1
0.069,0.45,1.36,0.005,0.008,0.0374,0.0044,170.0,21.0,1.0,200.0,0.0,0.0,2.0792811398660245,0.1744119656776976,0.4724704287225336,0.1555341694224927,0.5448458023195917,0.0063,0.028,0.0018164388958424,0.0213988562437003,0.0,1.0,0.0,,,,,-61.0,100.0,,0
0.068,0.28,0.62,0.008,0.007,0.0477,0.0073,170.0,21.0,1.0,200.0,250.0,14.0,0.0,0.0,0.0,0.0005,0.5,0.0005,0.0005,0.0005,0.0005,0.0,0.0,0.0,391.0,468.0,29.4,77.0,-63.0,100.0,,1
0.074,0.36,1.8,0.008,0.008,0.0421,0.0082,170.0,21.0,1.0,200.0,580.0,2.0,1.608985508564552,0.1213933622607823,0.2286522642886989,0.1027471760856389,0.0908792579104935,0.0157744153733478,0.0066433140859635,0.0018257985687919,0.0078692306400687,0.0,1.0,0.0,504.0,594.0,26.2,75.0,-20.0,161.0,,1
0.05,0.41,0.92,0.011,0.019,0.045,0.0114,170.0,21.0,1.8,100.0,620.0,1.0,0.02,1.870948135298378,0.51,0.018,0.02,0.0035929926013917,0.007,0.0003135149232422,0.0182653571453614,0.0,1.0,0.0,538.0,626.0,,,,,,1
0.12,0.27,1.46,0.014,0.026,0.0365,0.0077,625.0,72.24,4.4,200.0,0.0,0.0,0.2128340265879234,2.133973269166426,0.48,0.01,0.3,0.0080401562585189,0.007,0.0002970601701333,0.0259465838958361,0.0,1.0,3.0,689.0,689.0,34.0,69.0,-60.0,41.0,,1
0.039,0.28,0.58,0.008,0.012,0.0421,0.0082,170.0,21.0,1.0,150.0,0.0,0.0,1.0086293433815277,2.844853190005045,0.8053054974143343,0.0816576350473198,0.1769299596901322,0.0189186058996539,0.007,0.0021115750942813,0.020082789197849,0.0,1.0,0.0,411.0,475.0,30.6,79.7,-24.0,100.0,,1
0.1,0.28,1.42,0.011,0.024,0.043,0.015,550.0,28.0,3.6,100.0,0.0,0.0,0.09,0.08,0.04,0.01,0.15,0.01,0.015,0.001,0.03,0.0,1.0,1.0,493.0,618.0,18.0,75.0,-6.0,70.0,,1
0.051,0.43,0.76,0.024,0.019,0.041,0.0082,150.0,37.5,1.0,300.0,690.0,3.0,0.2128340265879234,2.8,1.1,0.0803032473871584,0.0830941423361074,0.0059729219396102,0.0137209310900639,0.0009908933019034,0.0078692306400687,0.0,1.0,0.0,614.0,713.0,18.0,67.0,,,241.0,1
0.074,0.27,1.41,0.007,0.006,0.0407,0.007,170.0,21.0,1.0,200.0,0.0,0.0,0.2128340265879234,1.7078966317322393,0.7812810857705148,0.046894914814585,0.0283168423843624,0.0088,0.0047,0.0007733275953057,0.0050826064905189,0.0,1.0,0.0,,,,,-57.0,28.0,,0
0.11,0.51,1.1,0.007,0.013,0.05,0.04,115.0,23.0,1.0,175.0,740.0,8.0,0.08,8.9,1.0,0.18,0.03,0.01,0.01,0.0019958354480205,0.09,0.0,1.0,0.0,,,,,,,237.0,0
0.074,0.16,0.84,0.015,0.026,0.0415,0.0084,625.0,72.24,4.4,200.0,0.0,0.0,1.1525386782555151,1.358306689377657,0.02,0.004,0.28,0.0151351766069918,0.0148709769406807,0.0014454738989927,0.0078692306400687,0.0,1.0,3.0,352.0,459.0,36.0,72.0,-60.0,95.0,,1
0.071,0.42,1.39,0.007,0.005,0.0446,0.0065,170.0,21.0,1.0,200.0,0.0,0.0,1.0264951764736243,1.358306689377657,0.4724704287225336,0.018,0.1770859701205992,0.042,0.015,0.0019139967520064,0.0078692306400687,0.0,1.0,0.0,,,,,-56.0,100.0,,0
0.073,0.26,1.41,0.007,0.011,0.0392,0.0083,170.0,21.0,1.0,200.0,0.0,0.0,0.7281101127438303,1.1862475562215966,0.4724704287225336,0.0554182446584973,0.0445827760085152,0.009,0.007,0.001056581062832,0.0091318880069137,0.0,1.0,0.0,478.0,540.0,24.2,78.9,,,,1
0.077,0.32,1.05,0.008,0.006,0.04,0.0072,170.0,21.0,1.0,200.0,580.0,2.0,0.4735059776925776,2.5755928532165906,0.054854794878582,0.085,0.0458196373368178,0.0034,0.0005,0.0005,0.0005,0.0,1.0,0.0,538.0,609.0,25.4,75.0,-40.0,100.0,,1
0.077,0.3,1.0,0.008,0.007,0.0464,0.0083,170.0,21.0,1.0,200.0,0.0,0.0,1.6464146098431185,0.5045004509489336,0.4579826030263049,0.0005,0.2104650042204788,0.0007,0.0005,0.0005,0.0005,0.0,1.0,0.0,,,,,-56.0,100.0,,0
0.041,0.32,1.01,0.008,0.013,0.0421,0.0082,170.0,21.0,1.0,200.0,250.0,14.0,1.2271131706585732,0.24,0.4724704287225336,0.0917427896324039,0.2640759261104101,0.0059729219396102,0.0152992769116895,0.0008926116378794,0.0078692306400687,0.0,1.0,0.0,463.0,532.0,30.0,77.8,,,,1
0.059,0.3,1.44,0.006,0.01,0.0305,0.0065,180.0,23.0,1.0,250.0,0.0,0.0,0.2128340265879234,1.358306689377657,0.4724704287225336,0.018,0.2428695229812834,0.009,0.007,6.86736094758735e-05,0.0078692306400687,0.0,1.0,0.0,473.0,,,,-60.0,20.0,,0
0.036,0.31,0.6,0.008,0.012,0.0421,0.0082,170.0,21.0,1.0,20.0,0.0,0.0,0.5835407464330806,4.7641590767159,1.274554077802137,0.1137579515616131,0.1585492408794824,0.0156586054171826,0.0085451579696009,0.0010951511154486,0.037585055042404,0.0,1.0,0.0,450.0,506.0,28.8,77.8,-14.0,100.0,,1
0.078,0.44,1.31,0.005,0.008,0.0431,0.0052,170.0,21.0,1.0,200.0,0.0,0.0,2.423355324370759,1.358306689377657,0.4724704287225336,0.0005,0.3226232670960071,0.0036,0.034,0.0005,0.0005,0.0,1.0,0.0,,,,,-88.0,28.0,,0
0.072,0.35,1.05,0.005,0.007,0.0421,0.0073,170.0,21.0,1.0,200.0,580.0,2.0,2.427774179430952,0.79,0.2162172390098668,0.118002544379103,0.3667301567766872,0.0037,0.0192255008836148,0.0024923922651805,0.0233905376541885,0.0,1.0,0.0,,,,,-68.0,100.0,,0
0.058,0.2,0.55,0.027,0.027,0.073,0.0082,150.0,37.5,1.0,300.0,690.0,3.0,1.0057833266107064,1.8,1.2,0.018,0.0830941423361074,0.0115078178651461,0.0036637617457009,0.0006463105055384,0.0151831646309766,0.0,1.0,0.0,464.0,578.0,23.0,71.0,,,205.0,1
0.06,0.42,2.0,0.01,0.02,0.0371,0.0117,170.0,21.0,1.8,100.0,620.0,1.0,0.02,1.6607306617341069,0.01,0.0675887050742571,0.02,0.0018977365464688,0.0222325337228574,0.001646562549822,0.0199217913177452,0.0,1.0,0.0,530.0,626.0,,,,,,1
0.069,0.3,1.36,0.007,0.009,0.0432,0.0068,170.0,21.0,1.0,200.0,0.0,0.0,0.5269550240157085,3.182569706287873,0.8523032253510956,0.1029003739076743,0.400491472677587,0.0037,0.0005,0.0019924124467718,0.0237934977668272,0.0,1.0,0.0,,,,,-72.0,100.0,,0
0.078,0.31,1.04,0.007,0.006,0.0429,0.0048,170.0,21.0,1.0,200.0,580.0,2.0,0.4754646409795557,2.427983351887118,0.3014757772387313,0.044,0.1391370687463556,0.0032,0.0005,0.0005,0.0005,0.0,1.0,0.0,478.0,554.0,27.2,78.0,-51.0,100.0,,1
0.1,0.22,0.55,0.009,0.013,0.026,0.0082,500.0,32.0,2.0,250.0,690.0,10.0,0.21,2.68,1.05,0.0596254770499083,0.1461150133182636,0.0101801598586915,0.02,0.0012626800730477,0.0205337688985579,0.0,1.0,5.0,492.0,610.0,27.0,,0.0,164.0,,1
0.042,0.2,0.93,0.008,0.011,0.0421,0.0082,170.0,21.0,4.3,200.0,0.0,0.0,1.076285997292632,8.927194980773688,1.3273500681933952,0.1485133969843613,0.0830941423361074,0.001027661137798,0.007,0.0016229104578405,0.0301264968806575,0.0,1.0,0.0,,,,,-27.0,100.0,,0
0.047,0.42,1.0,0.015,0.016,0.0695,0.0165,300.0,28.0,2.08,150.0,690.0,10.0,0.17,2.29,1.04,0.018,0.4037982921737881,0.000324306933022,0.0089542531948621,0.0006390339236719,0.0380958679649366,0.0,1.0,2.0,537.0,620.0,11.0,24.0,20.0,96.0,,1
0.06,0.32,1.23,0.002,0.002,0.038,0.008,163.0,25.0,1.2,175.0,760.0,8.0,1.01,8.4,0.89,0.22,0.01,0.01,0.01,0.0023953512338041,0.03,0.0,1.0,0.0,,,,,,,246.0,0
0.076,0.34,1.36,0.005,0.011,0.0476,0.0057,170.0,21.0,1.0,200.0,0.0,0.0,0.2230873505042171,1.0558172250270736,0.0699250238017371,0.0536893077566402,0.2194316863398717,0.0005,0.015,0.0001803754013924,0.0208913940572474,0.0,1.0,0.0,,,,,-58.0,28.0,,0
0.086,0.2,1.01,0.007,0.012,0.0596,0.016,180.0,34.0,1.0,175.0,750.0,8.0,0.2128340265879234,8.9,1.01,0.21,0.0830941423361074,0.0046914806844972,0.0071830071018949,0.0019,0.051,0.0,1.0,0.0,569.0,709.0,17.4,62.7,-9.0,50.0,,1
0.04,0.33,0.6,0.006,0.01,0.0421,0.0082,170.0,21.0,1.0,200.0,580.0,2.0,0.8169885238011041,0.51,0.4724704287225336,0.0469076484809123,0.319047518005577,0.012666748317433,0.0146663415683957,0.001059400580387,0.0017254398818447,0.0,1.0,0.0,417.0,496.0,29.0,78.8,-17.0,100.0,,1
0.058,0.33,0.63,0.007,0.007,0.0421,0.0082,170.0,21.0,1.0,200.0,580.0,2.0,0.861886671284873,1.358306689377657,0.4724704287225336,0.018,0.0830941423361074,0.011871372734999,0.0095547111463817,0.0007737474008898,0.0078692306400687,0.0,1.0,0.0,386.0,465.0,33.4,78.8,-50.0,27.0,,1
0.089,0.35,0.68,0.008,0.008,0.0421,0.0082,170.0,21.0,1.0,200.0,580.0,2.0,0.5757975740342622,1.358306689377657,0.4724704287225336,0.018,0.2767168398053218,0.0059729219396102,0.0183487317242042,0.000397334749439,0.014025899857647,0.0,1.0,0.0,394.0,499.0,34.2,78.8,20.0,220.0,,1
0.071,0.39,1.36,0.005,0.009,0.0381,0.0052,170.0,21.0,1.0,200.0,0.0,0.0,0.1498012111913239,7.949828829544107,1.0590409389155857,0.1461762268046105,0.3326354624022689,0.0092,0.016,0.0020504051486973,0.0647186135779316,0.0,1.0,0.0,,,,,-68.0,28.0,,0
0.074,0.33,1.45,0.005,0.005,0.0408,0.009,170.0,21.0,1.0,200.0,0.0,0.0,0.1729775155421206,1.6396556911636944,0.2847045551637804,0.0120127134206572,0.0830941423361074,0.0006,0.007,0.0007737474008898,0.0078692306400687,0.0,1.0,4.0,,,,,-60.0,28.0,,0
0.037,0.3,0.65,0.008,0.012,0.0421,0.0082,170.0,21.0,1.0,200.0,250.0,14.0,1.1753837061926904,0.0,0.5005340704251064,0.018,0.4011724143009709,0.020535390175171,0.0062809669807574,0.0021353792027352,0.044515141422805,0.0,1.0,0.0,392.0,466.0,31.9,80.6,,,,1
0.065,0.34,0.97,0.007,0.008,0.0421,0.0082,170.0,21.0,1.0,200.0,580.0,2.0,1.1612692497932922,0.7922765882784171,0.4724704287225336,0.0582355349658548,0.4824877457712329,0.0049872137049789,0.031650525302959,0.0014941272129903,0.0147824933808613,0.0,1.0,0.0,418.0,500.0,35.0,80.6,-50.0,100.0,,1
0.065,0.26,0.61,0.007,0.007,0.0488,0.0086,170.0,21.0,1.0,200.0,250.0,14.0,2.14,0.0,0.0,0.0005,0.0,0.0005,0.0005,0.0005,0.0005,0.0,0.0,0.0,443.0,528.0,32.4,76.0,-65.0,100.0,,1
0.075,0.36,1.48,0.007,0.006,0.039,0.0082,170.0,21.0,1.0,150.0,0.0,0.0,0.5593542937514258,5.2889633210990015,0.9279364482551142,0.2080732538051435,0.11,0.004,0.0206965703049357,0.000842761302088,0.0215378689396706,0.0,1.0,0.0,502.0,578.0,27.6,77.0,,,,1
0.06,0.26,1.2,0.008,0.007,0.032,0.015,180.0,34.0,2.0,200.0,250.0,14.0,1.076301701915258,3.211095923470094,0.2507064064819536,0.0530994275195244,0.1499796609308637,0.0131213264969728,0.0118901403654039,0.0007572036294233,0.0195081515770116,1.0,0.0,0.0,440.0,523.0,33.0,81.5,,,,1
0.079,0.57,1.32,0.004,0.008,0.0422,0.0052,170.0,21.0,1.0,200.0,250.0,14.0,0.4880570270149302,1.358306689377657,0.4568593928965376,0.1387229472065008,0.6215970506957403,0.0038,0.061,0.0024702094149542,0.0441337660145901,0.0,1.0,0.0,491.0,570.0,29.2,77.0,,,,1
0.11,0.25,1.33,0.008,0.011,0.044,0.0145,650.0,33.0,3.3,300.0,0.0,0.0,0.067,0.053,0.44,0.097,0.072,0.005,0.018,0.0022872013945191,0.005,0.0,1.0,1.0,559.0,735.0,25.0,62.0,,,,1
0.072,0.33,1.22,0.008,0.006,0.0447,0.0085,170.0,21.0,1.0,200.0,0.0,0.0,0.0668180407128717,1.4015495394479711,0.170664532945514,0.019,0.0830941423361074,0.0029,0.0005,0.0005,0.0005,0.0,1.0,0.0,,,,,-66.0,100.0,,0
0.032,0.45,2.05,0.002,0.01,0.032,0.0119,180.0,23.0,1.0,250.0,0.0,0.0,0.4718958220147068,5.30758886848428,0.5850832700459002,0.112607834958347,0.0048126101943093,0.012,0.009,0.0022983363166237,0.051644654952813,0.0,1.0,0.0,506.0,,,,-20.0,143.0,,0
0.145,0.35,1.76,0.006,0.007,0.0421,0.0082,170.0,21.0,1.0,200.0,580.0,2.0,0.2128340265879234,1.5831839571326085,0.6963231963774412,0.0571413473151691,0.2785098817122923,0.0125447209011691,0.0135538571970537,0.0018095856724268,0.0090624672111835,0.0,1.0,0.0,567.0,679.0,24.0,69.8,-50.0,42.0,,1
0.1,0.38,1.58,0.013,0.016,0.0421,0.0082,650.0,33.0,3.3,300.0,0.0,0.0,0.046,0.053,0.006,0.032,0.12,0.006,0.018,0.0007424331457646,0.005,0.0,1.0,1.0,540.0,,30.0,60.0,,,,0
0.072,0.57,1.4,0.004,0.008,0.036,0.0038,170.0,21.0,1.0,200.0,0.0,0.0,2.67097640357075,1.358306689377657,0.4724704287225336,0.1197357597502676,0.1606896127790399,0.008,0.064,0.0019257745584708,0.0078692306400687,0.0,1.0,0.0,,,,,-68.0,28.0,,0
0.055,0.35,1.93,0.007,0.011,0.0421,0.0082,170.0,21.0,0.6,200.0,0.0,0.0,0.7750638862543376,5.746401560360468,0.480765794475413,0.075206587043048,0.1629399882623651,0.0013983460664712,0.007,0.0007737474008898,0.0029757979851557,0.0,1.0,0.0,,,,,-28.0,100.0,,-1
0.1,0.41,1.83,0.009,0.014,0.0421,0.0082,650.0,33.0,3.3,300.0,250.0,2.0,0.095,0.078,0.3,0.041,0.16,0.007,0.019,0.0005710358307972,0.005,0.0,1.0,1.0,692.0,,30.0,60.0,,,,-1
0.077,0.32,1.33,0.007,0.005,0.0422,0.0083,170.0,21.0,1.0,200.0,0.0,0.0,0.3427935444154786,0.4269439133978945,0.8407881324055398,0.0005,0.0830941423361074,0.0036,0.0005,0.0005,0.0005,0.0,1.0,0.0,,,,,-68.0,100.0,,-1
0.032,0.45,1.27,0.008,0.01,0.0321,0.0094,180.0,23.0,1.0,250.0,0.0,0.0,0.0272444223204814,3.1134721409424277,0.5641832805742115,0.0887680116480143,0.0018565131309794,0.013,0.009,0.0012958070486833,0.0002036314321801,0.0,1.0,0.0,440.0,,,,-40.0,21.0,,-1
0.095,0.36,1.05,0.007,0.008,0.0421,0.0082,170.0,21.0,1.0,200.0,580.0,2.0,0.6748733531261546,6.844735939353571,0.6025390166225607,0.2484730318079124,0.195931941448947,0.0074728168064847,0.020847398019877,0.0035126302673825,0.0698075742950918,0.0,1.0,0.0,435.0,546.0,34.0,77.0,20.0,220.0,,-1
0.11,0.14,0.73,0.002,0.005,0.0254,0.0026,500.0,29.0,2.9,200.0,690.0,8.0,2.4886326439989035,2.3,1.03,0.27,0.5343731419148438,0.0081216430093882,0.0408489404255697,0.0025655415920693,0.02,1.0,0.0,1.0,,738.0,,,-20.0,13.0,,-1
0.049,0.33,1.85,0.006,0.014,0.0421,0.0082,170.0,21.0,1.0,200.0,250.0,14.0,0.51,0.6834501425699405,0.4724704287225336,0.0417601326766618,0.2198609675698783,0.0037596262844411,0.0214231325081688,0.0003606045223251,0.0154001247280635,0.0,1.0,0.0,547.0,618.0,26.0,74.9,,,,-1
0.07,0.08,0.98,0.01,0.01,0.0891,0.0097,300.0,28.0,2.04,150.0,690.0,10.0,0.27,2.07,1.07,0.015,0.0830941423361074,0.0169911599814849,0.007,0.0020292374577333,0.0126093698918485,0.0,1.0,2.0,440.0,540.0,24.0,67.0,60.0,210.0,,-1
0.045,0.29,1.83,0.005,0.008,0.0421,0.0082,170.0,21.0,1.0,200.0,580.0,2.0,0.2128340265879234,1.358306689377657,0.4724704287225336,0.018,0.0393680257130854,0.0044131406210034,0.007,0.0001864729576668,0.0078692306400687,0.0,1.0,0.0,444.0,525.0,29.8,79.9,20.0,222.0,,-1
0.078,0.32,1.39,0.007,0.009,0.0436,0.0066,170.0,21.0,1.0,200.0,0.0,0.0,0.6130189146651778,1.358306689377657,0.8333590864931173,0.0005,0.2252987656027166,0.0042,0.0044,0.0005,0.0005,0.0,1.0,0.0,,,,,-60.0,100.0,,-1
0.07,0.16,1.17,0.013,0.02,0.0368,0.0108,625.0,72.24,4.4,200.0,0.0,0.0,1.4888289001347617,0.3332461506419767,0.02,0.01,0.26,0.0113762089698387,0.005639363199562,0.0005934274265168,0.0078692306400687,0.0,1.0,3.0,350.0,462.0,24.0,76.0,-40.0,145.0,,-1
0.07,0.47,1.1,0.011,0.02,0.0421,0.019,170.0,21.0,1.9,140.0,0.0,0.0,0.0,0.0,0.0,0.01,0.0,0.02,0.0053,0.0019480305334914,0.0,0.0,1.0,0.0,561.1,643.5,21.0,64.2,,,216.0,-1
0.065,0.34,0.97,0.007,0.008,0.0421,0.0082,170.0,21.0,1.0,200.0,580.0,2.0,0.4566794561015791,4.51795722872899,1.1829143215804994,0.0840298287345164,0.0830941423361074,0.0059729219396102,0.007,0.0007737474008898,0.0078692306400687,0.0,1.0,0.0,418.0,500.0,35.0,80.6,20.0,220.0,,-1
0.098,0.39,2.25,0.008,0.014,0.033,0.0088,180.0,23.0,1.0,250.0,0.0,0.0,0.2128340265879234,1.358306689377657,0.4724704287225336,0.018,0.0830941423361074,0.013,0.003,0.0007737474008898,0.0078692306400687,0.0,1.0,0.0,541.0,,,,-60.0,53.0,,-1
0.13,0.37,1.83,0.01,0.011,0.0318,0.0063,180.0,23.0,1.0,250.0,0.0,0.0,0.2128340265879234,0.851483176265836,0.5005824190278825,0.018,0.1221378162200465,0.013,0.003,0.0007067096532689,0.0078692306400687,0.0,1.0,0.0,526.0,,,,-60.0,89.0,,-1
0.043,0.3,0.69,0.006,0.007,0.0421,0.0082,170.0,21.0,1.0,200.0,580.0,2.0,0.2128340265879234,4.310112990506598,0.7226297221602143,0.0870409453876177,0.0830941423361074,0.0138556479441888,0.0136763070889481,0.0006599318369015,0.0171189918208241,0.0,1.0,0.0,373.0,448.0,34.4,83.0,-70.0,9.0,,-1
0.043,0.2,0.52,0.009,0.01,0.0421,0.0082,170.0,21.0,4.3,200.0,0.0,0.0,0.2128340265879234,1.358306689377657,0.4724704287225336,0.018,0.0830941423361074,0.0027746853615838,0.0171818067515499,0.0007737474008898,0.0078692306400687,0.0,1.0,0.0,,,,,-15.0,100.0,,-1
0.054,0.33,1.72,0.007,0.014,0.0421,0.0082,170.0,21.0,1.0,200.0,580.0,2.0,0.861808746403018,2.36,0.5379259011015035,0.1826229160763513,0.2573804310569094,0.0059729219396102,0.0392749161746626,0.0007110860501442,0.0274939818869887,0.0,1.0,0.0,697.0,757.0,19.6,69.7,,,,-1
0.051,0.33,1.83,0.006,0.013,0.0421,0.0082,170.0,21.0,1.0,200.0,250.0,14.0,0.2128340265879234,0.52,0.3010599326925766,0.0778429510913145,0.3770714883869037,0.0078604585741418,0.0100011609120768,0.0010581861408825,0.0401903792383995,0.0,1.0,0.0,617.0,674.0,23.0,70.2,,,,-1
0.078,0.43,1.1,0.007,0.005,0.0329,0.0073,170.0,21.0,1.0,200.0,0.0,0.0,0.9648444419474967,0.007258887338532,0.257958041512041,0.0005,0.4176718075481258,0.019,0.0005,0.0005,0.0005,0.0,1.0,0.0,,,,,-50.0,100.0,,-1
0.058,0.33,0.63,0.007,0.007,0.0421,0.0082,170.0,21.0,1.0,200.0,580.0,2.0,0.5792340305916208,7.536263639795808,1.1544955590982633,0.2082898100092383,0.0830941423361074,0.009835574507209,0.0170491554718484,0.0020254741937032,0.0254714562589902,0.0,1.0,0.0,386.0,465.0,33.4,78.8,-20.0,178.0,,-1
0.043,0.12,0.86,0.011,0.017,0.0922,0.0123,300.0,20.0,2.08,150.0,690.0,10.0,0.2,2.01,0.93,0.02,0.261074286396169,0.0022650119716525,0.0052091036084246,0.0007737474008898,0.0305650641435324,0.0,1.0,2.0,505.0,600.0,19.0,69.0,-70.0,3.0,,-1
0.066,0.23,0.79,0.015,0.015,0.0796,0.007,285.0,32.0,2.9,200.0,200.0,14.0,0.03,0.11,0.4724704287225336,0.013,0.1579210269282674,0.031,0.021,0.0016,0.007,0.0,1.0,2.0,,498.0,,,,,,-1
0.091,0.18,0.99,0.008,0.015,0.0695,0.0509,180.0,34.0,1.0,175.0,750.0,8.0,0.0,8.94,0.97,0.18,0.1177033647879978,0.0173517481776109,0.007,0.0019092375184154,0.044,0.0,1.0,0.0,492.0,673.0,21.8,65.3,,,,-1
0.1,0.4,0.98,0.004,0.008,0.041,0.042,145.0,21.0,1.2,200.0,750.0,2.0,0.17,8.7,0.98,0.22,0.03,1e-06,1e-06,0.0015105854375381,0.03,0.0,1.0,0.0,,,,,40.0,52.0,,-1
0.048,0.33,1.85,0.007,0.013,0.0421,0.0082,170.0,21.0,1.0,200.0,250.0,14.0,0.2093809962655812,0.26,0.4869736093921512,0.0505700683479193,0.243547766673721,0.0160095306798767,0.0212342713631237,0.0011947453431043,0.0078692306400687,0.0,1.0,0.0,567.0,622.0,26.0,75.0,,,,-1
0.147,0.36,1.02,0.007,0.007,0.0421,0.0082,170.0,21.0,1.0,200.0,580.0,2.0,0.2128340265879234,3.0263647042334743,0.4282907821450553,0.1585989596925647,0.175959655660521,0.0078873904706198,0.0281229320964744,0.0012226806759316,0.0236379090809629,0.0,1.0,0.0,482.0,576.0,29.4,76.9,-40.0,98.0,,-1
0.076,0.51,1.3,0.005,0.008,0.0423,0.005,170.0,21.0,1.0,200.0,250.0,14.0,0.2128340265879234,1.358306689377657,0.4724704287225336,0.0005,0.2130013882545788,0.0043,0.049,0.0005,0.0005,0.0,1.0,0.0,485.0,560.0,25.2,78.9,,,,-1
0.048,0.13,1.06,0.014,0.016,0.0768,0.0266,300.0,28.0,1.96,150.0,690.0,10.0,0.23,2.02,1.3,0.02,0.3072612042241865,0.0211228756634512,0.0106064321282845,0.0014131181192287,0.0384196783576846,0.0,1.0,2.0,506.0,598.0,22.0,70.0,-60.0,6.0,,-1
0.065,0.33,1.83,0.003,0.01,0.0291,0.0076,180.0,23.0,1.0,250.0,0.0,0.0,0.3760552454020237,1.358306689377657,0.4633420339071791,0.0212480087567061,0.4934056935788947,0.009,0.007,0.0010084261174721,0.0235176279322112,0.0,1.0,0.0,496.0,,,,-40.0,121.0,,-1
0.045,0.29,1.83,0.005,0.008,0.0421,0.0082,170.0,21.0,1.0,200.0,580.0,2.0,0.2128340265879234,0.84346713012681,0.4176999218575882,0.018,0.3434984868401221,0.0005814191238248,0.0101165831114396,0.0006985636821117,0.014382096026355,0.0,1.0,0.0,444.0,525.0,29.8,79.9,-70.0,36.0,,-1
0.045,0.33,1.85,0.007,0.016,0.0421,0.0082,170.0,21.0,1.0,200.0,580.0,2.0,0.2128340265879234,0.0,0.1357996923626836,0.018,0.0237430808769645,0.0047461780704402,0.0034993919663992,0.0001039213913056,0.0078692306400687,0.0,1.0,0.0,479.0,576.0,27.4,76.9,-38.0,100.0,,-1
0.075,0.31,1.03,0.008,0.007,0.0394,0.0079,170.0,21.0,1.0,200.0,0.0,0.0,0.2128340265879234,1.358306689377657,0.2716854876609646,0.0005,0.0830941423361074,0.0092,0.0005,0.0005,0.0005,0.0,1.0,0.0,,,,,-53.0,100.0,,-1
0.1,0.22,0.55,0.009,0.013,0.026,0.0082,500.0,32.0,2.0,250.0,690.0,10.0,0.21,2.68,1.05,0.1195090775876167,0.1637405684670132,0.0059729219396102,0.02,0.0010861705806274,0.0322627856350762,0.0,1.0,5.0,492.0,610.0,27.0,,-40.0,72.0,,-1
0.072,0.36,0.64,0.008,0.006,0.0436,0.0084,170.0,21.0,1.0,200.0,580.0,2.0,0.2128340265879234,2.554943479009692,0.4724704287225336,0.0815,0.0681056608652726,0.0034,0.0005,0.0005,0.0005,0.0,1.0,0.0,483.0,576.0,25.2,76.0,-22.0,100.0,,-1
0.13,0.37,1.83,0.01,0.011,0.0318,0.0063,180.0,23.0,1.0,250.0,0.0,0.0,0.2128340265879234,4.4721081002130525,0.3948356842647448,0.0094380928905216,0.1652403819806052,0.013,0.003,0.0011509930761259,0.057615199504466,0.0,1.0,0.0,526.0,,,,0.0,167.0,,-1
0.11,0.38,1.5,0.029,0.01,0.0421,0.0082,650.0,33.0,3.3,300.0,600.0,0.75,1.434427363424482,0.805730660947992,0.0,0.005,0.2009379665675811,0.0,0.007,0.0007737474008898,0.0,0.0,1.0,1.0,524.0,596.0,29.0,64.0,,,,-1
0.08,0.37,1.42,0.006,0.009,0.0439,0.0054,170.0,21.0,1.0,200.0,580.0,2.0,0.2128340265879234,1.358306689377657,0.687792338940518,0.0005,0.0015927210638326,0.0043,0.012,0.0005,0.0005,0.0,1.0,0.0,397.0,518.0,31.0,79.8,-69.0,100.0,,-1
0.077,0.64,1.43,0.013,0.017,0.0646,0.0075,650.0,30.0,2.925,250.0,200.0,1.0,0.0,0.0,0.0,0.0,0.0,0.0285206854298514,0.033,0.0024972447649549,0.0,0.0,1.0,1.0,520.0,617.0,24.0,58.0,,,,-1
0.065,0.26,0.61,0.007,0.007,0.0488,0.0086,170.0,21.0,1.0,200.0,250.0,14.0,2.14,0.0,0.0,0.0005,0.0,0.0005,0.0005,0.0005,0.0005,0.0,0.0,0.0,443.0,528.0,32.4,76.0,-95.0,28.0,,-1
0.042,0.31,0.98,0.006,0.007,0.0421,0.0082,170.0,21.0,1.0,200.0,580.0,2.0,1.6074792096630288,0.5083565578943261,0.319610338932291,0.0879875077075017,0.0830941423361074,0.0059729219396102,0.0192097782609224,0.0010168736056438,0.0122110409828696,0.0,1.0,0.0,392.0,476.0,34.4,80.6,-50.0,74.0,,-1
0.073,0.29,1.53,0.009,0.007,0.0419,0.0243,170.0,21.0,1.0,200.0,0.0,0.0,0.2128340265879234,1.358306689377657,0.4724704287225336,0.018,0.0830941423361074,0.0046,0.002612194510983,0.0007737474008898,0.0078692306400687,0.0,1.0,0.0,538.0,591.0,24.9,74.5,,,,-1
0.11,0.14,0.73,0.002,0.005,0.0254,0.0026,500.0,29.0,2.9,200.0,690.0,8.0,0.2234614291258023,2.3,1.03,0.27,0.4647394741582668,0.0133308912490837,0.0411824507761065,0.0017677905102178,0.02,1.0,0.0,1.0,,738.0,,,-40.0,10.0,,-1
0.05,0.26,0.98,0.005,0.012,0.024,0.008,670.0,34.0,2.0,200.0,0.0,0.0,0.54,0.41,0.27,0.075924731438769,0.85,0.01,0.014,0.0026,0.02,0.0,1.0,1.0,571.0,,,,,,234.0,-1
0.09,0.24,0.68,0.013,0.006,0.052,0.0082,500.0,30.0,3.6,200.0,690.0,10.0,0.2,2.22,1.03,0.0088023559686442,0.1402088206061996,0.0025647741982415,0.01,0.0007737474008898,0.0064022198723417,0.0,1.0,6.0,535.0,627.0,23.0,,-60.0,36.0,,-1
0.074,0.41,1.36,0.005,0.005,0.0418,0.0049,170.0,21.0,1.0,200.0,0.0,0.0,0.5221716749287167,1.4897772379813747,0.6821535688688524,0.0663421225163621,0.0781949822867367,0.026,0.032,0.0016491717118655,0.0098587860007051,0.0,1.0,0.0,,,,,-47.0,100.0,,-1
0.073,0.35,0.64,0.005,0.004,0.0428,0.0077,170.0,21.0,1.0,200.0,250.0,14.0,0.0,0.0,0.0,0.0005,0.0,0.0038,0.0005,0.0005,0.0005,0.0,0.0,0.0,402.0,494.0,33.3,77.5,-70.0,28.0,,-1
0.076,0.38,0.67,0.009,0.007,0.0362,0.007,170.0,21.0,1.0,200.0,250.0,14.0,1.240212558112832,1.358306689377657,0.4722343981161802,0.0005,0.1125076322311783,0.016,0.0005,0.0005,0.0005,0.0,1.0,0.0,410.0,494.0,31.4,78.9,,,,-1
0.07,0.08,0.98,0.01,0.01,0.0891,0.0097,300.0,28.0,2.04,150.0,690.0,10.0,0.27,2.07,1.07,0.015,0.2392144502360246,0.0180607991478915,0.0078129167691799,0.0012930268985374,0.0482442665181537,0.0,1.0,2.0,440.0,540.0,24.0,67.0,-80.0,9.0,,-1
0.032,0.45,2.05,0.002,0.01,0.032,0.0119,180.0,23.0,1.0,250.0,0.0,0.0,0.045470298467278,1.358306689377657,0.5610434158503343,0.018,0.3071442640009365,0.012,0.009,0.0007737474008898,0.0078692306400687,0.0,1.0,0.0,506.0,,,,20.0,183.0,,-1
0.075,0.3,1.31,0.008,0.006,0.0441,0.0081,170.0,21.0,1.0,200.0,0.0,0.0,0.4125571428094513,1.5150997020327095,0.6123569172856385,0.0005,0.0830941423361074,0.0005,0.0005,0.0005,0.0005,0.0,1.0,0.0,,,,,-29.0,100.0,,-1
0.088,0.34,1.33,0.008,0.007,0.0421,0.0082,170.0,21.0,1.0,200.0,580.0,2.0,0.405626397845638,1.4931230003886764,0.6539529857484315,0.0121066311544101,0.0830941423361074,0.002417287047835,0.007,0.0011564124017534,0.0116469489470605,0.0,1.0,0.0,461.0,568.0,28.6,77.9,-70.0,72.0,,-1
0.09,0.46,1.81,0.017,0.024,0.034,0.01,650.0,33.0,3.3,300.0,0.0,0.0,0.1,0.08,0.28,0.0831620028903359,0.21,0.0059729219396102,0.026,0.0018527658796595,0.014,0.0,1.0,1.0,620.0,712.0,22.0,58.0,,,,-1
0.054,0.5,1.68,0.009,0.015,0.069,0.0048,280.0,30.0,2.8,200.0,200.0,14.0,0.01,0.1,0.4724704287225336,0.008,0.2014513066709635,0.007,0.011,0.0001,0.002,0.0,1.0,2.0,,557.0,,,,,,-1
0.078,0.3,1.35,0.007,0.007,0.0405,0.0076,170.0,21.0,1.0,200.0,580.0,2.0,0.0053426255771148,2.6739747699052456,0.7574909841840638,0.0595,0.0830941423361074,0.003,0.0005,0.0005,0.0005,0.0,1.0,0.0,527.0,600.0,26.0,75.0,-60.0,100.0,,-1
0.08,0.25,0.8,0.01,0.01,0.0421,0.0082,525.0,30.0,1.75,210.0,700.0,20.0,0.03,2.3,1.05,0.01,0.02,0.0061408245845309,0.0034031734022656,0.0005592574565739,0.0224349308090803,0.0,1.0,1.0,527.0,627.0,,,-30.0,171.0,,-1
0.077,0.26,1.72,0.007,0.008,0.0423,0.0074,170.0,21.0,1.0,200.0,0.0,0.0,0.2128340265879234,3.69115112643608,0.4724704287225336,0.041,0.0830941423361074,0.0025,0.0005,0.0005,0.0005,0.0,1.0,0.0,,,,,-67.0,100.0,,-1
0.078,0.44,1.4,0.004,0.011,0.0436,0.0044,170.0,21.0,1.0,200.0,0.0,0.0,1.471336602334376,1.1758507229968382,0.792426739870865,0.1606629321012032,0.6436637994024245,0.0005,0.042,0.0028530708062143,0.0185593825416025,0.0,1.0,0.0,,,,,-62.0,28.0,,-1
0.068,0.35,1.06,0.006,0.009,0.0416,0.0063,170.0,21.0,1.0,200.0,0.0,0.0,0.2128340265879234,0.027,0.1506089169352506,0.018,0.0830941423361074,0.0036,0.0021830968639831,0.0007737474008898,0.0078692306400687,0.0,1.0,0.0,,,,,-62.0,100.0,,-1
0.076,0.34,1.01,0.007,0.007,0.0426,0.0075,170.0,21.0,1.0,200.0,0.0,0.0,0.664282080280935,1.581155635957505,0.8041718124029585,0.0215,0.0830941423361074,0.0037,0.0005,0.0005,0.0005,0.0,1.0,0.0,,,,,-69.0,100.0,,-1
0.147,0.36,1.02,0.007,0.007,0.0421,0.0082,170.0,21.0,1.0,200.0,580.0,2.0,1.8295390382399743,1.358306689377657,0.1329326167503656,0.10864560981274,0.3851609784797148,0.0059729219396102,0.035893433137712,0.0006369049156671,0.0078692306400687,0.0,1.0,0.0,482.0,576.0,29.4,76.9,-20.0,150.0,,-1
0.09,0.28,1.52,0.015,0.045,0.0421,0.011,170.0,21.0,2.4,200.0,600.0,2.1,0.0,0.0,0.5,0.005,0.1,0.008,0.0125,0.0003736042245154,0.005,0.0,1.0,1.0,562.1,640.6,27.5,66.5,,,225.0,-1
0.06,0.34,1.08,0.007,0.014,0.048,0.011,116.0,23.0,1.3,175.0,720.0,8.0,0.69,9.0,1.03,0.29,0.02,0.01,0.01,0.0035673336785966,0.01,0.0,1.0,0.0,,,,,,,210.0,-1
0.07,0.32,1.48,0.005,0.006,0.0373,0.0075,170.0,21.0,1.0,200.0,0.0,0.0,0.2128340265879234,4.146462077827648,0.7450842174769083,0.0883858506935093,0.1237282772487734,0.0055,0.0092507445531459,0.0009200230282795,0.0324573818028878,0.0,1.0,4.0,,,,,-61.0,100.0,,-1
0.076,0.28,1.53,0.008,0.006,0.0444,0.0084,170.0,21.0,1.0,200.0,250.0,14.0,0.0,0.0,0.25,0.0005,0.0,0.0005,0.0005,0.0005,0.0005,0.0,0.0,0.0,474.0,570.0,20.4,77.0,-24.0,100.0,,-1
0.12,0.44,1.35,0.01,0.014,0.0326,0.0055,180.0,23.0,1.0,250.0,0.0,0.0,0.1506956511887793,3.0761837600081163,0.9224754925750795,0.0223632536976479,0.4481457389466323,0.015,0.003,0.0013001120175639,0.0296221364324271,0.0,1.0,0.0,516.0,,,,0.0,162.0,,-1
0.041,0.3,0.59,0.009,0.011,0.0421,0.0082,170.0,21.0,1.0,200.0,250.0,14.0,0.2128340265879234,1.0,0.0926665866428532,0.018,0.0830941423361074,0.0086976476912415,0.0030733075734049,0.0001677457380719,0.0078692306400687,0.0,1.0,0.0,472.0,531.0,25.8,77.8,,,,-1
0.067,0.3,0.65,0.007,0.007,0.046,0.0072,170.0,21.0,1.0,200.0,250.0,14.0,3.03,0.0,0.0,0.0005,0.0,0.0036,0.0005,0.0005,0.0005,0.0,0.0,0.0,477.0,557.0,29.4,78.0,-114.0,28.0,,-1
0.051,0.36,1.79,0.007,0.013,0.0421,0.0082,170.0,21.0,1.0,200.0,0.0,0.0,3.42,0.5353115760435785,1.040511378948732,0.1492941774853062,0.5074450549108649,0.0059729219396102,0.0299475814885021,0.0016628884028246,0.0210170024426203,0.0,1.0,0.0,,,,,24.0,100.0,,-1
0.031,0.42,1.71,0.004,0.01,0.0297,0.0109,180.0,23.0,1.0,250.0,0.0,0.0,2.5582446224414057,1.8119367651564,0.0200667611630548,0.1130040376641195,0.1012640070874094,0.011,0.008,0.0021045227051591,0.0078692306400687,0.0,1.0,0.0,488.0,,,,20.0,195.0,,-1
0.071,0.4,1.55,0.013,0.019,0.0423,0.0081,550.0,30.0,2.475,250.0,200.0,1.0,0.0,0.0,0.0,0.0,0.0,0.0077656054440504,0.02,0.0002604363278892,0.0,0.0,1.0,1.0,442.0,547.0,28.2,73.0,,,,-1
0.12,0.29,1.46,0.025,0.028,0.0421,0.0082,650.0,33.0,3.3,300.0,0.0,0.0,0.056,0.056,0.005,0.12,0.09,0.005,0.018,0.0013138985943087,0.004,0.0,1.0,1.0,570.0,,29.0,68.0,,,,-1
0.074,0.36,0.63,0.008,0.005,0.0432,0.0075,170.0,21.0,1.0,200.0,580.0,2.0,1.0533111170569949,1.2936730759907829,0.8883187705053308,0.06,0.0830941423361074,0.0031,0.0005,0.0005,0.0005,0.0,1.0,0.0,458.0,547.0,25.6,76.0,-28.0,100.0,,-1
0.074,0.27,1.11,0.009,0.024,0.0556,0.0113,290.0,29.0,2.0,150.0,690.0,10.0,0.17,2.3,0.96,0.018,0.0830941423361074,0.0169793977752941,0.007,0.0003139496927463,0.0096734117965445,0.0,1.0,2.0,595.0,675.0,24.0,69.0,-70.0,3.0,,-1
0.05,0.24,0.97,0.005,0.012,0.023,0.008,670.0,34.0,4.6,200.0,0.0,0.0,0.53,0.4,0.26,0.0796084891745526,0.82,0.009,0.014,0.0021,0.02,0.0,1.0,1.0,552.0,,,,,,213.0,-1
0.072,0.38,1.5,0.006,0.01,0.0291,0.0077,170.0,21.0,1.0,200.0,0.0,0.0,0.4614466559392158,1.358306689377657,0.4286733290362339,0.018,0.1462447933444667,0.026,0.0308408801141433,0.0012809800803465,0.0078692306400687,0.0,1.0,0.0,509.0,578.0,26.4,78.9,,,,-1
0.076,0.38,0.67,0.009,0.007,0.0362,0.007,170.0,21.0,1.0,200.0,580.0,2.0,0.5923206168523997,1.4396377867795207,0.2292517606902144,0.0005,0.2872467967067251,0.016,0.0005,0.0005,0.0005,0.0,1.0,0.0,365.0,465.0,30.4,79.8,-56.0,100.0,,-1
0.11,0.25,1.33,0.008,0.011,0.044,0.0145,650.0,33.0,3.3,300.0,600.0,0.75,0.067,0.053,0.44,0.097,0.072,0.005,0.018,0.0020663537558203,0.005,0.0,1.0,1.0,662.0,740.0,24.0,60.0,,,,-1
0.05,0.41,0.92,0.011,0.019,0.045,0.0114,170.0,21.0,1.8,100.0,250.0,16.0,0.02,2.096573772023154,0.51,0.0433744025002044,0.02,0.0078715191604218,0.0177389906008917,0.0011410166597856,0.0360480525055998,0.0,1.0,0.0,514.0,594.0,,,,,,-1
0.072,0.57,1.4,0.004,0.008,0.036,0.0038,170.0,21.0,1.0,200.0,250.0,14.0,0.2128340265879234,1.1296046882731985,0.990445506767374,0.2082720535049721,0.183022085396092,0.008,0.064,0.0024238058409527,0.0217092600452724,0.0,1.0,0.0,486.0,555.0,26.6,78.0,,,,-1
0.072,0.38,1.09,0.006,0.009,0.0467,0.0085,170.0,21.0,1.0,200.0,580.0,2.0,2.141940733408803,2.8,0.4852702275519819,0.1101266236235649,0.1367652159195708,0.0033,0.007,0.0016021705190565,0.0239328380122336,0.0,1.0,0.0,,,,,1.0,100.0,,-1
0.074,0.27,1.41,0.007,0.006,0.0407,0.007,170.0,21.0,1.0,200.0,250.0,14.0,0.5256569274478813,1.358306689377657,0.2897382789259113,0.018,0.0830941423361074,0.0088,0.0047,0.0007961874000709,0.0078692306400687,0.0,1.0,0.0,442.0,514.0,32.2,81.6,,,,-1
0.062,0.29,0.62,0.007,0.007,0.05,0.0072,170.0,21.0,1.0,200.0,250.0,14.0,3.01,0.0,0.0,0.0005,0.0,0.0006,0.0005,0.0005,0.0005,0.0,0.0,0.0,457.0,543.0,27.6,77.0,-98.0,28.0,,-1
0.086,0.2,1.04,0.008,0.013,0.0567,0.016,180.0,34.0,1.0,175.0,750.0,8.0,0.0147798258883492,8.98,1.01,0.22,0.0830941423361074,0.018499359411635,0.0004633370133408,0.0036,0.056,0.0,1.0,0.0,609.0,743.0,16.9,61.9,38.0,100.0,,-1
0.09,0.24,0.68,0.013,0.006,0.052,0.0082,500.0,30.0,3.6,200.0,690.0,10.0,0.2,2.22,1.03,0.0534712362796407,0.0830941423361074,0.0108638116115739,0.01,0.0016045898744135,0.0078692306400687,0.0,1.0,6.0,535.0,627.0,23.0,,-40.0,81.0,,-1
0.16,0.13,1.06,0.028,0.013,0.041,0.0067,650.0,33.0,3.3,300.0,0.0,0.0,0.03,0.02,0.005,0.005,0.048,0.005,0.012,0.0005407680408944,0.005,0.0,1.0,1.0,355.0,524.0,27.0,50.0,,,,-1
0.07,0.23,1.0,0.002,0.006,0.046,0.025,116.0,23.0,1.3,175.0,740.0,2.0,0.58,8.3,0.93,0.24,0.01,0.01,0.01,0.002017595294863,0.034,0.0,1.0,0.0,,,,,,,234.0,-1
0.039,0.32,0.66,0.006,0.011,0.0421,0.0082,170.0,21.0,1.0,200.0,250.0,14.0,0.53,1.358306689377657,0.4724704287225336,0.018,0.3542115860008437,0.0153400321769372,0.0362745740926681,0.0013857203981352,0.008883020522101,0.0,1.0,0.0,411.0,484.0,32.6,79.3,,,,-1
0.084,0.3,0.54,0.005,0.008,0.066,0.0066,170.0,21.0,2.4,175.0,690.0,2.33,0.036,2.2,1.05,0.0294708840769952,0.035,0.0120077902895127,0.004789495259849,0.0016560055825102,0.0339986640424066,0.0,1.0,1.0,,,,,,,,-1
0.081,0.29,1.43,0.006,0.013,0.0461,0.0054,170.0,21.0,1.0,200.0,0.0,0.0,0.2128340265879234,3.698109224825552,0.8703078207580361,0.1121391024675416,0.0830941423361074,0.0005,0.006,0.0007737474008898,0.0313858554828639,0.0,1.0,0.0,,,,,-15.0,100.0,,-1
0.09,0.34,0.89,0.008,0.016,0.0396,0.0096,450.0,30.0,2.0,200.0,760.0,2.0,0.17,8.2,0.94,0.02,0.0830941423361074,0.0286727545890154,0.007,0.002050010469258,0.005,0.0,1.0,1.0,660.0,,,,,,,-1
0.055,0.37,0.82,0.021,0.008,0.0694,0.016,170.0,21.0,3.6,177.0,0.0,0.0,0.086,2.5,0.99,0.01,0.51,0.005,0.013,0.0005429137231353,0.0254035940399908,0.0,1.0,3.0,740.0,901.0,15.0,41.8,,,,-1
0.041,0.31,0.98,0.008,0.012,0.0421,0.0082,170.0,21.0,1.0,200.0,250.0,14.0,3.46,1.143376256272974,0.3247448773321993,0.1372018050414654,0.6127575766099743,0.0103495068344953,0.0254040912245321,0.0016759114569374,0.0177367349200223,0.0,1.0,0.0,525.0,605.0,27.6,76.0,,,,-1
0.074,0.27,1.11,0.009,0.024,0.0556,0.0113,290.0,29.0,2.0,150.0,690.0,10.0,0.17,2.3,0.96,0.018,0.0662338752963014,0.0193001786655471,0.0014957622994641,0.001421482130998,0.0078692306400687,0.0,1.0,2.0,595.0,675.0,24.0,69.0,-40.0,6.0,,-1
0.069,0.3,1.36,0.007,0.009,0.0432,0.0068,170.0,21.0,1.0,200.0,0.0,0.0,0.591021010778021,0.5747805305412809,0.1960309878082163,0.018,0.0830941423361074,0.0037,0.0005,0.0005937766597628,0.0078692306400687,0.0,1.0,0.0,,,,,-99.0,28.0,,-1
0.12,0.27,1.46,0.014,0.026,0.0365,0.0077,625.0,72.24,4.4,200.0,0.0,0.0,0.1227363796489338,1.358306689377657,0.48,0.01,0.3,0.0059729219396102,0.0100904027297158,0.0007737474008898,0.0105589143737339,0.0,1.0,3.0,689.0,689.0,34.0,69.0,-20.0,78.0,,-1
0.13,0.37,1.83,0.01,0.011,0.0318,0.0063,180.0,23.0,1.0,250.0,0.0,0.0,0.2498647711132113,4.586643481922079,0.4877640754976834,0.0739031824870164,0.0830941423361074,0.013,0.003,0.0010003781979076,0.0306514260515405,0.0,1.0,0.0,526.0,,,,20.0,174.0,,-1
0.09,0.34,0.48,0.004,0.011,0.0421,0.026,390.0,11.5,1.9,177.0,746.0,4.0,0.08,8.6,0.98,0.22,0.05,0.002,5e-07,0.001,0.0485439684073975,0.0,1.0,8.0,661.0,756.0,24.0,73.0,,,,-1
0.1,0.17,0.67,0.007,0.01,0.0421,0.024,535.0,63.0,1.8,225.0,690.0,24.0,0.14,2.31,0.29,0.0034788898837632,0.1911446463211766,0.0072867838339278,0.0116272732694893,0.0017846188724918,0.024,1.0,0.0,3.0,596.0,703.0,20.0,62.0,,,,-1
0.145,0.35,1.76,0.006,0.007,0.0421,0.0082,170.0,21.0,1.0,200.0,580.0,2.0,0.1501810727060268,1.4395403492736727,0.5998326829159397,0.0715317223710931,0.2166615537487332,0.0134963742017973,0.0236826947244129,0.0017803991988248,0.0160322623535767,0.0,1.0,0.0,567.0,679.0,24.0,69.8,-20.0,117.0,,-1
0.076,0.51,1.3,0.005,0.008,0.0423,0.005,170.0,21.0,1.0,200.0,580.0,2.0,0.4056987896177185,1.358306689377657,0.4724704287225336,0.0005,0.5054043886228852,0.0043,0.049,0.0005,0.0005,0.0,1.0,0.0,417.0,528.0,29.0,78.9,-84.0,28.0,,-1
0.066,0.35,1.36,0.007,0.008,0.0421,0.0082,170.0,21.0,1.0,200.0,580.0,2.0,0.2128340265879234,3.167661549727799,0.5517477546565718,0.1053355120955395,0.1286850673414917,0.0059729219396102,0.0299521123340359,0.0001736320485425,0.0495946242177014,0.0,1.0,0.0,455.0,540.0,31.2,77.9,-40.0,165.0,,-1
0.09,0.44,0.9,0.01,0.027,0.0421,0.007,170.0,21.0,1.8,150.0,0.0,0.0,0.0,0.0,0.0,0.0,0.0,0.02,0.0088,0.0008184795224601,0.0,0.0,1.0,0.0,486.8,569.3,24.0,71.0,,,183.0,-1
0.078,0.26,0.62,0.007,0.005,0.0472,0.01,170.0,21.0,1.0,200.0,250.0,14.0,0.0,1.6,0.0,0.0005,0.0,0.0029,0.0005,0.0005,0.0005,0.0,0.0,0.0,509.0,596.0,17.0,74.0,-35.0,28.0,,-1
0.081,0.34,0.49,0.004,0.012,0.0421,0.024,300.0,12.5,1.4,177.0,746.0,1.0,0.08,8.57,0.98,0.22,0.05,0.002,4e-07,0.001,0.0220541364868711,0.0,1.0,8.0,728.0,817.0,21.0,73.0,,,,-1
0.073,0.24,1.43,0.008,0.006,0.046,0.0077,170.0,21.0,1.0,200.0,250.0,14.0,3.12,0.0,0.0,0.0005,0.0,0.0005,0.0005,0.0005,0.0005,0.0,0.0,0.0,573.0,666.0,16.0,70.8,-64.0,28.0,,-1
0.074,0.41,1.36,0.005,0.005,0.0418,0.0049,170.0,21.0,1.0,200.0,250.0,14.0,1.4551267488385942,1.358306689377657,0.4724704287225336,0.018,0.263771008861183,0.026,0.032,0.0012003360699284,0.0078692306400687,0.0,1.0,0.0,514.0,570.0,23.6,77.0,,,,-1
0.074,0.33,0.64,0.008,0.006,0.046,0.011,170.0,21.0,1.0,200.0,250.0,14.0,0.2687067124187435,4.402395577621022,0.7698944801772044,0.0003,0.126616066405317,0.0039,0.0005,0.0005,0.088,0.0,1.0,0.0,549.0,614.0,24.0,70.8,,,,-1
0.068,0.27,1.46,0.008,0.007,0.0436,0.0078,170.0,21.0,1.0,200.0,250.0,14.0,2.24,0.0,0.0,0.0005,0.0,0.0034,0.0005,0.0005,0.0005,0.0,0.0,0.0,555.0,622.0,25.6,78.0,-102.0,28.0,,-1
0.08,0.21,1.2,0.014,0.022,0.0421,0.01,170.0,21.0,1.7,200.0,600.0,1.7,0.0,0.0,0.0,0.0,0.0,0.0,0.0128,0.0007737474008898,0.006,0.0,1.0,1.0,455.2,569.0,35.0,74.0,,,197.0,-1
0.11,0.51,1.1,0.007,0.013,0.05,0.04,115.0,23.0,1.0,175.0,760.0,8.0,0.08,8.9,1.0,0.18,0.03,0.01,0.01,0.0020682629118303,0.09,0.0,1.0,0.0,,,,,,,226.0,-1
0.066,0.46,1.41,0.004,0.009,0.0407,0.0049,170.0,21.0,1.0,200.0,0.0,0.0,1.6400754403017674,1.1280822143875142,0.4898044775586079,0.1519105027719725,0.4034772607939515,0.024,0.044,0.0032157235709733,0.0287559913747098,0.0,1.0,0.0,,,,,-68.0,28.0,,-1
0.078,0.44,1.31,0.005,0.008,0.0431,0.0052,170.0,21.0,1.0,200.0,580.0,2.0,0.2128340265879234,1.358306689377657,0.589118502140811,0.0005,0.4953689878339613,0.0036,0.034,0.0005,0.0005,0.0,1.0,0.0,409.0,528.0,31.0,78.9,-74.0,100.0,,-1
0.08,0.25,0.8,0.01,0.01,0.0421,0.0082,525.0,30.0,1.75,210.0,700.0,20.0,0.03,2.3,1.05,0.01,0.02,0.0107221465168258,0.007,0.0016098592576925,0.0017234236521987,0.0,1.0,1.0,515.0,616.0,,,,,,-1
0.06,0.28,0.55,0.024,0.041,0.0421,0.007,170.0,21.0,2.2,250.0,600.0,2.1,1.26,0.0,0.0,0.01,0.02,0.007,0.0035,0.0011591715434159,0.006,0.0,1.0,0.0,430.7,529.8,24.5,69.0,,,184.0,-1
0.071,0.36,1.46,0.004,0.006,0.04,0.0085,170.0,21.0,1.0,200.0,0.0,0.0,0.2128340265879234,8.240863181451413,0.9468602194281333,0.2246630964274674,0.1111414422668774,0.0022,0.000580256965693,0.0017182759259767,0.0225275622921894,0.0,1.0,4.0,,,,,-65.0,100.0,,-1
0.065,0.33,1.83,0.003,0.01,0.0291,0.0076,180.0,23.0,1.0,250.0,0.0,0.0,0.5407355827930033,2.051224706387744,0.157593207474453,0.0182518938266276,0.0830941423361074,0.009,0.007,0.0008186370524896,0.0078692306400687,0.0,1.0,0.0,496.0,,,,0.0,152.0,,-1
0.043,0.12,0.86,0.011,0.017,0.0922,0.0123,300.0,20.0,2.08,150.0,690.0,10.0,0.2,2.01,0.93,0.02,0.0830941423361074,0.0067930224232254,0.0066684473026749,0.0007737474008898,0.0338939493602008,0.0,1.0,2.0,505.0,600.0,19.0,69.0,0.0,12.0,,-1
0.076,0.27,1.48,0.007,0.008,0.0454,0.0081,170.0,21.0,1.0,200.0,250.0,14.0,0.0,0.0,0.0,0.0005,0.53,0.0022,0.0005,0.0005,0.0005,0.0,0.0,0.0,495.0,557.0,27.6,78.9,-93.0,28.0,,-1
0.09,0.37,1.03,0.004,0.01,0.047,0.037,180.0,23.0,1.3,175.0,760.0,2.0,0.05,8.8,1.03,0.25,0.01,0.01,0.01,0.0028409228732772,0.08,0.0,1.0,0.0,,,,,,,233.0,-1
0.05,0.45,0.73,0.015,0.018,0.046,0.0082,150.0,37.5,1.0,300.0,690.0,3.0,0.5651567964549518,2.8,1.1,0.0406679222865639,0.140313666848429,0.0111465748474824,0.007,0.0011997744606051,0.0247338352079645,0.0,1.0,0.0,591.0,705.0,17.0,70.0,,,230.0,-1
