Repository: irenedagherr/ApprentissageAutomatiqueProjet

## Description

Ce projet vise à prédire la qualité des soudures sur des aciers en utilisant des données publiques issues de Welddb [(Welddb)](https://www.phase-trans.msm.cam.ac.uk/map/data/materials/welddb-b.html). En automatisant l'évaluation de la qualité des soudures à l'aide de techniques de machine learning, nous cherchons à extraire des connaissances des données disponibles afin d’identifier des modèles nouveaux qui pourraient améliorer la qualité des soudures. La qualité des soudures est un facteur essentiel pour de nombreux secteurs industriels, notamment dans les industries aérospatiale, automobile et de la construction.

File: 4 - Dataset/weld_data.csv (part 1 of 8)
Carbon concentration (weight%),Silicon concentration (weight%),Manganese concentration (weight%),Sulphur concentration (weight%),Phosphorus concentration (weight%),Nickel concentration (weight%),Chromium concentration (weight%),Molybdenum concentration (weight%),Vanadium concentration (weight%),Copper concentration (weight%),Cobalt concentration (weight%),Tungsten concentration (weight%),Oxygen concentration (ppm),Titanium concentration (ppm),Nitrogen concentration (ppm),Aluminium concentration (ppm),Boron concentration (ppm),Niobium concentration (ppm),Tin concentration (ppm),Arsenic concentration (ppm),Antimony concentration (ppm),Current (A),Voltage (V),AC or DC,Electrode positive or negative,Heat input (kJ/mm),Interpass temperature (deg C),Type of weld,Post weld heat treatment temperature (deg C),Post weld heat treatment time (hours),Yield strength (MPa),Ultimate tensile strength (MPa),Elongation (%),Reduction of Area (%),Charpy temperature (deg C),Charpy impact toughness (J),Hardness (kg/mm2),50 % FATT,Primary ferrite in microstructure (%),Ferrite with second phase (%),Acicular ferrite (%),Martensite (%),Ferrite with carbide aggregate (%),Weld ID
0.037,0.3,0.65,0.008,0.012,0.0,-1,-1,-1,-1,-1,-1,-1,-1,-1,-1,-1,-1,-1,-1,-1,170.0,21.0,0,1,1.0,200.0,0,250.0,14.0,392.0,466.0,31.9,80.6,-1,-1,-1,-1,-1,-1,-1,-1,-1,Evans-Ni/CMn-1990/1991-0Aaw
0.037,0.3,0.65,0.008,0.012,0.0,-1,-1,-1,-1,-1,-1,-1,-1,-1,-1,-1,-1,-1,-1,-1,170.0,21.0,0,1,1.0,200.0,0,0.0,0.0,-1,-1,-1,-1,-28,100.0,-1,-1,-1,-1,-1,-1,-1,Evans-Ni/CMn-1990/1991-0Aawch
0.037,0.3,0.65,0.008,0.012,0.0,-1,-1,-1,-1,-1,-1,-1,-1,-1,-1,-1,-1,-1,-1,-1,170.0,21.0,0,1,1.0,200.0,0,580.0,2.0,370.0,456.0,35.2,80.6,-38,100.0,-1,-1,-1,-1,-1,-1,-1,Evans-Ni/CMn-1990/1991-0Aht
0.037,0.31,1.03,0.007,0.014,0.0,-1,-1,-1,-1,-1,-1,-1,-1,-1,-1,-1,-1,-1,-1,-1,170.0,21.0,0,1,1.0,200.0,0,250.0,14.0,413.0,498.0,31.2,80.6,-1,-1,-1,-1,-1,-1,-1,-1,-1,Evans-Ni/CMn-1990/1991-0Baw
0.037,0.31,1.03,0.007,0.014,0.0,-1,-1,-1,-1,-1,-1,-1,-1,-1,-1,-1,-1,-1,-1,-1,170.0,21.0,0,1,1.0,200.0,0,0.0,0.0,-1,-1,-1,-1,-48,100.0,-1,-1,32.0,28.0,40.0,0.0,0.0,Evans-Ni/CMn-1990/1991-0Bawch
0.037,0.31,1.03,0.007,0.014,0.0,-1,-1,-1,-1,-1,-1,-1,-1,-1,-1,-1,-1,-1,-1,-1,170.0,21.0,0,1,1.0,200.0,0,580.0,2.0,402.0,490.0,31.0,80.6,-44,100.0,-1,-1,-1,-1,-1,-1,-1,Evans-Ni/CMn-1990/1991-0Bht
0.044,0.35,1.43,0.007,0.014,0.0,-1,-1,-1,-1,-1,-1,-1,-1,-1,-1,-1,-1,-1,-1,-1,170.0,21.0,0,1,1.0,200.0,0,250.0,14.0,468.0,551.0,29.4,78.7,-1,-1,-1,-1,-1,-1,-1,-1,-1,Evans-Ni/CMn-1990/1991-0Caw
0.044,0.35,1.43,0.007,0.014,0.0,-1,-1,-1,-1,-1,-1,-1,-1,-1,-1,-1,-1,-1,-1,-1,170.0,21.0,0,1,1.0,200.0,0,0.0,0.0,-1,-1,-1,-1,-53,100.0,-1,-1,-1,-1,-1,-1,-1,Evans-Ni/CMn-1990/1991-0Cawch
0.044,0.35,1.43,0.007,0.014,0.0,-1,-1,-1,-1,-1,-1,-1,-1,-1,-1,-1,-1,-1,-1,-1,170.0,21.0,0,1,1.0,200.0,0,580.0,2.0,436.0,529.0,31.6,78.8,-58,100.0,-1,-1,-1,-1,-1,-1,-1,Evans-Ni/CMn-1990/1991-0Cht
0.045,0.33,1.85,0.007,0.016,0.0,-1,-1,-1,-1,-1,-1,-1,-1,-1,-1,-1,-1,-1,-1,-1,170.0,21.0,0,1,1.0,200.0,0,250.0,14.0,514.0,588.0,28.0,76.8,-1,-1,-1,-1,-1,-1,-1,-1,-1,Evans-Ni/CMn-1990/1991-0Daw
0.045,0.33,1.85,0.007,0.016,0.0,-1,-1,-1,-1,-1,-1,-1,-1,-1,-1,-1,-1,-1,-1,-1,170.0,21.0,0,1,1.0,200.0,0,0.0,0.0,-1,-1,-1,-1,-38,100.0,-1,-1,13.0,17.0,60.0,0.0,0.0,Evans-Ni/CMn-1990/1991-0Dawch
0.045,0.33,1.85,0.007,0.016,0.0,-1,-1,-1,-1,-1,-1,-1,-1,-1,-1,-1,-1,-1,-1,-1,170.0,21.0,0,1,1.0,200.0,0,580.0,2.0,479.0,576.0,27.4,76.9,-40,100.0,-1,-1,-1,-1,-1,-1,-1,Evans-Ni/CMn-1990/1991-0Dht
0.039,0.32,0.66,0.006,0.011,0.53,-1,-1,-1,-1,-1,-1,-1,-1,-1,-1,-1,-1,-1,-1,-1,170.0,21.0,0,1,1.0,200.0,0,250.0,14.0,411.0,484.0,32.6,79.3,-1,-1,-1,-1,-1,-1,-1,-1,-1,Evans-Ni/CMn-1990/1991-0.5Aaw
0.039,0.32,0.66,0.006,0.011,0.53,-1,-1,-1,-1,-1,-1,-1,-1,-1,-1,-1,-1,-1,-1,-1,170.0,21.0,0,1,1.0,200.0,0,580.0,2.0,401.0,475.0,34.2,80.6,-1,-1,-1,-1,-1,-1,-1,-1,-1,Evans-Ni/CMn-1990/1991-0.5Aht
0.041,0.33,1.01,0.006,0.011,0.49,-1,-1,-1,-1,-1,-1,-1,-1,-1,-1,-1,-1,-1,-1,-1,170.0,21.0,0,1,1.0,200.0,0,250.0,14.0,464.0,522.0,29.6,77.8,-1,-1,-1,-1,-1,-1,-1,-1,-1,Evans-Ni/CMn-1990/1991-0.5Baw
0.041,0.33,1.01,0.006,0.011,0.49,-1,-1,-1,-1,-1,-1,-1,-1,-1,-1,-1,-1,-1,-1,-1,170.0,21.0,0,1,1.0,200.0,0,0.0,0.0,-1,-1,-1,-1,-1,-1,-1,-1,19.0,43.0,38.0,0.0,0.0,Evans-Ni/CMn-1990/1991-0.5Bawmic
0.041,0.33,1.01,0.006,0.011,0.49,-1,-1,-1,-1,-1,-1,-1,-1,-1,-1,-1,-1,-1,-1,-1,170.0,21.0,0,1,1.0,200.0,0,580.0,2.0,426.0,506.0,31.6,79.7,-1,-1,-1,-1,-1,-1,-1,-1,-1,Evans-Ni/CMn-1990/1991-0.5Bht
0.051,0.32,1.4,0.007,0.014,0.47,-1,-1,-1,-1,-1,-1,-1,-1,-1,-1,-1,-1,-1,-1,-1,170.0,21.0,0,1,1.0,200.0,0,250.0,14.0,509.0,568.0,28.6,76.9,-1,-1,-1,-1,-1,-1,-1,-1,-1,Evans-Ni/CMn-1990/1991-0.5Caw
0.051,0.32,1.4,0.007,0.014,0.47,-1,-1,-1,-1,-1,-1,-1,-1,-1,-1,-1,-1,-1,-1,-1,170.0,21.0,0,1,1.0,200.0,0,580.0,2.0,450.0,536.0,28.2,78.8,-1,-1,-1,-1,-1,-1,-1,-1,-1,Evans-Ni/CMn-1990/1991-0.5Cht
0.049,0.33,1.85,0.006,0.014,0.51,-1,-1,-1,-1,-1,-1,-1,-1,-1,-1,-1,-1,-1,-1,-1,170.0,21.0,0,1,1.0,200.0,0,250.0,14.0,547.0,618.0,26.0,74.9,-1,-1,-1,-1,-1,-1,-1,-1,-1,Evans-Ni/CMn-1990/1991-0.5Daw
0.049,0.33,1.85,0.006,0.014,0.51,-1,-1,-1,-1,-1,-1,-1,-1,-1,-1,-1,-1,-1,-1,-1,170.0,21.0,0,1,1.0,200.0,0,0.0,0.0,-1,-1,-1,-1,-1,-1,-1,-1,8.0,24.0,68.0,0.0,0.0,Evans-Ni/CMn-1990/1991-0.5Dawmic
0.049,0.33,1.85,0.006,0.014,0.51,-1,-1,-1,-1,-1,-1,-1,-1,-1,-1,-1,-1,-1,-1,-1,170.0,21.0,0,1,1.0,200.0,0,580.0,2.0,526.0,612.0,26.8,72.9,-1,-1,-1,-1,-1,-1,-1,-1,-1,Evans-Ni/CMn-1990/1991-0.5Dht
0.038,0.31,0.63,0.007,0.012,1.09,-1,-1,-1,-1,-1,-1,-1,-1,-1,-1,-1,-1,-1,-1,-1,170.0,21.0,0,1,1.0,200.0,0,250.0,14.0,423.0,497.0,30.6,78.8,-1,-1,-1,-1,-1,-1,-1,-1,-1,Evans-Ni/CMn-1990/1991-1Aaw
0.038,0.31,0.63,0.007,0.012,1.09,-1,-1,-1,-1,-1,-1,-1,-1,-1,-1,-1,-1,-1,-1,-1,170.0,21.0,0,1,1.0,200.0,0,0.0,0.0,-1,-1,-1,-1,-38,100.0,-1,-1,-1,-1,-1,-1,-1,Evans-Ni/CMn-1990/1991-1Aawch
0.038,0.31,0.63,0.007,0.012,1.09,-1,-1,-1,-1,-1,-1,-1,-1,-1,-1,-1,-1,-1,-1,-1,170.0,21.0,0,1,1.0,200.0,0,580.0,2.0,411.0,493.0,33.6,79.7,-40,100.0,-1,-1,-1,-1,-1,-1,-1,Evans-Ni/CMn-1990/1991-1Aht
0.043,0.33,1.0,0.006,0.013,1.1,-1,-1,-1,-1,-1,-1,-1,-1,-1,-1,-1,-1,-1,-1,-1,170.0,21.0,0,1,1.0,200.0,0,250.0,14.0,475.0,541.0,29.6,77.9,-1,-1,-1,-1,-1,-1,-1,-1,-1,Evans-Ni/CMn-1990/1991-1Baw
0.043,0.33,1.0,0.006,0.013,1.1,-1,-1,-1,-1,-1,-1,-1,-1,-1,-1,-1,-1,-1,-1,-1,170.0,21.0,0,1,1.0,200.0,0,0.0,0.0,-1,-1,-1,-1,-55,100.0,-1,-1,20.0,42.0,38.0,0.0,0.0,Evans-Ni/CMn-1990/1991-1Bawch
0.043,0.33,1.0,0.006,0.013,1.1,-1,-1,-1,-1,-1,-1,-1,-1,-1,-1,-1,-1,-1,-1,-1,170.0,21.0,0,1,1.0,200.0,0,580.0,2.0,443.0,521.0,31.8,77.8,-51,100.0,-1,-1,-1,-1,-1,-1,-1,Evans-Ni/CMn-1990/1991-1Bht
0.049,0.35,1.37,0.007,0.013,1.06,-1,-1,-1,-1,-1,-1,-1,-1,-1,-1,-1,-1,-1,-1,-1,170.0,21.0,0,1,1.0,200.0,0,250.0,14.0,498.0,569.0,28.4,78.8,-1,-1,-1,-1,-1,-1,-1,-1,-1,Evans-Ni/CMn-1990/1991-1Caw
0.049,0.35,1.37,0.007,0.013,1.06,-1,-1,-1,-1,-1,-1,-1,-1,-1,-1,-1,-1,-1,-1,-1,170.0,21.0,0,1,1.0,200.0,0,0.0,0.0,-1,-1,-1,-1,-58,100.0,-1,-1,-1,-1,-1,-1,-1,Evans-Ni/CMn-1990/1991-1Cawch
0.049,0.35,1.37,0.007,0.013,1.06,-1,-1,-1,-1,-1,-1,-1,-1,-1,-1,-1,-1,-1,-1,-1,170.0,21.0,0,1,1.0,200.0,0,580.0,2.0,470.0,557.0,30.2,76.0,-20,100.0,-1,-1,-1,-1,-1,-1,-1,Evans-Ni/CMn-1990/1991-1Cht
0.053,0.35,1.83,0.007,0.012,1.06,-1,-1,-1,-1,-1,-1,-1,-1,-1,-1,-1,-1,-1,-1,-1,170.0,21.0,0,1,1.0,200.0,0,250.0,14.0,566.0,641.0,26.4,76.0,-1,-1,-1,-1,-1,-1,-1,-1,-1,Evans-Ni/CMn-1990/1991-1Daw
0.053,0.35,1.83,0.007,0.012,1.06,-1,-1,-1,-1,-1,-1,-1,-1,-1,-1,-1,-1,-1,-1,-1,170.0,21.0,0,1,1.0,200.0,0,0.0,0.0,-1,-1,-1,-1,-39,100.0,-1,-1,6.0,19.0,75.0,0.0,0.0,Evans-Ni/CMn-1990/1991-1Dawch
0.053,0.35,1.83,0.007,0.012,1.06,-1,-1,-1,-1,-1,-1,-1,-1,-1,-1,-1,-1,-1,-1,-1,170.0,21.0,0,1,1.0,200.0,0,580.0,2.0,521.0,612.0,26.0,74.0,1.0,100.0,-1,-1,-1,-1,-1,-1,-1,Evans-Ni/CMn-1990/1991-1Dht
0.041,0.3,0.62,0.007,0.01,2.38,-1,-1,-1,-1,-1,-1,-1,-1,-1,-1,-1,-1,-1,-1,-1,170.0,21.0,0,1,1.0,200.0,0,250.0,14.0,466.0,538.0,30.6,77.8,-1,-1,-1,-1,-1,-1,-1,-1,-1,Evans-Ni/CMn-1990/1991-2.25Aaw
0.041,0.3,0.62,0.007,0.01,2.38,-1,-1,-1,-1,-1,-1,-1,-1,-1,-1,-1,-1,-1,-1,-1,170.0,21.0,0,1,1.0,200.0,0,0.0,0.0,-1,-1,-1,-1,-50,100.0,-1,-1,-1,-1,-1,-1,-1,Evans-Ni/CMn-1990/1991-2.25Aawch
0.041,0.3,0.62,0.007,0.01,2.38,-1,-1,-1,-1,-1,-1,-1,-1,-1,-1,-1,-1,-1,-1,-1,170.0,21.0,0,1,1.0,200.0,0,580.0,2.0,431.0,518.0,32.2,76.9,-41,100.0,-1,-1,-1,-1,-1,-1,-1,Evans-Ni/CMn-1990/1991-2.25Aht
0.044,0.31,0.96,0.006,0.013,2.38,-1,-1,-1,-1,-1,-1,-1,-1,-1,-1,-1,-1,-1,-1,-1,170.0,21.0,0,1,1.0,200.0,0,250.0,14.0,489.0,567.0,30.6,76.9,-1,-1,-1,-1,-1,-1,-1,-1,-1,Evans-Ni/CMn-1990/1991-2.25Baw
0.044,0.31,0.96,0.006,0.013,2.38,-1,-1,-1,-1,-1,-1,-1,-1,-1,-1,-1,-1,-1,-1,-1,170.0,21.0,0,1,1.0,200.0,0,0.0,0.0,-1,-1,-1,-1,-59,100.0,-1,-1,16.0,38.0,46.0,0.0,0.0,Evans-Ni/CMn-1990/1991-2.25Bawch
0.044,0.31,0.96,0.006,0.013,2.38,-1,-1,-1,-1,-1,-1,-1,-1,-1,-1,-1,-1,-1,-1,-1,170.0,21.0,0,1,1.0,200.0,0,580.0,2.0,481.0,561.0,29.1,76.9,-44,100.0,-1,-1,-1,-1,-1,-1,-1,Evans-Ni/CMn-1990/1991-2.25Bht
0.049,0.32,1.41,0.007,0.014,2.32,-1,-1,-1,-1,-1,-1,-1,-1,-1,-1,-1,-1,-1,-1,-1,170.0,21.0,0,1,1.0,200.0,0,250.0,14.0,567.0,635.0,23.6,72.7,-1,-1,-1,-1,-1,-1,-1,-1,-1,Evans-Ni/CMn-1990/1991-2.25Caw
0.049,0.32,1.41,0.007,0.014,2.32,-1,-1,-1,-1,-1,-1,-1,-1,-1,-1,-1,-1,-1,-1,-1,170.0,21.0,0,1,1.0,200.0,0,0.0,0.0,-1,-1,-1,-1,-38,100.0,-1,-1,-1,-1,-1,-1,-1,Evans-Ni/CMn-1990/1991-2.25Cawch
0.049,0.32,1.41,0.007,0.014,2.32,-1,-1,-1,-1,-1,-1,-1,-1,-1,-1,-1,-1,-1,-1,-1,170.0,21.0,0,1,1.0,200.0,0,580.0,2.0,530.0,615.0,26.6,73.0,-20,100.0,-1,-1,-1,-1,-1,-1,-1,Evans-Ni/CMn-1990/1991-2.25Cht
0.046,0.32,1.81,0.007,0.015,2.33,-1,-1,-1,-1,-1,-1,-1,-1,-1,-1,-1,-1,-1,-1,-1,170.0,21.0,0,1,1.0,200.0,0,250.0,14.0,621.0,684.0,23.5,73.9,-1,-1,-1,-1,-1,-1,-1,-1,-1,Evans-Ni/CMn-1990/1991-2.25Daw
0.046,0.32,1.81,0.007,0.015,2.33,-1,-1,-1,-1,-1,-1,-1,-1,-1,-1,-1,-1,-1,-1,-1,170.0,21.0,0,1,1.0,200.0,0,0.0,0.0,-1,-1,-1,-1,-30,100.0,-1,-1,5.0,14.0,81.0,0.0,0.0,Evans-Ni/CMn-1990/1991-2.25Dawch
0.046,0.32,1.81,0.007,0.015,2.33,-1,-1,-1,-1,-1,-1,-1,-1,-1,-1,-1,-1,-1,-1,-1,170.0,21.0,0,1,1.0,200.0,0,580.0,2.0,574.0,665.0,26.4,70.7,-1,-1,-1,-1,-1,-1,-1,-1,-1,Evans-Ni/CMn-1990/1991-2.25Dht
0.037,0.3,0.65,0.009,0.011,3.5,-1,-1,-1,-1,-1,-1,-1,-1,-1,-1,-1,-1,-1,-1,-1,170.0,21.0,0,1,1.0,200.0,0,250.0,14.0,479.0,561.0,30.4,76.6,-1,-1,-1,-1,-1,-1,-1,-1,-1,Evans-Ni/CMn-1990/1991-3.5Aaw
0.037,0.3,0.65,0.009,0.011,3.5,-1,-1,-1,-1,-1,-1,-1,-1,-1,-1,-1,-1,-1,-1,-1,170.0,21.0,0,1,1.0,200.0,0,0.0,0.0,-1,-1,-1,-1,-26,100.0,-1,-1,-1,-1,-1,-1,-1,Evans-Ni/CMn-1990/1991-3.5Aawch
0.037,0.3,0.65,0.009,0.011,3.5,-1,-1,-1,-1,-1,-1,-1,-1,-1,-1,-1,-1,-1,-1,-1,170.0,21.0,0,1,1.0,200.0,0,580.0,2.0,482.0,560.0,31.4,48.8,-63,100.0,-1,-1,-1,-1,-1,-1,-1,Evans-Ni/CMn-1990/1991-3.5Aht
0.041,0.31,0.98,0.008,0.012,3.46,-1,-1,-1,-1,-1,-1,-1,-1,-1,-1,-1,-1,-1,-1,-1,170.0,21.0,0,1,1.0,200.0,0,250.0,14.0,525.0,605.0,27.6,76.0,-1,-1,-1,-1,-1,-1,-1,-1,-1,Evans-Ni/CMn-1990/1991-3.5Baw
0.041,0.31,0.98,0.008,0.012,3.46,-1,-1,-1,-1,-1,-1,-1,-1,-1,-1,-1,-1,-1,-1,-1,170.0,21.0,0,1,1.0,200.0,0,0.0,0.0,-1,-1,-1,-1,-48,100.0,-1,-1,14.0,35.0,51.0,0.0,0.0,Evans-Ni/CMn-1990/1991-3.5Bawch
0.041,0.31,0.98,0.008,0.012,3.46,-1,-1,-1,-1,-1,-1,-1,-1,-1,-1,-1,-1,-1,-1,-1,170.0,21.0,0,1,1.0,200.0,0,580.0,2.0,521.0,599.0,28.4,74.0,-38,100.0,-1,-1,-1,-1,-1,-1,-1,Evans-Ni/CMn-1990/1991-3.5Bht
0.048,0.33,1.4,0.007,0.013,3.47,-1,-1,-1,-1,-1,-1,-1,-1,-1,-1,-1,-1,-1,-1,-1,170.0,21.0,0,1,1.0,200.0,0,250.0,14.0,621.0,682.0,25.4,72.9,-1,-1,-1,-1,-1,-1,-1,-1,-1,Evans-Ni/CMn-1990/1991-3.5Caw
0.048,0.33,1.4,0.007,0.013,3.47,-1,-1,-1,-1,-1,-1,-1,-1,-1,-1,-1,-1,-1,-1,-1,170.0,21.0,0,1,1.0,200.0,0,0.0,0.0,-1,-1,-1,-1,-18,100.0,-1,-1,-1,-1,-1,-1,-1,Evans-Ni/CMn-1990/1991-3.5Cawch
0.048,0.33,1.4,0.007,0.013,3.47,-1,-1,-1,-1,-1,-1,-1,-1,-1,-1,-1,-1,-1,-1,-1,170.0,21.0,0,1,1.0,200.0,0,580.0,2.0,584.0,677.0,26.6,70.8,56.0,100.0,-1,-1,-1,-1,-1,-1,-1,Evans-Ni/CMn-1990/1991-3.5Cht
0.051,0.36,1.79,0.007,0.013,3.42,-1,-1,-1,-1,-1,-1,-1,-1,-1,-1,-1,-1,-1,-1,-1,170.0,21.0,0,1,1.0,200.0,0,250.0,14.0,692.0,753.0,22.2,69.7,-1,-1,-1,-1,-1,-1,-1,-1,-1,Evans-Ni/CMn-1990/1991-3.5Daw
0.051,0.36,1.79,0.007,0.013,3.42,-1,-1,-1,-1,-1,-1,-1,-1,-1,-1,-1,-1,-1,-1,-1,170.0,21.0,0,1,1.0,200.0,0,0.0,0.0,-1,-1,-1,-1,24.0,100.0,-1,-1,0.0,33.0,37.0,30.0,0.0,Evans-Ni/CMn-1990/1991-3.5Dawch
0.051,0.36,1.79,0.007,0.013,3.42,-1,-1,-1,-1,-1,-1,-1,-1,-1,-1,-1,-1,-1,-1,-1,170.0,21.0,0,1,1.0,200.0,0,580.0,2.0,662.0,745.0,24.0,67.5,-1,-1,-1,-1,-1,-1,-1,-1,-1,Evans-Ni/CMn-1990/1991-3.5Dht
0.074,0.36,1.51,0.008,0.011,-1,-1,-1,-1,0.02,-1,-1,400.0,40.0,-1,-1,-1,-1,-1,-1,-1,170.0,21.0,0,1,1.0,150.0,0,0.0,0.0,484.0,560.0,26.0,78.8,-1,-1,-1,-1,-1,-1,-1,-1,-1,Es-Souni&-Cu/CMn-1990--aw***WELDINGPROCEDURE***EvansWeldingJVol59No3(1980)67
0.074,0.36,1.51,0.008,0.011,-1,-1,-1,-1,0.02,-1,-1,400.0,40.0,-1,-1,-1,-1,-1,-1,-1,170.0,21.0,0,1,1.0,150.0,0,580.0,2.0,471.0,563.0,31.2,77.0,-1,-1,-1,-1,-1,-1,-1,-1,-1,Es-Souni&-Cu/CMn-1990--ht
0.075,0.36,1.48,0.007,0.006,-1,-1,-1,-1,0.11,-1,-1,390.0,40.0,-1,-1,-1,-1,-1,-1,-1,170.0,21.0,0,1,1.0,150.0,0,0.0,0.0,502.0,578.0,27.6,77.0,-1,-1,-1,-1,-1,-1,-1,-1,-1,Es-Souni&-Cu/CMn-1990-0.2aw
0.075,0.36,1.48,0.007,0.006,-1,-1,-1,-1,0.11,-1,-1,390.0,40.0,-1,-1,-1,-1,-1,-1,-1,170.0,21.0,0,1,1.0,150.0,0,580.0,2.0,462.0,548.0,29.8,77.9,-1,-1,-1,-1,-1,-1,-1,-1,-1,Es-Souni&-Cu/CMn-1990-0.2ht
0.074,0.32,1.42,0.008,0.007,-1,-1,-1,-1,0.19,-1,-1,380.0,40.0,-1,-1,-1,-1,-1,-1,-1,170.0,21.0,0,1,1.0,150.0,0,0.0,0.0,488.0,566.0,28.2,77.0,-1,-1,-1,-1,-1,-1,-1,-1,-1,Es-Souni&-Cu/CMn-1990-0.4aw
0.074,0.32,1.42,0.008,0.007,-1,-1,-1,-1,0.19,-1,-1,380.0,40.0,-1,-1,-1,-1,-1,-1,-1,170.0,21.0,0,1,1.0,150.0,0,580.0,2.0,453.0,549.0,31.2,78.8,-1,-1,-1,-1,-1,-1,-1,-1,-1,Es-Souni&-Cu/CMn-1990-0.4ht
0.076,0.33,1.48,0.007,0.006,-1,-1,-1,-1,0.35,-1,-1,400.0,40.0,-1,-1,-1,-1,-1,-1,-1,170.0,21.0,0,1,1.0,150.0,0,0.0,0.0,504.0,586.0,27.6,77.0,-1,-1,-1,-1,-1,-1,-1,-1,-1,Es-Souni&-Cu/CMn-1990-0.8aw
0.076,0.33,1.48,0.007,0.006,-1,-1,-1,-1,0.35,-1,-1,400.0,40.0,-1,-1,-1,-1,-1,-1,-1,170.0,21.0,0,1,1.0,150.0,0,580.0,2.0,482.0,572.0,28.2,77.9,-1,-1,-1,-1,-1,-1,-1,-1,-1,Es-Souni&-Cu/CMn-1990-0.8ht
0.068,0.32,1.49,0.006,0.006,-1,-1,-1,-1,0.66,-1,-1,390.0,40.0,-1,-1,-1,-1,-1,-1,-1,170.0,21.0,0,1,1.0,150.0,0,0.0,0.0,513.0,593.0,28.6,77.0,-1,-1,-1,-1,-1,-1,-1,-1,-1,Es-Souni&-Cu/CMn-1990-1.6aw
0.068,0.32,1.49,0.006,0.006,-1,-1,-1,-1,0.66,-1,-1,390.0,40.0,-1,-1,-1,-1,-1,-1,-1,170.0,21.0,0,1,1.0,150.0,0,580.0,2.0,499.0,607.0,28.6,74.0,-1,-1,-1,-1,-1,-1,-1,-1,-1,Es-Souni&-Cu/CMn-1990-1.6ht
0.076,0.36,1.49,0.006,0.006,-1,-1,-1,-1,1.4,-1,-1,410.0,40.0,-1,-1,-1,-1,-1,-1,-1,170.0,21.0,0,1,1.0,150.0,0,0.0,0.0,568.0,647.0,27.4,73.0,-1,-1,-1,-1,-1,-1,-1,-1,-1,Es-Souni&-Cu/CMn-1990-3.2aw
0.076,0.36,1.49,0.006,0.006,-1,-1,-1,-1,1.4,-1,-1,410.0,40.0,-1,-1,-1,-1,-1,-1,-1,170.0,21.0,0,1,1.0,150.0,0,580.0,2.0,583.0,673.0,24.2,73.0,-1,-1,-1,-1,-1,-1,-1,-1,-1,Es-Souni&-Cu/CMn-1990-3.2ht
0.074,0.29,1.49,0.006,0.013,-1,-1,-1,-1,-1,-1,-1,471.0,5.0,72.0,6.0,-1,-1,-1,-1,-1,170.0,21.0,0,1,1.0,200.0,0,250.0,14.0,431.0,527.0,29.6,78.0,-1,-1,-1,-1,-1,-1,-1,-1,-1,Evans-AlTi-1994-5/6ht
0.074,0.29,1.49,0.006,0.013,-1,-1,-1,-1,-1,-1,-1,471.0,5.0,72.0,6.0,-1,-1,-1,-1,-1,170.0,21.0,0,1,1.0,200.0,0,0.0,0.0,-1,-1,-1,-1,-41,28.0,-1,-1,-1,-1,-1,-1,-1,Evans-AlTi-1994-5/6awch1
0.074,0.29,1.49,0.006,0.013,-1,-1,-1,-1,-1,-1,-1,471.0,5.0,72.0,6.0,-1,-1,-1,-1,-1,170.0,21.0,0,1,1.0,200.0,0,0.0,0.0,-1,-1,-1,-1,-19,100.0,-1,-1,-1,-1,-1,-1,-1,Evans-AlTi-1994-5/6awch2
0.074,0.29,1.49,0.006,0.013,-1,-1,-1,-1,-1,-1,-1,471.0,5.0,72.0,6.0,-1,-1,-1,-1,-1,170.0,21.0,0,1,1.0,200.0,0,0.0,0.0,-1,-1,-1,-1,-1,-1,-1,-1,34.0,57.0,9.0,0.0,0.0,Evans-AlTi-1994-5/6awmic
0.081,0.29,1.43,0.006,0.013,-1,-1,-1,-1,-1,-1,-1,461.0,5.0,54.0,60.0,-1,-1,-1,-1,-1,170.0,21.0,0,1,1.0,200.0,0,250.0,14.0,444.0,542.0,27.6,72.9,-1,-1,-1,-1,-1,-1,-1,-1,-1,Evans-AlTi-1994-5/60ht
0.081,0.29,1.43,0.006,0.013,-1,-1,-1,-1,-1,-1,-1,461.0,5.0,54.0,60.0,-1,-1,-1,-1,-1,170.0,21.0,0,1,1.0,200.0,0,0.0,0.0,-1,-1,-1,-1,-39,28.0,-1,-1,-1,-1,-1,-1,-1,Evans-AlTi-1994-5/60awch1
0.081,0.29,1.43,0.006,0.013,-1,-1,-1,-1,-1,-1,-1,461.0,5.0,54.0,60.0,-1,-1,-1,-1,-1,170.0,21.0,0,1,1.0,200.0,0,0.0,0.0,-1,-1,-1,-1,-15,100.0,-1,-1,-1,-1,-1,-1,-1,Evans-AlTi-1994-5/60awch2
0.081,0.29,1.43,0.006,0.013,-1,-1,-1,-1,-1,-1,-1,461.0,5.0,54.0,60.0,-1,-1,-1,-1,-1,170.0,21.0,0,1,1.0,200.0,0,0.0,0.0,-1,-1,-1,-1,-1,-1,-1,-1,45.0,46.0,9.0,0.0,0.0,Evans-AlTi-1994-5/60awmic
0.076,0.34,1.36,0.005,0.011,-1,-1,-1,-1,-1,-1,-1,476.0,5.0,57.0,150.0,-1,-1,-1,-1,-1,170.0,21.0,0,1,1.0,200.0,0,250.0,14.0,437.0,527.0,24.6,78.9,-1,-1,-1,-1,-1,-1,-1,-1,-1,Evans-AlTi-1994-5/150ht
0.076,0.34,1.36,0.005,0.011,-1,-1,-1,-1,-1,-1,-1,476.0,5.0,57.0,150.0,-1,-1,-1,-1,-1,170.0,21.0,0,1,1.0,200.0,0,0.0,0.0,-1,-1,-1,-1,-58,28.0,-1,-1,-1,-1,-1,-1,-1,Evans-AlTi-1994-5/150ch1
0.076,0.34,1.36,0.005,0.011,-1,-1,-1,-1,-1,-1,-1,476.0,5.0,57.0,150.0,-1,-1,-1,-1,-1,170.0,21.0,0,1,1.0,200.0,0,0.0,0.0,-1,-1,-1,-1,-20,100.0,-1,-1,-1,-1,-1,-1,-1,Evans-AlTi-1994-5/150ch2
0.076,0.34,1.36,0.005,0.011,-1,-1,-1,-1,-1,-1,-1,476.0,5.0,57.0,150.0,-1,-1,-1,-1,-1,170.0,21.0,0,1,1.0,200.0,0,0.0,0.0,-1,-1,-1,-1,-1,-1,-1,-1,40.0,47.0,13.0,0.0,0.0,Evans-AlTi-1994-5/150mic
0.079,0.39,1.37,0.005,0.011,-1,-1,-1,-1,-1,-1,-1,446.0,5.0,47.0,250.0,-1,-1,-1,-1,-1,170.0,21.0,0,1,1.0,200.0,0,250.0,14.0,437.0,538.0,25.2,78.9,-1,-1,-1,-1,-1,-1,-1,-1,-1,Evans-AlTi-1994-5/250ht
0.079,0.39,1.37,0.005,0.011,-1,-1,-1,-1,-1,-1,-1,446.0,5.0,47.0,250.0,-1,-1,-1,-1,-1,170.0,21.0,0,1,1.0,200.0,0,0.0,0.0,-1,-1,-1,-1,-56,28.0,-1,-1,-1,-1,-1,-1,-1,Evans-AlTi-1994-5/250ch1
0.079,0.39,1.37,0.005,0.011,-1,-1,-1,-1,-1,-1,-1,446.0,5.0,47.0,250.0,-1,-1,-1,-1,-1,170.0,21.0,0,1,1.0,200.0,0,0.0,0.0,-1,-1,-1,-1,-25,100.0,-1,-1,-1,-1,-1,-1,-1,Evans-AlTi-1994-5/250ch2
0.079,0.39,1.37,0.005,0.011,-1,-1,-1,-1,-1,-1,-1,446.0,5.0,47.0,250.0,-1,-1,-1,-1,-1,170.0,21.0,0,1,1.0,200.0,0,0.0,0.0,-1,-1,-1,-1,-1,-1,-1,-1,35.0,44.0,21.0,0.0,0.0,Evans-AlTi-1994-5/250mic
0.078,0.44,1.4,0.004,0.011,-1,-1,-1,-1,-1,-1,-1,436.0,5.0,44.0,420.0,-1,-1,-1,-1,-1,170.0,21.0,0,1,1.0,200.0,0,250.0,14.0,469.0,545.0,24.4,77.0,-1,-1,-1,-1,-1,-1,-1,-1,-1,Evans-AlTi-1994-5/420ht
0.078,0.44,1.4,0.004,0.011,-1,-1,-1,-1,-1,-1,-1,436.0,5.0,44.0,420.0,-1,-1,-1,-1,-1,170.0,21.0,0,1,1.0,200.0,0,0.0,0.0,-1,-1,-1,-1,-62,28.0,-1,-1,-1,-1,-1,-1,-1,Evans-AlTi-1994-5/420ch1
0.078,0.44,1.4,0.004,0.011,-1,-1,-1,-1,-1,-1,-1,436.0,5.0,44.0,420.0,-1,-1,-1,-1,-1,170.0,21.0,0,1,1.0,200.0,0,0.0,0.0,-1,-1,-1,-1,-30,100.0,-1,-1,-1,-1,-1,-1,-1,Evans-AlTi-1994-5/420ch2
0.078,0.44,1.4,0.004,0.011,-1,-1,-1,-1,-1,-1,-1,436.0,5.0,44.0,420.0,-1,-1,-1,-1,-1,170.0,21.0,0,1,1.0,200.0,0,0.0,0.0,-1,-1,-1,-1,-1,-1,-1,-1,44.0,38.0,18.0,0.0,0.0,Evans-AlTi-1994-5/420mic
0.081,0.48,1.42,0.004,0.006,-1,-1,-1,-1,-1,-1,-1,444.0,4.0,46.0,660.0,-1,-1,-1,-1,-1,170.0,21.0,0,1,1.0,200.0,0,250.0,14.0,466.0,551.0,26.2,78.9,-1,-1,-1,-1,-1,-1,-1,-1,-1,Evans-AlTi-1994-5/660ht
0.081,0.48,1.42,0.004,0.006,-1,-1,-1,-1,-1,-1,-1,444.0,4.0,46.0,660.0,-1,-1,-1,-1,-1,170.0,21.0,0,1,1.0,200.0,0,0.0,0.0,-1,-1,-1,-1,-76,28.0,-1,-1,-1,-1,-1,-1,-1,Evans-AlTi-1994-5/660ch1
0.081,0.48,1.42,0.004,0.006,-1,-1,-1,-1,-1,-1,-1,444.0,4.0,46.0,660.0,-1,-1,-1,-1,-1,170.0,21.0,0,1,1.0,200.0,0,0.0,0.0,-1,-1,-1,-1,-29,100.0,-1,-1,-1,-1,-1,-1,-1,Evans-AlTi-1994-5/660ch2
0.081,0.48,1.42,0.004,0.006,-1,-1,-1,-1,-1,-1,-1,444.0,4.0,46.0,660.0,-1,-1,-1,-1,-1,170.0,21.0,0,1,1.0,200.0,0,0.0,0.0,-1,-1,-1,-1,-1,-1,-1,-1,38.0,39.0,23.0,0.0,0.0,Evans-AlTi-1994-5/660mic
0.069,0.3,1.36,0.007,0.009,-1,-1,-1,-1,-1,-1,-1,432.0,37.0,68.0,5.0,-1,-1,-1,-1,-1,170.0,21.0,0,1,1.0,200.0,0,250.0,14.0,468.0,529.0,32.6,80.7,-1,-1,-1,-1,-1,-1,-1,-1,-1,Evans-AlTi-1994-40/5ht
0.069,0.3,1.36,0.007,0.009,-1,-1,-1,-1,-1,-1,-1,432.0,37.0,68.0,5.0,-1,-1,-1,-1,-1,170.0,21.0,0,1,1.0,200.0,0,0.0,0.0,-1,-1,-1,-1,-99,28.0,-1,-1,-1,-1,-1,-1,-1,Evans-AlTi-1994-40/5ch1
0.069,0.3,1.36,0.007,0.009,-1,-1,-1,-1,-1,-1,-1,432.0,37.0,68.0,5.0,-1,-1,-1,-1,-1,170.0,21.0,0,1,1.0,200.0,0,0.0,0.0,-1,-1,-1,-1,-72,100.0,-1,-1,-1,-1,-1,-1,-1,Evans-AlTi-1994-40/5ch2
0.069,0.3,1.36,0.007,0.009,-1,-1,-1,-1,-1,-1,-1,432.0,37.0,68.0,5.0,-1,-1,-1,-1,-1,170.0,21.0,0,1,1.0,200.0,0,0.0,0.0,-1,-1,-1,-1,-1,-1,-1,-1,22.0,5.0,73.0,0.0,0.0,Evans-AlTi-1994-40/5mic
0.08,0.33,1.41,0.006,0.009,-1,-1,-1,-1,-1,-1,-1,432.0,43.0,55.0,78.0,-1,-1,-1,-1,-1,170.0,21.0,0,1,1.0,200.0,0,250.0,14.0,478.0,540.0,31.2,80.7,-1,-1,-1,-1,-1,-1,-1,-1,-1,Evans-AlTi-1994-40/78ht
0.08,0.33,1.41,0.006,0.009,-1,-1,-1,-1,-1,-1,-1,432.0,43.0,55.0,78.0,-1,-1,-1,-1,-1,170.0,21.0,0,1,1.0,200.0,0,0.0,0.0,-1,-1,-1,-1,-77,28.0,-1,-1,-1,-1,-1,-1,-1,Evans-AlTi-1994-40/78ch1
0.08,0.33,1.41,0.006,0.009,-1,-1,-1,-1,-1,-1,-1,432.0,43.0,55.0,78.0,-1,-1,-1,-1,-1,170.0,21.0,0,1,1.0,200.0,0,0.0,0.0,-1,-1,-1,-1,-55,100.0,-1,-1,-1,-1,-1,-1,-1,Evans-AlTi-1994-40/78ch2
0.08,0.33,1.41,0.006,0.009,-1,-1,-1,-1,-1,-1,-1,432.0,43.0,55.0,78.0,-1,-1,-1,-1,-1,170.0,21.0,0,1,1.0,200.0,0,0.0,0.0,-1,-1,-1,-1,-1,-1,-1,-1,24.0,9.0,67.0,0.0,0.0,Evans-AlTi-1994-40/78mic
0.076,0.37,1.36,0.005,0.009,-1,-1,-1,-1,-1,-1,-1,422.0,36.0,53.0,190.0,-1,-1,-1,-1,-1,170.0,21.0,0,1,1.0,200.0,0,250.0,14.0,485.0,549.0,31.4,79.8,-1,-1,-1,-1,-1,-1,-1,-1,-1,Evans-AlTi-1994-40/190ht
0.076,0.37,1.36,0.005,0.009,-1,-1,-1,-1,-1,-1,-1,422.0,36.0,53.0,190.0,-1,-1,-1,-1,-1,170.0,21.0,0,1,1.0,200.0,0,0.0,0.0,-1,-1,-1,-1,-86,28.0,-1,-1,-1,-1,-1,-1,-1,Evans-AlTi-1994-40/190ch1
0.076,0.37,1.36,0.005,0.009,-1,-1,-1,-1,-1,-1,-1,422.0,36.0,53.0,190.0,-1,-1,-1,-1,-1,170.0,21.0,0,1,1.0,200.0,0,0.0,0.0,-1,-1,-1,-1,-58,100.0,-1,-1,-1,-1,-1,-1,-1,Evans-AlTi-1994-40/190ch2
0.076,0.37,1.36,0.005,0.009,-1,-1,-1,-1,-1,-1,-1,422.0,36.0,53.0,190.0,-1,-1,-1,-1,-1,170.0,21.0,0,1,1.0,200.0,0,0.0,0.0,-1,-1,-1,-1,-1,-1,-1,-1,20.0,3.0,77.0,0.0,0.0,Evans-AlTi-1994-40/190mic
0.078,0.44,1.31,0.005,0.008,-1,-1,-1,-1,-1,-1,-1,431.0,36.0,50.0,340.0,-1,-1,-1,-1,-1,170.0,21.0,0,1,1.0,200.0,0,250.0,14.0,491.0,564.0,28.2,78.9,-1,-1,-1,-1,-1,-1,-1,-1,-1,Evans-AlTi-1994-40/340ht
0.078,0.44,1.31,0.005,0.008,-1,-1,-1,-1,-1,-1,-1,431.0,36.0,50.0,340.0,-1,-1,-1,-1,-1,170.0,21.0,0,1,1.0,200.0,0,0.0,0.0,-1,-1,-1,-1,-88,28.0,-1,-1,-1,-1,-1,-1,-1,Evans-AlTi-1994-40/340ch1
0.078,0.44,1.31,0.005,0.008,-1,-1,-1,-1,-1,-1,-1,431.0,36.0,50.0,340.0,-1,-1,-1,-1,-1,170.0,21.0,0,1,1.0,200.0,0,0.0,0.0,-1,-1,-1,-1,-63,100.0,-1,-1,-1,-1,-1,-1,-1,Evans-AlTi-1994-40/340ch2
0.078,0.44,1.31,0.005,0.008,-1,-1,-1,-1,-1,-1,-1,431.0,36.0,50.0,340.0,-1,-1,-1,-1,-1,170.0,21.0,0,1,1.0,200.0,0,0.0,0.0,-1,-1,-1,-1,-1,-1,-1,-1,21.0,7.0,72.0,0.0,0.0,Evans-AlTi-1994-40/340mic
0.076,0.51,1.3,0.005,0.008,-1,-1,-1,-1,-1,-1,-1,423.0,43.0,48.0,490.0,-1,-1,-1,-1,-1,170.0,21.0,0,1,1.0,200.0,0,250.0,14.0,485.0,560.0,25.2,78.9,-1,-1,-1,-1,-1,-1,-1,-1,-1,Evans-AlTi-1994-40/490ht
0.076,0.51,1.3,0.005,0.008,-1,-1,-1,-1,-1,-1,-1,423.0,43.0,48.0,490.0,-1,-1,-1,-1,-1,170.0,21.0,0,1,1.0,200.0,0,0.0,0.0,-1,-1,-1,-1,-90,28.0,-1,-1,-1,-1,-1,-1,-1,Evans-AlTi-1994-40/490ch1
0.076,0.51,1.3,0.005,0.008,-1,-1,-1,-1,-1,-1,-1,423.0,43.0,48.0,490.0,-1,-1,-1,-1,-1,170.0,21.0,0,1,1.0,200.0,0,0.0,0.0,-1,-1,-1,-1,-55,100.0,-1,-1,-1,-1,-1,-1,-1,Evans-AlTi-1994-40/490ch2
0.076,0.51,1.3,0.005,0.008,-1,-1,-1,-1,-1,-1,-1,423.0,43.0,48.0,490.0,-1,-1,-1,-1,-1,170.0,21.0,0,1,1.0,200.0,0,0.0,0.0,-1,-1,-1,-1,-1,-1,-1,-1,21.0,17.0,62.0,0.0,0.0,Evans-AlTi-1994-40/490mic
0.079,0.57,1.32,0.004,0.008,-1,-1,-1,-1,-1,-1,-1,422.0,38.0,52.0,610.0,-1,-1,-1,-1,-1,170.0,21.0,0,1,1.0,200.0,0,250.0,14.0,491.0,570.0,29.2,77.0,-1,-1,-1,-1,-1,-1,-1,-1,-1,Evans-AlTi-1994-40/610ht
0.079,0.57,1.32,0.004,0.008,-1,-1,-1,-1,-1,-1,-1,422.0,38.0,52.0,610.0,-1,-1,-1,-1,-1,170.0,21.0,0,1,1.0,200.0,0,0.0,0.0,-1,-1,-1,-1,-74,28.0,-1,-1,-1,-1,-1,-1,-1,Evans-AlTi-1994-40/610ch1
0.079,0.57,1.32,0.004,0.008,-1,-1,-1,-1,-1,-1,-1,422.0,38.0,52.0,610.0,-1,-1,-1,-1,-1,170.0,21.0,0,1,1.0,200.0,0,0.0,0.0,-1,-1,-1,-1,-38,100.0,-1,-1,-1,-1,-1,-1,-1,Evans-AlTi-1994-40/610ch2
0.079,0.57,1.32,0.004,0.008,-1,-1,-1,-1,-1,-1,-1,422.0,38.0,52.0,610.0,-1,-1,-1,-1,-1,170.0,21.0,0,1,1.0,200.0,0,0.0,0.0,-1,-1,-1,-1,-1,-1,-1,-1,24.0,26.0,50.0,0.0,0.0,Evans-AlTi-1994-40/610mic
0.074,0.32,1.5,0.006,0.006,-1,-1,-1,-1,-1,-1,-1,375.0,99.0,89.0,8.0,-1,-1,-1,-1,-1,170.0,21.0,0,1,1.0,200.0,0,250.0,14.0,484.0,547.0,29.4,79.8,-1,-1,-1,-1,-1,-1,-1,-1,-1,Evans-AlTi-1994-80/8ht
0.074,0.32,1.5,0.006,0.006,-1,-1,-1,-1,-1,-1,-1,375.0,99.0,89.0,8.0,-1,-1,-1,-1,-1,170.0,21.0,0,1,1.0,200.0,0,0.0,0.0,-1,-1,-1,-1,-74,28.0,-1,-1,-1,-1,-1,-1,-1,Evans-AlTi-1994-80/8ht
0.074,0.32,1.5,0.006,0.006,-1,-1,-1,-1,-1,-1,-1,375.0,99.0,89.0,8.0,-1,-1,-1,-1,-1,170.0,21.0,0,1,1.0,200.0,0,0.0,0.0,-1,-1,-1,-1,-52,100.0,-1,-1,-1,-1,-1,-1,-1,Evans-AlTi-1994-80/8ht
0.074,0.27,1.41,0.007,0.006,-1,-1,-1,-1,-1,-1,-1,407.0,88.0,70.0,47.0,-1,-1,-1,-1,-1,170.0,21.0,0,1,1.0,200.0,0,250.0,14.0,442.0,514.0,32.2,81.6,-1,-1,-1,-1,-1,-1,-1,-1,-1,Evans-AlTi-1994-80/47ht
0.074,0.27,1.41,0.007,0.006,-1,-1,-1,-1,-1,-1,-1,407.0,88.0,70.0,47.0,-1,-1,-1,-1,-1,170.0,21.0,0,1,1.0,200.0,0,0.0,0.0,-1,-1,-1,-1,-57,28.0,-1,-1,-1,-1,-1,-1,-1,Evans-AlTi-1994-80/47ht
0.074,0.27,1.41,0.007,0.006,-1,-1,-1,-1,-1,-1,-1,407.0,88.0,70.0,47.0,-1,-1,-1,-1,-1,170.0,21.0,0,1,1.0,200.0,0,0.0,0.0,-1,-1,-1,-1,-31,100.0,-1,-1,-1,-1,-1,-1,-1,Evans-AlTi-1994-80/47ht
0.071,0.39,1.36,0.005,0.009,-1,-1,-1,-1,-1,-1,-1,381.0,92.0,52.0,160.0,-1,-1,-1,-1,-1,170.0,21.0,0,1,1.0,200.0,0,250.0,14.0,481.0,545.0,30.6,81.4,-1,-1,-1,-1,-1,-1,-1,-1,-1,Evans-AlTi-1994-80/160ht
0.071,0.39,1.36,0.005,0.009,-1,-1,-1,-1,-1,-1,-1,381.0,92.0,52.0,160.0,-1,-1,-1,-1,-1,170.0,21.0,0,1,1.0,200.0,0,0.0,0.0,-1,-1,-1,-1,-68,28.0,-1,-1,-1,-1,-1,-1,-1,Evans-AlTi-1994-80/160ht
0.071,0.39,1.36,0.005,0.009,-1,-1,-1,-1,-1,-1,-1,381.0,92.0,52.0,160.0,-1,-1,-1,-1,-1,170.0,21.0,0,1,1.0,200.0,0,0.0,0.0,-1,-1,-1,-1,-56,100.0,-1,-1,-1,-1,-1,-1,-1,Evans-AlTi-1994-80/160ht
0.069,0.45,1.36,0.005,0.008,-1,-1,-1,-1,-1,-1,-1,374.0,63.0,44.0,280.0,-1,-1,-1,-1,-1,170.0,21.0,0,1,1.0,200.0,0,250.0,14.0,474.0,540.0,28.0,80.7,-1,-1,-1,-1,-1,-1,-1,-1,-1,Evans-AlTi-1994-80/280ht
0.069,0.45,1.36,0.005,0.008,-1,-1,-1,-1,-1,-1,-1,374.0,63.0,44.0,280.0,-1,-1,-1,-1,-1,170.0,21.0,0,1,1.0,200.0,0,0.0,0.0,-1,-1,-1,-1,-68,28.0,-1,-1,-1,-1,-1,-1,-1,Evans-AlTi-1994-80/280ht
0.069,0.45,1.36,0.005,0.008,-1,-1,-1,-1,-1,-1,-1,374.0,63.0,44.0,280.0,-1,-1,-1,-1,-1,170.0,21.0,0,1,1.0,200.0,0,0.0,0.0,-1,-1,-1,-1,-61,100.0,-1,-1,-1,-1,-1,-1,-1,Evans-AlTi-1994-80/280ht
0.069,0.51,1.39,0.004,0.008,-1,-1,-1,-1,-1,-1,-1,379.0,69.0,41.0,480.0,-1,-1,-1,-1,-1,170.0,21.0,0,1,1.0,200.0,0,250.0,14.0,466.0,533.0,27.2,77.0,-1,-1,-1,-1,-1,-1,-1,-1,-1,Evans-AlTi-1994-80/480ht
0.069,0.51,1.39,0.004,0.008,-1,-1,-1,-1,-1,-1,-1,379.0,69.0,41.0,480.0,-1,-1,-1,-1,-1,170.0,21.0,0,1,1.0,200.0,0,0.0,0.0,-1,-1,-1,-1,-70,28.0,-1,-1,-1,-1,-1,-1,-1,Evans-AlTi-1994-80/480ht
0.069,0.51,1.39,0.004,0.008,-1,-1,-1,-1,-1,-1,-1,379.0,69.0,41.0,480.0,-1,-1,-1,-1,-1,170.0,21.0,0,1,1.0,200.0,0,0.0,0.0,-1,-1,-1,-1,-54,100.0,-1,-1,-1,-1,-1,-1,-1,Evans-AlTi-1994-80/480ht
0.072,0.57,1.4,0.004,0.008,-1,-1,-1,-1,-1,-1,-1,360.0,80.0,38.0,640.0,-1,-1,-1,-1,-1,170.0,21.0,0,1,1.0,200.0,0,250.0,14.0,486.0,555.0,26.6,78.0,-1,-1,-1,-1,-1,-1,-1,-1,-1,Evans-AlTi-1994-80/640ht
0.072,0.57,1.4,0.004,0.008,-1,-1,-1,-1,-1,-1,-1,360.0,80.0,38.0,640.0,-1,-1,-1,-1,-1,170.0,21.0,0,1,1.0,200.0,0,0.0,0.0,-1,-1,-1,-1,-68,28.0,-1,-1,-1,-1,-1,-1,-1,Evans-AlTi-1994-80/640ht
0.072,0.57,1.4,0.004,0.008,-1,-1,-1,-1,-1,-1,-1,360.0,80.0,38.0,640.0,-1,-1,-1,-1,-1,170.0,21.0,0,1,1.0,200.0,0,0.0,0.0,-1,-1,-1,-1,-41,100.0,-1,-1,-1,-1,-1,-1,-1,Evans-AlTi-1994-80/640ht
0.081,0.34,1.54,0.007,0.008,-1,-1,-1,-1,-1,-1,-1,312.0,180.0,80.0,3.0,-1,-1,-1,-1,-1,170.0,21.0,0,1,1.0,200.0,0,250.0,14.0,502.0,555.0,26.6,78.9,-1,-1,-1,-1,-1,-1,-1,-1,-1,Evans-AlTi-1994-220/3
0.081,0.34,1.54,0.007,0.008,-1,-1,-1,-1,-1,-1,-1,312.0,180.0,80.0,3.0,-1,-1,-1,-1,-1,170.0,21.0,0,1,1.0,200.0,0,0.0,0.0,-1,-1,-1,-1,-67,28.0,-1,-1,-1,-1,-1,-1,-1,Evans-AlTi-1994-220/3ch1
0.081,0.34,1.54,0.007,0.008,-1,-1,-1,-1,-1,-1,-1,312.0,180.0,80.0,3.0,-1,-1,-1,-1,-1,170.0,21.0,0,1,1.0,200.0,0,0.0,0.0,-1,-1,-1,-1,-52,100.0,-1,-1,-1,-1,-1,-1,-1,Evans-AlTi-1994-220/3ch2
0.081,0.34,1.54,0.007,0.008,-1,-1,-1,-1,-1,-1,-1,312.0,180.0,80.0,3.0,-1,-1,-1,-1,-1,170.0,21.0,0,1,1.0,200.0,0,0.0,0.0,-1,-1,-1,-1,-1,-1,-1,-1,19.0,20.0,61.0,0.0,0.0,Evans-AlTi-1994-220/3mic
0.072,0.24,1.32,0.006,0.008,-1,-1,-1,-1,-1,-1,-1,397.0,180.0,68.0,47.0,-1,-1,-1,-1,-1,170.0,21.0,0,1,1.0,200.0,0,250.0,14.0,452.0,535.0,30.7,78.9,-1,-1,-1,-1,-1,-1,-1,-1,-1,Evans-AlTi-1994-220/47
0.072,0.24,1.32,0.006,0.008,-1,-1,-1,-1,-1,-1,-1,397.0,180.0,68.0,47.0,-1,-1,-1,-1,-1,170.0,21.0,0,1,1.0,200.0,0,0.0,0.0,-1,-1,-1,-1,-54,28.0,-1,-1,-1,-1,-1,-1,-1,Evans-AlTi-1994-220/47ch1
0.072,0.24,1.32,0.006,0.008,-1,-1,-1,-1,-1,-1,-1,397.0,180.0,68.0,47.0,-1,-1,-1,-1,-1,170.0,21.0,0,1,1.0,200.0,0,0.0,0.0,-1,-1,-1,-1,-35,100.0,-1,-1,-1,-1,-1,-1,-1,Evans-AlTi-1994-220/47ch2
0.072,0.24,1.32,0.006,0.008,-1,-1,-1,-1,-1,-1,-1,397.0,180.0,68.0,47.0,-1,-1,-1,-1,-1,170.0,21.0,0,1,1.0,200.0,0,0.0,0.0,-1,-1,-1,-1,-1,-1,-1,-1,23.0,24.0,53.0,0.0,0.0,Evans-AlTi-1994-220/47mic
0.072,0.34,1.33,0.006,0.008,-1,-1,-1,-1,-1,-1,-1,427.0,190.0,57.0,150.0,-1,-1,-1,-1,-1,170.0,21.0,0,1,1.0,200.0,0,250.0,14.0,467.0,522.0,29.2,77.0,-1,-1,-1,-1,-1,-1,-1,-1,-1,Evans-AlTi-1994-220/150
0.072,0.34,1.33,0.006,0.008,-1,-1,-1,-1,-1,-1,-1,427.0,190.0,57.0,150.0,-1,-1,-1,-1,-1,170.0,21.0,0,1,1.0,200.0,0,0.0,0.0,-1,-1,-1,-1,-64,28.0,-1,-1,-1,-1,-1,-1,-1,Evans-AlTi-1994-220/150ch1
0.072,0.34,1.33,0.006,0.008,-1,-1,-1,-1,-1,-1,-1,427.0,190.0,57.0,150.0,-1,-1,-1,-1,-1,170.0,21.0,0,1,1.0,200.0,0,0.0,0.0,-1,-1,-1,-1,-52,100.0,-1,-1,-1,-1,-1,-1,-1,Evans-AlTi-1994-220/150ch2
0.072,0.34,1.33,0.006,0.008,-1,-1,-1,-1,-1,-1,-1,427.0,190.0,57.0,150.0,-1,-1,-1,-1,-1,170.0,21.0,0,1,1.0,200.0,0,0.0,0.0,-1,-1,-1,-1,-1,-1,-1,-1,18.0,15.0,67.0,0.0,0.0,Evans-AlTi-1994-220/150mic
0.074,0.41,1.36,0.005,0.005,-1,-1,-1,-1,-1,-1,-1,418.0,260.0,49.0,320.0,-1,-1,-1,-1,-1,170.0,21.0,0,1,1.0,200.0,0,250.0,14.0,514.0,570.0,23.6,77.0,-1,-1,-1,-1,-1,-1,-1,-1,-1,Evans-AlTi-1994-220/320
0.074,0.41,1.36,0.005,0.005,-1,-1,-1,-1,-1,-1,-1,418.0,260.0,49.0,320.0,-1,-1,-1,-1,-1,170.0,21.0,0,1,1.0,200.0,0,0.0,0.0,-1,-1,-1,-1,-63,28.0,-1,-1,-1,-1,-1,-1,-1,Evans-AlTi-1994-220/320ch1
0.074,0.41,1.36,0.005,0.005,-1,-1,-1,-1,-1,-1,-1,418.0,260.0,49.0,320.0,-1,-1,-1,-1,-1,170.0,21.0,0,1,1.0,200.0,0,0.0,0.0,-1,-1,-1,-1,-47,100.0,-1,-1,-1,-1,-1,-1,-1,Evans-AlTi-1994-220/320ch2
0.074,0.41,1.36,0.005,0.005,-1,-1,-1,-1,-1,-1,-1,418.0,260.0,49.0,320.0,-1,-1,-1,-1,-1,170.0,21.0,0,1,1.0,200.0,0,0.0,0.0,-1,-1,-1,-1,-1,-1,-1,-1,23.0,9.0,68.0,0.0,0.0,Evans-AlTi-1994-220/320ch2
0.066,0.46,1.41,0.004,0.009,-1,-1,-1,-1,-1,-1,-1,407.0,240.0,49.0,440.0,-1,-1,-1,-1,-1,170.0,21.0,0,1,1.0,200.0,0,250.0,14.0,522.0,580.0,24.0,76.0,-1,-1,-1,-1,-1,-1,-1,-1,-1,Evans-AlTi-1994-220/440
0.066,0.46,1.41,0.004,0.009,-1,-1,-1,-1,-1,-1,-1,407.0,240.0,49.0,440.0,-1,-1,-1,-1,-1,170.0,21.0,0,1,1.0,200.0,0,0.0,0.0,-1,-1,-1,-1,-68,28.0,-1,-1,-1,-1,-1,-1,-1,Evans-AlTi-1994-220/440ch1
0.066,0.46,1.41,0.004,0.009,-1,-1,-1,-1,-1,-1,-1,407.0,240.0,49.0,440.0,-1,-1,-1,-1,-1,170.0,21.0,0,1,1.0,200.0,0,0.0,0.0,-1,-1,-1,-1,-42,100.0,-1,-1,-1,-1,-1,-1,-1,Evans-AlTi-1994-220/440ch2
0.066,0.46,1.41,0.004,0.009,-1,-1,-1,-1,-1,-1,-1,407.0,240.0,49.0,440.0,-1,-1,-1,-1,-1,170.0,21.0,0,1,1.0,200.0,0,0.0,0.0,-1,-1,-1,-1,-1,-1,-1,-1,19.0,12.0,69.0,0.0,0.0,Evans-AlTi-1994-220/440ch2
0.066,0.44,1.33,0.004,0.008,-1,-1,-1,-1,-1,-1,-1,454.0,240.0,49.0,680.0,-1,-1,-1,-1,-1,170.0,21.0,0,1,1.0,200.0,0,250.0,14.0,522.0,591.0,23.8,71.9,-1,-1,-1,-1,-1,-1,-1,-1,-1,Evans-AlTi-1994-220/680
0.066,0.44,1.33,0.004,0.008,-1,-1,-1,-1,-1,-1,-1,454.0,240.0,49.0,680.0,-1,-1,-1,-1,-1,170.0,21.0,0,1,1.0,200.0,0,0.0,0.0,-1,-1,-1,-1,-76,28.0,-1,-1,-1,-1,-1,-1,-1,Evans-AlTi-1994-220/680ch1
0.066,0.44,1.33,0.004,0.008,-1,-1,-1,-1,-1,-1,-1,454.0,240.0,49.0,680.0,-1,-1,-1,-1,-1,170.0,21.0,0,1,1.0,200.0,0,0.0,0.0,-1,-1,-1,-1,-42,100.0,-1,-1,-1,-1,-1,-1,-1,Evans-AlTi-1994-220/680ch2
0.066,0.44,1.33,0.004,0.008,-1,-1,-1,-1,-1,-1,-1,454.0,240.0,49.0,680.0,-1,-1,-1,-1,-1,170.0,21.0,0,1,1.0,200.0,0,0.0,0.0,-1,-1,-1,-1,-1,-1,-1,-1,18.0,18.0,64.0,0.0,0.0,Evans-AlTi-1994-220/680mic
0.069,0.43,1.49,0.004,0.005,-1,-1,-1,-1,-1,-1,-1,294.0,460.0,77.0,1.0,-1,-1,-1,-1,-1,170.0,21.0,0,1,1.0,200.0,0,250.0,14.0,535.0,594.0,26.0,79.8,-1,-1,-1,-1,-1,-1,-1,-1,-1,Evans-AlTi-1994-450/1
0.069,0.43,1.49,0.004,0.005,-1,-1,-1,-1,-1,-1,-1,294.0,460.0,77.0,1.0,-1,-1,-1,-1,-1,170.0,21.0,0,1,1.0,200.0,0,0.0,0.0,-1,-1,-1,-1,-78,28.0,-1,-1,-1,-1,-1,-1,-1,Evans-AlTi-1994-450/1ch1
0.069,0.43,1.49,0.004,0.005,-1,-1,-1,-1,-1,-1,-1,294.0,460.0,77.0,1.0,-1,-1,-1,-1,-1,170.0,21.0,0,1,1.0,200.0,0,0.0,0.0,-1,-1,-1,-1,-60,100.0,-1,-1,-1,-1,-1,-1,-1,Evans-AlTi-1994-450/1ch2
0.069,0.43,1.49,0.004,0.005,-1,-1,-1,-1,-1,-1,-1,294.0,460.0,77.0,1.0,-1,-1,-1,-1,-1,170.0,21.0,0,1,1.0,200.0,0,0.0,0.0,-1,-1,-1,-1,-1,-1,-1,-1,15.0,10.0,75.0,0.0,0.0,Evans-AlTi-1994-450/1mic
0.071,0.36,1.44,0.007,0.005,-1,-1,-1,-1,-1,-1,-1,373.0,460.0,94.0,67.0,-1,-1,-1,-1,-1,170.0,21.0,0,1,1.0,200.0,0,250.0,14.0,522.0,583.0,22.0,78.9,-1,-1,-1,-1,-1,-1,-1,-1,-1,Evans-AlTi-1994-450/67
0.071,0.36,1.44,0.007,0.005,-1,-1,-1,-1,-1,-1,-1,373.0,460.0,94.0,67.0,-1,-1,-1,-1,-1,170.0,21.0,0,1,1.0,200.0,0,0.0,0.0,-1,-1,-1,-1,-69,28.0,-1,-1,-1,-1,-1,-1,-1,Evans-AlTi-1994-450/67ch1
0.071,0.36,1.44,0.007,0.005,-1,-1,-1,-1,-1,-1,-1,373.0,460.0,94.0,67.0,-1,-1,-1,-1,-1,170.0,21.0,0,1,1.0,200.0,0,0.0,0.0,-1,-1,-1,-1,-48,100.0,-1,-1,-1,-1,-1,-1,-1,Evans-AlTi-1994-450/67ch2
0.071,0.36,1.44,0.007,0.005,-1,-1,-1,-1,-1,-1,-1,373.0,460.0,94.0,67.0,-1,-1,-1,-1,-1,170.0,21.0,0,1,1.0,200.0,0,0.0,0.0,-1,-1,-1,-1,-1,-1,-1,-1,13.0,9.0,78.0,0.0,0.0,Evans-AlTi-1994-450/67mic
0.071,0.42,1.39,0.007,0.005,-1,-1,-1,-1,-1,-1,-1,446.0,420.0,65.0,150.0,-1,-1,-1,-1,-1,170.0,21.0,0,1,1.0,200.0,0,250.0,14.0,531.0,587.0,25.2,78.0,-1,-1,-1,-1,-1,-1,-1,-1,-1,Evans-AlTi-1994-450/150
0.071,0.42,1.39,0.007,0.005,-1,-1,-1,-1,-1,-1,-1,446.0,420.0,65.0,150.0,-1,-1,-1,-1,-1,170.0,21.0,0,1,1.0,200.0,0,0.0,0.0,-1,-1,-1,-1,-74,28.0,-1,-1,-1,-1,-1,-1,-1,Evans-AlTi-1994-450/150ch1
0.071,0.42,1.39,0.007,0.005,-1,-1,-1,-1,-1,-1,-1,446.0,420.0,65.0,150.0,-1,-1,-1,-1,-1,170.0,21.0,0,1,1.0,200.0,0,0.0,0.0,-1,-1,-1,-1,-56,100.0,-1,-1,-1,-1,-1,-1,-1,Evans-AlTi-1994-450/150ch2
0.071,0.42,1.39,0.007,0.005,-1,-1,-1,-1,-1,-1,-1,446.0,420.0,65.0,150.0,-1,-1,-1,-1,-1,170.0,21.0,0,1,1.0,200.0,0,0.0,0.0,-1,-1,-1,-1,-1,-1,-1,-1,15.0,9.0,76.0,0.0,0.0,Evans-AlTi-1994-450/150mic
0.071,0.52,1.44,0.005,0.005,-1,-1,-1,-1,-1,-1,-1,466.0,460.0,67.0,300.0,-1,-1,-1,-1,-1,170.0,21.0,0,1,1.0,200.0,0,250.0,14.0,538.0,604.0,23.2,77.0,-1,-1,-1,-1,-1,-1,-1,-1,-1,Evans-AlTi-1994-450/300
0.071,0.52,1.44,0.005,0.005,-1,-1,-1,-1,-1,-1,-1,466.0,460.0,67.0,300.0,-1,-1,-1,-1,-1,170.0,21.0,0,1,1.0,200.0,0,0.0,0.0,-1,-1,-1,-1,-65,28.0,-1,-1,-1,-1,-1,-1,-1,Evans-AlTi-1994-450/300ch1
0.071,0.52,1.44,0.005,0.005,-1,-1,-1,-1,-1,-1,-1,466.0,460.0,67.0,300.0,-1,-1,-1,-1,-1,170.0,21.0,0,1,1.0,200.0,0,0.0,0.0,-1,-1,-1,-1,-49,100.0,-1,-1,-1,-1,-1,-1,-1,Evans-AlTi-1994-450/300ch2
0.071,0.52,1.44,0.005,0.005,-1,-1,-1,-1,-1,-1,-1,466.0,460.0,67.0,300.0,-1,-1,-1,-1,-1,170.0,21.0,0,1,1.0,200.0,0,0.0,0.0,-1,-1,-1,-1,-1,-1,-1,-1,15.0,26.0,59.0,0.0,0.0,Evans-AlTi-1994-450/300mic
0.069,0.54,1.41,0.005,0.005,-1,-1,-1,-1,-1,-1,-1,439.0,460.0,58.0,420.0,-1,-1,-1,-1,-1,170.0,21.0,0,1,1.0,200.0,0,250.0,14.0,561.0,622.0,26.0,77.0,-1,-1,-1,-1,-1,-1,-1,-1,-1,Evans-AlTi-1994-450/420
0.069,0.54,1.41,0.005,0.005,-1,-1,-1,-1,-1,-1,-1,439.0,460.0,58.0,420.0,-1,-1,-1,-1,-1,170.0,21.0,0,1,1.0,200.0,0,0.0,0.0,-1,-1,-1,-1,-63,28.0,-1,-1,-1,-1,-1,-1,-1,Evans-AlTi-1994-450/420ch1
0.069,0.54,1.41,0.005,0.005,-1,-1,-1,-1,-1,-1,-1,439.0,460.0,58.0,420.0,-1,-1,-1,-1,-1,170.0,21.0,0,1,1.0,200.0,0,0.0,0.0,-1,-1,-1,-1,-43,100.0,-1,-1,-1,-1,-1,-1,-1,Evans-AlTi-1994-450/420ch2
0.069,0.54,1.41,0.005,0.005,-1,-1,-1,-1,-1,-1,-1,439.0,460.0,58.0,420.0,-1,-1,-1,-1,-1,170.0,21.0,0,1,1.0,200.0,0,0.0,0.0,-1,-1,-1,-1,-1,-1,-1,-1,15.0,7.0,78.0,0.0,0.0,Evans-AlTi-1994-450/420mic
0.067,0.57,1.4,0.005,0.005,-1,-1,-1,-1,-1,-1,-1,451.0,450.0,60.0,500.0,-1,-1,-1,-1,-1,170.0,21.0,0,1,1.0,200.0,0,250.0,14.0,547.0,616.0,22.6,75.0,-1,-1,-1,-1,-1,-1,-1,-1,-1,Evans-AlTi-1994-450/500
0.067,0.57,1.4,0.005,0.005,-1,-1,-1,-1,-1,-1,-1,451.0,450.0,60.0,500.0,-1,-1,-1,-1,-1,170.0,21.0,0,1,1.0,200.0,0,0.0,0.0,-1,-1,-1,-1,-76,28.0,-1,-1,-1,-1,-1,-1,-1,Evans-AlTi-1994-450/500ch1
0.067,0.57,1.4,0.005,0.005,-1,-1,-1,-1,-1,-1,-1,451.0,450.0,60.0,500.0,-1,-1,-1,-1,-1,170.0,21.0,0,1,1.0,200.0,0,0.0,0.0,-1,-1,-1,-1,-44,100.0,-1,-1,-1,-1,-1,-1,-1,Evans-AlTi-1994-450/500ch2
0.067,0.57,1.4,0.005,0.005,-1,-1,-1,-1,-1,-1,-1,451.0,450.0,60.0,500.0,-1,-1,-1,-1,-1,170.0,21.0,0,1,1.0,200.0,0,0.0,0.0,-1,-1,-1,-1,-1,-1,-1,-1,13.0,5.0,82.0,0.0,0.0,Evans-AlTi-1994-450/500mic
0.09,0.18,0.98,0.008,0.012,-1,8.9,1.0,0.22,-1,-1,-1,642.0,-1,460.0,-1,3.0,520.0,-1,-1,-1,180.0,34.0,0,1,1.0,175.0,0,750.0,8.0,542.0,697.0,18.8,65.3,-1,-1,-1,-1,-1,-1,-1,-1,-1,Evans-B/9Cr1Mo-1994-CM57
0.09,0.18,0.98,0.008,0.012,-1,8.9,1.0,0.22,-1,-1,-1,642.0,-1,460.0,-1,3.0,520.0,-1,-1,-1,180.0,34.0,0,1,1.0,175.0,0,750.0,8.0,-1,-1,-1,-1,-24,28.0,-1,-1,-1,-1,-1,-1,-1,Evans-B/9Cr1Mo-1994-CM57
0.09,0.18,0.98,0.008,0.012,-1,8.9,1.0,0.22,-1,-1,-1,642.0,-1,460.0,-1,3.0,520.0,-1,-1,-1,180.0,34.0,0,1,1.0,175.0,0,750.0,8.0,-1,-1,-1,-1,-13,50.0,-1,-1,-1,-1,-1,-1,-1,Evans-B/9Cr1Mo-1994-CM57
0.09,0.18,0.98,0.008,0.012,-1,8.9,1.0,0.22,-1,-1,-1,642.0,-1,460.0,-1,3.0,520.0,-1,-1,-1,180.0,34.0,0,1,1.0,175.0,0,750.0,8.0,-1,-1,-1,-1,12.0,100.0,-1,-1,-1,-1,-1,-1,-1,Evans-B/9Cr1Mo-1994-CM57
0.088,0.17,1.03,0.007,0.013,-1,9.1,1.01,0.23,-1,-1,-1,604.0,-1,460.0,-1,17.0,530.0,-1,-1,-1,180.0,34.0,0,1,1.0,175.0,0,750.0,8.0,574.0,723.0,17.1,59.1,-1,-1,-1,-1,-1,-1,-1,-1,-1,Evans-B/9Cr1Mo-1994-CM58
0.088,0.17,1.03,0.007,0.013,-1,9.1,1.01,0.23,-1,-1,-1,604.0,-1,460.0,-1,17.0,530.0,-1,-1,-1,180.0,34.0,0,1,1.0,175.0,0,750.0,8.0,-1,-1,-1,-1,-30,28.0,-1,-1,-1,-1,-1,-1,-1,Evans-B/9Cr1Mo-1994-CM58
0.088,0.17,1.03,0.007,0.013,-1,9.1,1.01,0.23,-1,-1,-1,604.0,-1,460.0,-1,17.0,530.0,-1,-1,-1,180.0,34.0,0,1,1.0,175.0,0,750.0,8.0,-1,-1,-1,-1,-17,50.0,-1,-1,-1,-1,-1,-1,-1,Evans-B/9Cr1Mo-1994-CM58
0.088,0.17,1.03,0.007,0.013,-1,9.1,1.01,0.23,-1,-1,-1,604.0,-1,460.0,-1,17.0,530.0,-1,-1,-1,180.0,34.0,0,1,1.0,175.0,0,750.0,8.0,-1,-1,-1,-1,12.0,100.0,-1,-1,-1,-1,-1,-1,-1,Evans-B/9Cr1Mo-1994-CM58
0.091,0.2,1.04,0.007,0.013,-1,9.02,1.01,0.24,-1,-1,-1,591.0,-1,480.0,-1,32.0,620.0,-1,-1,-1,180.0,34.0,0,1,1.0,175.0,0,750.0,8.0,642.0,778.0,16.8,59.8,-1,-1,-1,-1,-1,-1,-1,-1,-1,Evans-B/9Cr1Mo-1994-CM59
0.091,0.2,1.04,0.007,0.013,-1,9.02,1.01,0.24,-1,-1,-1,591.0,-1,480.0,-1,32.0,620.0,-1,-1,-1,180.0,34.0,0,1,1.0,175.0,0,750.0,8.0,-1,-1,-1,-1,-13,28.0,-1,-1,-1,-1,-1,-1,-1,Evans-B/9Cr1Mo-1994-CM59
0.091,0.2,1.04,0.007,0.013,-1,9.02,1.01,0.24,-1,-1,-1,591.0,-1,480.0,-1,32.0,620.0,-1,-1,-1,180.0,34.0,0,1,1.0,175.0,0,750.0,8.0,-1,-1,-1,-1,10.0,50.0,-1,-1,-1,-1,-1,-1,-1,Evans-B/9Cr1Mo-1994-CM59
0.091,0.2,1.04,0.007,0.013,-1,9.02,1.01,0.24,-1,-1,-1,591.0,-1,480.0,-1,32.0,620.0,-1,-1,-1,180.0,34.0,0,1,1.0,175.0,0,750.0,8.0,-1,-1,-1,-1,53.0,100.0,-1,-1,-1,-1,-1,-1,-1,Evans-B/9Cr1Mo-1994-CM59
0.089,0.22,1.05,0.007,0.013,-1,9.0,1.04,0.23,-1,-1,-1,592.0,-1,460.0,-1,64.0,700.0,-1,-1,-1,180.0,34.0,0,1,1.0,175.0,0,750.0,8.0,643.0,777.0,15.7,60.2,-1,-1,-1,-1,-1,-1,-1,-1,-1,Evans-B/9Cr1Mo-1994-CM60
0.089,0.22,1.05,0.007,0.013,-1,9.0,1.04,0.23,-1,-1,-1,592.0,-1,460.0,-1,64.0,700.0,-1,-1,-1,180.0,34.0,0,1,1.0,175.0,0,750.0,8.0,-1,-1,-1,-1,0.0,28.0,-1,-1,-1,-1,-1,-1,-1,Evans-B/9Cr1Mo-1994-CM60
0.089,0.22,1.05,0.007,0.013,-1,9.0,1.04,0.23,-1,-1,-1,592.0,-1,460.0,-1,64.0,700.0,-1,-1,-1,180.0,34.0,0,1,1.0,175.0,0,750.0,8.0,-1,-1,-1,-1,21.0,50.0,-1,-1,-1,-1,-1,-1,-1,Evans-B/9Cr1Mo-1994-CM60
0.089,0.22,1.05,0.007,0.013,-1,9.0,1.04,0.23,-1,-1,-1,592.0,-1,460.0,-1,64.0,700.0,-1,-1,-1,180.0,34.0,0,1,1.0,175.0,0,750.0,8.0,-1,-1,-1,-1,59.0,100.0,-1,-1,-1,-1,-1,-1,-1,Evans-B/9Cr1Mo-1994-CM60
0.094,0.17,1.0,0.008,0.012,-1,8.99,1.03,0.21,-1,-1,-1,636.0,-1,160.0,-1,3.0,520.0,-1,-1,-1,180.0,34.0,0,1,1.0,175.0,0,750.0,8.0,558.0,705.0,20.8,64.5,-1,-1,-1,-1,-1,-1,-1,-1,-1,Evans-B/9Cr1Mo-1994-CM61
