Repository: irenedagherr/ApprentissageAutomatiqueProjet

## Description

Ce projet vise à prédire la qualité des soudures sur des aciers en utilisant des données publiques issues de Welddb [(Welddb)](https://www.phase-trans.msm.cam.ac.uk/map/data/materials/welddb-b.html). En automatisant l'évaluation de la qualité des soudures à l'aide de techniques de machine learning, nous cherchons à extraire des connaissances des données disponibles afin d’identifier des modèles nouveaux qui pourraient améliorer la qualité des soudures. La qualité des soudures est un facteur essentiel pour de nombreux secteurs industriels, notamment dans les industries aérospatiale, automobile et de la construction.

File: 4 - Dataset/clustering_weld_data.csv (part 2 of 5)
Carbon concentration (ppm),Silicon concentration (ppm),Manganese concentration (ppm),Sulphur concentration (ppm),Phosphorus concentration (ppm),Nickel concentration (ppm),Chromium concentration (ppm),Molybdenum concentration (ppm),Vanadium concentration (ppm),Copper concentration (ppm),Oxygen concentration (ppm),Titanium concentration (ppm),Nitrogen concentration (ppm),Aluminium concentration (ppm),Boron concentration (ppm),Niobium concentration (ppm),Current (A),Voltage (V),AC or DC,Electrode positive or negative,Heat input (kJ/mm),Interpass temperature (deg C),Type of weld,Post weld heat treatment temperature (deg C),Post weld heat treatment time (hours),Yield strength (MPa),Ultimate tensile strength (MPa),Elongation (%),Reduction of Area (%),Charpy temperature (deg C),Charpy impact toughness (J)
760.0,3300.0,10400.0,70.0,60.0,,,,610.0,,429.0,31.0,70.0,5.0,5.0,5.0,170.0,21.0,0.0,1,1.0,200.0,0,580.0,2.0,493.0,569.0,27.0,77.0,-44.0,100.0
770.0,3200.0,10500.0,80.0,60.0,,,,850.0000000000001,,400.0,34.0,72.0,5.0,5.0,5.0,170.0,21.0,0.0,1,1.0,200.0,0,250.0,14.0,538.0,592.0,25.2,74.0,,
770.0,3200.0,10500.0,80.0,60.0,,,,850.0000000000001,,400.0,34.0,72.0,5.0,5.0,5.0,170.0,21.0,0.0,1,1.0,200.0,0,0.0,0.0,,,,,-60.0,100.0
770.0,3200.0,10500.0,80.0,60.0,,,,850.0000000000001,,400.0,34.0,72.0,5.0,5.0,5.0,170.0,21.0,0.0,1,1.0,200.0,0,580.0,2.0,538.0,609.0,25.4,75.0,-40.0,100.0
770.0,3100.0,13300.0,70.0,50.0,,,,4.0,,419.0,38.0,80.0,5.0,5.0,6.0,170.0,21.0,0.0,1,1.0,200.0,0,250.0,14.0,463.0,541.0,27.1,75.9,,
770.0,3100.0,13300.0,70.0,50.0,,,,4.0,,419.0,38.0,80.0,5.0,5.0,6.0,170.0,21.0,0.0,1,1.0,200.0,0,0.0,0.0,,,,,-68.0,100.0
770.0,3100.0,13300.0,70.0,50.0,,,,4.0,,419.0,38.0,80.0,5.0,5.0,6.0,170.0,21.0,0.0,1,1.0,200.0,0,580.0,2.0,372.0,497.0,31.4,76.4,-81.0,100.0
720.0,3300.0,12200.0,80.0,60.0,,,,190.0,,447.0,29.0,85.0,5.0,5.0,5.0,170.0,21.0,0.0,1,1.0,200.0,0,250.0,14.0,486.0,545.0,29.6,78.2,,
720.0,3300.0,12200.0,80.0,60.0,,,,190.0,,447.0,29.0,85.0,5.0,5.0,5.0,170.0,21.0,0.0,1,1.0,200.0,0,0.0,0.0,,,,,-66.0,100.0
720.0,3300.0,12200.0,80.0,60.0,,,,190.0,,447.0,29.0,85.0,5.0,5.0,5.0,170.0,21.0,0.0,1,1.0,200.0,0,580.0,2.0,455.0,533.0,28.4,77.9,-67.0,100.0
770.0,2600.0,13600.000000000002,70.0,70.0,,,,425.00000000000006,,410.0,29.0,79.0,5.0,5.0,5.0,170.0,21.0,0.0,1,1.0,200.0,0,250.0,14.0,536.0,590.0,24.4,78.1,,
770.0,2600.0,13600.000000000002,70.0,70.0,,,,425.00000000000006,,410.0,29.0,79.0,5.0,5.0,5.0,170.0,21.0,0.0,1,1.0,200.0,0,0.0,0.0,,,,,-70.0,100.0
770.0,2600.0,13600.000000000002,70.0,70.0,,,,425.00000000000006,,410.0,29.0,79.0,5.0,5.0,5.0,170.0,21.0,0.0,1,1.0,200.0,0,580.0,2.0,526.0,594.0,26.0,76.0,-62.0,100.0
780.0,3000.0,13500.0,70.0,70.0,,,,595.0,,405.0,30.0,76.0,5.0,5.0,5.0,170.0,21.0,0.0,1,1.0,200.0,0,250.0,14.0,521.0,589.0,22.6,76.0,,
780.0,3000.0,13500.0,70.0,70.0,,,,595.0,,405.0,30.0,76.0,5.0,5.0,5.0,170.0,21.0,0.0,1,1.0,200.0,0,0.0,0.0,,,,,-70.0,100.0
780.0,3000.0,13500.0,70.0,70.0,,,,595.0,,405.0,30.0,76.0,5.0,5.0,5.0,170.0,21.0,0.0,1,1.0,200.0,0,580.0,2.0,527.0,600.0,26.0,75.0,-60.0,100.0
760.0,2600.0,13600.000000000002,70.0,60.0,,,,1005.0,,407.0,29.0,83.0,5.0,5.0,5.0,170.0,21.0,0.0,1,1.0,200.0,0,250.0,14.0,599.0,638.0,20.8,74.0,,
760.0,2600.0,13600.000000000002,70.0,60.0,,,,1005.0,,407.0,29.0,83.0,5.0,5.0,5.0,170.0,21.0,0.0,1,1.0,200.0,0,0.0,0.0,,,,,-55.0,100.0
760.0,2600.0,13600.000000000002,70.0,60.0,,,,1005.0,,407.0,29.0,83.0,5.0,5.0,5.0,170.0,21.0,0.0,1,1.0,200.0,0,580.0,2.0,574.0,642.0,22.6,73.0,-36.0,100.0
760.0,2900.0,17400.0,80.0,60.0,,,,4.0,,415.0,35.0,92.0,5.0,5.0,6.0,170.0,21.0,0.0,1,1.0,200.0,0,250.0,14.0,500.0,571.0,28.8,77.0,,
760.0,2900.0,17400.0,80.0,60.0,,,,4.0,,415.0,35.0,92.0,5.0,5.0,6.0,170.0,21.0,0.0,1,1.0,200.0,0,0.0,0.0,,,,,-62.0,100.0
760.0,2900.0,17400.0,80.0,60.0,,,,4.0,,415.0,35.0,92.0,5.0,5.0,6.0,170.0,21.0,0.0,1,1.0,200.0,0,580.0,2.0,414.0,518.0,29.2,78.4,-71.0,100.0
770.0,2600.0,17300.0,70.0,80.0,,,,235.0,,423.0,27.0,72.0,5.0,5.0,5.0,170.0,21.0,0.0,1,1.0,200.0,0,250.0,14.0,543.0,607.0,23.2,77.0,,
770.0,2600.0,17300.0,70.0,80.0,,,,235.0,,423.0,27.0,72.0,5.0,5.0,5.0,170.0,21.0,0.0,1,1.0,200.0,0,0.0,0.0,,,,,-62.0,100.0
770.0,2600.0,17300.0,70.0,80.0,,,,235.0,,423.0,27.0,72.0,5.0,5.0,5.0,170.0,21.0,0.0,1,1.0,200.0,0,580.0,2.0,523.0,602.0,25.6,75.0,-59.0,100.0
770.0,2600.0,17200.0,70.0,80.0,,,,410.0,,423.0,25.0,74.0,5.0,5.0,5.0,170.0,21.0,0.0,1,1.0,200.0,0,250.0,14.0,578.0,617.0,21.8,75.0,,
770.0,2600.0,17200.0,70.0,80.0,,,,410.0,,423.0,25.0,74.0,5.0,5.0,5.0,170.0,21.0,0.0,1,1.0,200.0,0,0.0,0.0,,,,,-67.0,100.0
770.0,2600.0,17200.0,70.0,80.0,,,,410.0,,423.0,25.0,74.0,5.0,5.0,5.0,170.0,21.0,0.0,1,1.0,200.0,0,580.0,2.0,538.0,626.0,21.8,74.0,-55.0,100.0
760.0,2500.0,17200.0,50.0,80.0,,,,605.0,,405.0,25.0,86.0,5.0,5.0,5.0,170.0,21.0,0.0,1,1.0,200.0,0,250.0,14.0,589.0,650.0,21.6,75.0,,
760.0,2500.0,17200.0,50.0,80.0,,,,605.0,,405.0,25.0,86.0,5.0,5.0,5.0,170.0,21.0,0.0,1,1.0,200.0,0,0.0,0.0,,,,,-64.0,100.0
760.0,2500.0,17200.0,50.0,80.0,,,,605.0,,405.0,25.0,86.0,5.0,5.0,5.0,170.0,21.0,0.0,1,1.0,200.0,0,580.0,2.0,521.0,597.0,24.4,74.0,-44.0,100.0
800.0,2600.0,17400.0,70.0,80.0,,,,830.0,,411.0,25.0,90.0,5.0,5.0,5.0,170.0,21.0,0.0,1,1.0,200.0,0,250.0,14.0,639.0,681.0,19.6,71.9,,
800.0,2600.0,17400.0,70.0,80.0,,,,830.0,,411.0,25.0,90.0,5.0,5.0,5.0,170.0,21.0,0.0,1,1.0,200.0,0,0.0,0.0,,,,,-61.0,100.0
800.0,2600.0,17400.0,70.0,80.0,,,,830.0,,411.0,25.0,90.0,5.0,5.0,5.0,170.0,21.0,0.0,1,1.0,200.0,0,580.0,2.0,570.0,647.0,24.0,74.0,,
730.0,3500.0,6400.0,50.0,40.0,,,,3.0,,428.0,38.0,77.0,5.0,5.0,5.0,170.0,21.0,0.0,1,1.0,200.0,0,250.0,14.0,402.0,494.0,33.3,77.5,,
730.0,3500.0,6400.0,50.0,40.0,,,,3.0,,428.0,38.0,77.0,5.0,5.0,5.0,170.0,21.0,0.0,1,1.0,200.0,0,0.0,0.0,,,,,-45.0,100.0
730.0,3500.0,6400.0,50.0,40.0,,,,3.0,,428.0,38.0,77.0,5.0,5.0,5.0,170.0,21.0,0.0,1,1.0,200.0,0,580.0,2.0,329.0,447.0,36.4,80.5,-55.0,100.0
730.0,3400.0000000000005,6400.0,70.0,50.0,,,,3.0,,431.0,41.0,80.0,5.0,5.0,120.0,170.0,21.0,0.0,1,1.0,200.0,0,250.0,14.0,450.0,532.0,28.0,76.0,,
730.0,3400.0000000000005,6400.0,70.0,50.0,,,,3.0,,431.0,41.0,80.0,5.0,5.0,120.0,170.0,21.0,0.0,1,1.0,200.0,0,0.0,0.0,,,,,-33.0,100.0
730.0,3400.0000000000005,6400.0,70.0,50.0,,,,3.0,,431.0,41.0,80.0,5.0,5.0,120.0,170.0,21.0,0.0,1,1.0,200.0,0,580.0,2.0,415.0,497.0,24.6,78.7,-38.0,100.0
750.0,3300.0,6200.0,70.0,50.0,,,,3.0,,429.0,42.0,85.0,5.0,5.0,220.0,170.0,21.0,0.0,1,1.0,200.0,0,250.0,14.0,474.0,553.0,26.8,80.7,,
750.0,3300.0,6200.0,70.0,50.0,,,,3.0,,429.0,42.0,85.0,5.0,5.0,220.0,170.0,21.0,0.0,1,1.0,200.0,0,0.0,0.0,,,,,-22.0,100.0
750.0,3300.0,6200.0,70.0,50.0,,,,3.0,,429.0,42.0,85.0,5.0,5.0,220.0,170.0,21.0,0.0,1,1.0,200.0,0,580.0,2.0,451.0,539.0,24.4,78.0,-27.0,100.0
700.0000000000001,3300.0,6400.0,70.0,40.0,,,,7.0,,413.0,42.0,85.0,5.0,5.0,450.0,170.0,21.0,0.0,1,1.0,200.0,0,250.0,14.0,522.0,580.0,25.0,76.0,,
700.0000000000001,3300.0,6400.0,70.0,40.0,,,,7.0,,413.0,42.0,85.0,5.0,5.0,450.0,170.0,21.0,0.0,1,1.0,200.0,0,0.0,0.0,,,,,-7.0,100.0
700.0000000000001,3300.0,6400.0,70.0,40.0,,,,7.0,,413.0,42.0,85.0,5.0,5.0,450.0,170.0,21.0,0.0,1,1.0,200.0,0,580.0,2.0,484.0,576.0,23.0,74.9,-4.0,100.0
740.0,3300.0,6400.0,80.0,60.0,,,,3.0,,460.0,39.0,110.0,5.0,5.0,880.0,170.0,21.0,0.0,1,1.0,200.0,0,250.0,14.0,549.0,614.0,24.0,70.8,,
740.0,3300.0,6400.0,80.0,60.0,,,,3.0,,460.0,39.0,110.0,5.0,5.0,880.0,170.0,21.0,0.0,1,1.0,200.0,0,0.0,0.0,,,,,13.0,100.0
740.0,3300.0,6400.0,80.0,60.0,,,,3.0,,460.0,39.0,110.0,5.0,5.0,880.0,170.0,21.0,0.0,1,1.0,200.0,0,580.0,2.0,544.0,621.0,22.6,71.9,18.0,100.0
770.0,3500.0,10200.0,70.0,50.0,,,,4.0,,399.0,41.0,75.0,5.0,5.0,5.0,170.0,21.0,0.0,1,1.0,200.0,0,250.0,14.0,443.0,522.0,31.1,77.0,,
770.0,3500.0,10200.0,70.0,50.0,,,,4.0,,399.0,41.0,75.0,5.0,5.0,5.0,170.0,21.0,0.0,1,1.0,200.0,0,0.0,0.0,,,,,-60.0,100.0
770.0,3500.0,10200.0,70.0,50.0,,,,4.0,,399.0,41.0,75.0,5.0,5.0,5.0,170.0,21.0,0.0,1,1.0,200.0,0,580.0,2.0,332.0,461.0,33.3,80.3,-80.0,100.0
780.0,3500.0,10200.0,70.0,50.0,,,,4.0,,368.0,36.0,83.0,5.0,5.0,120.0,170.0,21.0,0.0,1,1.0,200.0,0,250.0,14.0,480.0,557.0,25.4,75.0,,
780.0,3500.0,10200.0,70.0,50.0,,,,4.0,,368.0,36.0,83.0,5.0,5.0,120.0,170.0,21.0,0.0,1,1.0,200.0,0,0.0,0.0,,,,,-42.0,100.0
780.0,3500.0,10200.0,70.0,50.0,,,,4.0,,368.0,36.0,83.0,5.0,5.0,120.0,170.0,21.0,0.0,1,1.0,200.0,0,580.0,2.0,447.0,540.0,30.4,77.0,-55.0,100.0
740.0,3400.0000000000005,10000.0,70.0,60.0,,,,5.0,,424.0,37.0,86.0,5.0,5.0,255.0,170.0,21.0,0.0,1,1.0,200.0,0,250.0,14.0,513.0,594.0,28.0,76.0,,
740.0,3400.0000000000005,10000.0,70.0,60.0,,,,5.0,,424.0,37.0,86.0,5.0,5.0,255.0,170.0,21.0,0.0,1,1.0,200.0,0,0.0,0.0,,,,,-38.0,100.0
740.0,3400.0000000000005,10000.0,70.0,60.0,,,,5.0,,424.0,37.0,86.0,5.0,5.0,255.0,170.0,21.0,0.0,1,1.0,200.0,0,580.0,2.0,492.0,575.0,25.2,76.0,-41.0,100.0
740.0,3300.0,9900.0,80.0,60.0,,,,4.0,,393.0,37.0,88.0,5.0,5.0,465.0,170.0,21.0,0.0,1,1.0,200.0,0,250.0,14.0,553.0,618.0,22.8,74.0,,
740.0,3300.0,9900.0,80.0,60.0,,,,4.0,,393.0,37.0,88.0,5.0,5.0,465.0,170.0,21.0,0.0,1,1.0,200.0,0,0.0,0.0,,,,,-11.0,100.0
740.0,3300.0,9900.0,80.0,60.0,,,,4.0,,393.0,37.0,88.0,5.0,5.0,465.0,170.0,21.0,0.0,1,1.0,200.0,0,580.0,2.0,540.0,616.0,22.4,75.0,-20.0,100.0
750.0,3400.0000000000005,10200.0,70.0,60.0,,,,5.0,,417.0,37.0,79.0,5.0,5.0,985.0,170.0,21.0,0.0,1,1.0,200.0,0,250.0,14.0,615.0,655.0,20.2,72.9,,
750.0,3400.0000000000005,10200.0,70.0,60.0,,,,5.0,,417.0,37.0,79.0,5.0,5.0,985.0,170.0,21.0,0.0,1,1.0,200.0,0,0.0,0.0,,,,,14.0,100.0
750.0,3400.0000000000005,10200.0,70.0,60.0,,,,5.0,,417.0,37.0,79.0,5.0,5.0,985.0,170.0,21.0,0.0,1,1.0,200.0,0,580.0,2.0,603.0,676.0,19.8,70.8,8.0,100.0
770.0,3100.0,13300.0,70.0,50.0,,,,4.0,,419.0,38.0,80.0,5.0,5.0,6.0,170.0,21.0,0.0,1,1.0,200.0,0,250.0,14.0,463.0,541.0,27.1,75.9,,
770.0,3100.0,13300.0,70.0,50.0,,,,4.0,,419.0,38.0,80.0,5.0,5.0,6.0,170.0,21.0,0.0,1,1.0,200.0,0,0.0,0.0,,,,,-67.0,100.0
770.0,3100.0,13300.0,70.0,50.0,,,,4.0,,419.0,38.0,80.0,5.0,5.0,6.0,170.0,21.0,0.0,1,1.0,200.0,0,580.0,2.0,372.0,497.0,31.4,76.4,-81.0,100.0
790.0,3300.0,13700.000000000002,70.0,60.0,,,,4.0,,417.0,34.0,97.0,5.0,5.0,105.0,170.0,21.0,0.0,1,1.0,200.0,0,250.0,14.0,505.0,586.0,25.8,77.9,,
790.0,3300.0,13700.000000000002,70.0,60.0,,,,4.0,,417.0,34.0,97.0,5.0,5.0,105.0,170.0,21.0,0.0,1,1.0,200.0,0,0.0,0.0,,,,,-55.0,100.0
790.0,3300.0,13700.000000000002,70.0,60.0,,,,4.0,,417.0,34.0,97.0,5.0,5.0,105.0,170.0,21.0,0.0,1,1.0,200.0,0,580.0,2.0,500.0,578.0,24.8,76.0,-61.0,100.0
760.0,3000.0,13600.000000000002,80.0,60.0,,,,4.0,,370.0,33.0,84.0,5.0,5.0,235.0,170.0,21.0,0.0,1,1.0,200.0,0,250.0,14.0,540.0,597.0,26.4,76.0,,
760.0,3000.0,13600.000000000002,80.0,60.0,,,,4.0,,370.0,33.0,84.0,5.0,5.0,235.0,170.0,21.0,0.0,1,1.0,200.0,0,0.0,0.0,,,,,-45.0,100.0
760.0,3000.0,13600.000000000002,80.0,60.0,,,,4.0,,370.0,33.0,84.0,5.0,5.0,235.0,170.0,21.0,0.0,1,1.0,200.0,0,580.0,2.0,539.0,607.0,25.0,76.0,-41.0,100.0
770.0,3400.0000000000005,13899.999999999998,70.0,70.0,,,,4.0,,409.0,32.0,99.0,5.0,5.0,455.0,170.0,21.0,0.0,1,1.0,200.0,0,250.0,14.0,586.0,641.0,24.2,76.0,,
770.0,3400.0000000000005,13899.999999999998,70.0,70.0,,,,4.0,,409.0,32.0,99.0,5.0,5.0,455.0,170.0,21.0,0.0,1,1.0,200.0,0,0.0,0.0,,,,,-23.0,100.0
770.0,3400.0000000000005,13899.999999999998,70.0,70.0,,,,4.0,,409.0,32.0,99.0,5.0,5.0,455.0,170.0,21.0,0.0,1,1.0,200.0,0,580.0,2.0,583.0,651.0,22.6,71.9,-27.0,100.0
760.0,3000.0,13600.000000000002,60.0,70.0,,,,5.0,,432.0,33.0,91.0,5.0,5.0,940.0,170.0,21.0,0.0,1,1.0,200.0,0,250.0,14.0,610.0,685.0,20.6,71.9,,
760.0,3000.0,13600.000000000002,60.0,70.0,,,,5.0,,432.0,33.0,91.0,5.0,5.0,940.0,170.0,21.0,0.0,1,1.0,200.0,0,0.0,0.0,,,,,,100.0
760.0,3000.0,13600.000000000002,60.0,70.0,,,,5.0,,432.0,33.0,91.0,5.0,5.0,940.0,170.0,21.0,0.0,1,1.0,200.0,0,580.0,2.0,614.0,686.0,19.0,70.8,7.0,100.0
760.0,2900.0,17400.0,80.0,60.0,,,,4.0,,415.0,35.0,92.0,5.0,5.0,6.0,170.0,21.0,0.0,1,1.0,200.0,0,250.0,14.0,500.0,571.0,28.8,77.0,,
760.0,2900.0,17400.0,80.0,60.0,,,,4.0,,415.0,35.0,92.0,5.0,5.0,6.0,170.0,21.0,0.0,1,1.0,200.0,0,0.0,0.0,,,,,-62.0,100.0
760.0,2900.0,17400.0,80.0,60.0,,,,4.0,,415.0,35.0,92.0,5.0,5.0,6.0,170.0,21.0,0.0,1,1.0,200.0,0,580.0,2.0,414.0,518.0,29.2,78.4,-71.0,100.0
770.0,3200.0,17700.0,70.0,60.0,,,,4.0,,418.0,31.0,89.0,5.0,5.0,125.0,170.0,21.0,0.0,1,1.0,200.0,0,250.0,14.0,540.0,614.0,22.0,75.9,,
770.0,3200.0,17700.0,70.0,60.0,,,,4.0,,418.0,31.0,89.0,5.0,5.0,125.0,170.0,21.0,0.0,1,1.0,200.0,0,0.0,0.0,,,,,-54.0,100.0
770.0,3200.0,17700.0,70.0,60.0,,,,4.0,,418.0,31.0,89.0,5.0,5.0,125.0,170.0,21.0,0.0,1,1.0,200.0,0,580.0,2.0,524.0,605.0,24.4,74.0,-61.0,100.0
780.0,3000.0,17600.0,70.0,70.0,,,,4.0,,433.0,32.0,110.0,5.0,5.0,230.0,170.0,21.0,0.0,1,1.0,200.0,0,250.0,14.0,575.0,635.0,22.6,74.0,,
780.0,3000.0,17600.0,70.0,70.0,,,,4.0,,433.0,32.0,110.0,5.0,5.0,230.0,170.0,21.0,0.0,1,1.0,200.0,0,0.0,0.0,,,,,-42.0,100.0
780.0,3000.0,17600.0,70.0,70.0,,,,4.0,,433.0,32.0,110.0,5.0,5.0,230.0,170.0,21.0,0.0,1,1.0,200.0,0,580.0,2.0,553.0,627.0,22.0,76.8,-31.0,100.0
770.0,2900.0,17700.0,80.0,90.0,,,,4.0,,432.0,31.0,97.0,5.0,5.0,450.0,170.0,21.0,0.0,1,1.0,200.0,0,250.0,14.0,606.0,660.0,22.0,74.0,,
770.0,2900.0,17700.0,80.0,90.0,,,,4.0,,432.0,31.0,97.0,5.0,5.0,450.0,170.0,21.0,0.0,1,1.0,200.0,0,0.0,0.0,,,,,-26.0,100.0
770.0,2900.0,17700.0,80.0,90.0,,,,4.0,,432.0,31.0,97.0,5.0,5.0,450.0,170.0,21.0,0.0,1,1.0,200.0,0,580.0,2.0,577.0,661.0,21.6,71.9,-15.0,100.0
790.0,2900.0,17900.0,60.0,70.0,,,,4.0,,406.0,33.0,105.0,5.0,5.0,895.0,170.0,21.0,0.0,1,1.0,200.0,0,250.0,14.0,654.0,708.0,19.2,70.8,,
790.0,2900.0,17900.0,60.0,70.0,,,,4.0,,406.0,33.0,105.0,5.0,5.0,895.0,170.0,21.0,0.0,1,1.0,200.0,0,0.0,0.0,,,,,-6.0,100.0
790.0,2900.0,17900.0,60.0,70.0,,,,4.0,,406.0,33.0,105.0,5.0,5.0,895.0,170.0,21.0,0.0,1,1.0,200.0,0,580.0,2.0,638.0,716.0,17.2,68.6,4.0,100.0
620.0,2200.0,11700.0,70.0,60.0,,,,,,330.0,,120.0,,,,180.0,34.0,1.0,0,2.0,200.0,0,250.0,14.0,427.0,512.0,31.4,81.5,,
600.0,2600.0,12000.0,80.0,70.0,,,,,,320.0,,150.0,,,,180.0,34.0,1.0,0,2.0,200.0,0,250.0,14.0,440.0,523.0,33.0,81.5,,
600.0,2500.0,11900.0,80.0,70.0,,,,,,353.0,,110.0,,,,180.0,34.0,1.0,0,2.0,200.0,0,250.0,14.0,443.0,508.0,30.4,82.4,,
620.0,3100.0,12400.0,80.0,80.0,,,,,,366.0,,110.0,,,,180.0,34.0,1.0,0,2.0,200.0,0,250.0,14.0,468.0,531.0,29.6,81.5,,
550.0,3300.0,13899.999999999998,70.0,70.0,,,,,,323.0,,70.0,,,,180.0,34.0,0.0,1,1.0,200.0,0,250.0,14.0,435.0,510.0,35.6,81.5,,
490.0,3400.0000000000005,13899.999999999998,60.0,70.0,,,,,,339.0,,65.0,,,,180.0,34.0,0.0,1,1.0,200.0,0,250.0,14.0,430.0,505.0,31.2,82.3,,
480.0,3100.0,13400.0,80.0,80.0,,,,,,371.0,,75.0,,,,180.0,34.0,0.0,1,1.0,200.0,0,250.0,14.0,433.0,504.0,31.0,82.3,,
480.0,3600.0,13000.0,70.0,70.0,,,,,,401.0,,70.0,,,,180.0,34.0,0.0,1,1.0,200.0,0,250.0,14.0,465.0,526.0,30.4,80.6,,
590.0,2900.0,14900.0,80.0,170.0,,,,,,305.0,,110.0,,,,180.0,34.0,0.0,1,1.0,200.0,0,250.0,14.0,442.0,524.0,31.6,80.6,,
510.0,3100.0,16400.0,50.0,160.0,,,,,,330.0,,60.0,,,,180.0,34.0,0.0,1,1.0,200.0,0,250.0,14.0,497.0,559.0,30.0,77.8,,
690.0000000000001,5300.0,11700.0,80.0,140.0,,,,,,365.0,,120.0,,,,180.0,34.0,0.0,1,1.0,200.0,0,250.0,14.0,487.0,555.0,31.4,78.8,,
680.0,3600.0,15600.0,60.0,100.0,,,,,,396.0,,90.0,,,,180.0,34.0,0.0,1,1.0,200.0,0,250.0,14.0,494.0,569.0,28.4,79.6,,
430.0,3000.0,6899.999999999999,60.0,70.0,,,,,,,,,,,,170.0,21.0,0.0,1,1.0,200.0,0,580.0,2.0,373.0,448.0,34.4,83.0,-70.0,9.0
430.0,3000.0,6899.999999999999,60.0,70.0,,,,,,,,,,,,170.0,21.0,0.0,1,1.0,200.0,0,580.0,2.0,373.0,448.0,34.4,83.0,-60.0,15.0
430.0,3000.0,6899.999999999999,60.0,70.0,,,,,,,,,,,,170.0,21.0,0.0,1,1.0,200.0,0,580.0,2.0,373.0,448.0,34.4,83.0,-50.0,53.0
430.0,3000.0,6899.999999999999,60.0,70.0,,,,,,,,,,,,170.0,21.0,0.0,1,1.0,200.0,0,580.0,2.0,373.0,448.0,34.4,83.0,-40.0,117.0
430.0,3000.0,6899.999999999999,60.0,70.0,,,,,,,,,,,,170.0,21.0,0.0,1,1.0,200.0,0,580.0,2.0,373.0,448.0,34.4,83.0,-20.0,220.0
430.0,3000.0,6899.999999999999,60.0,70.0,,,,,,,,,,,,170.0,21.0,0.0,1,1.0,200.0,0,580.0,2.0,373.0,448.0,34.4,83.0,20.0,222.0
420.0,3100.0,9800.0,60.0,70.0,,,,,,,,,,,,170.0,21.0,0.0,1,1.0,200.0,0,580.0,2.0,392.0,476.0,34.4,80.6,-70.0,21.0
420.0,3100.0,9800.0,60.0,70.0,,,,,,,,,,,,170.0,21.0,0.0,1,1.0,200.0,0,580.0,2.0,392.0,476.0,34.4,80.6,-60.0,38.0
420.0,3100.0,9800.0,60.0,70.0,,,,,,,,,,,,170.0,21.0,0.0,1,1.0,200.0,0,580.0,2.0,392.0,476.0,34.4,80.6,-50.0,74.0
420.0,3100.0,9800.0,60.0,70.0,,,,,,,,,,,,170.0,21.0,0.0,1,1.0,200.0,0,580.0,2.0,392.0,476.0,34.4,80.6,-40.0,182.0
420.0,3100.0,9800.0,60.0,70.0,,,,,,,,,,,,170.0,21.0,0.0,1,1.0,200.0,0,580.0,2.0,392.0,476.0,34.4,80.6,-20.0,220.0
420.0,3100.0,9800.0,60.0,70.0,,,,,,,,,,,,170.0,21.0,0.0,1,1.0,200.0,0,580.0,2.0,392.0,476.0,34.4,80.6,20.0,222.0
450.0,3100.0,13899.999999999998,50.0,70.0,,,,,,,,,,,,170.0,21.0,0.0,1,1.0,200.0,0,580.0,2.0,414.0,502.0,31.0,80.6,-70.0,38.0
450.0,3100.0,13899.999999999998,50.0,70.0,,,,,,,,,,,,170.0,21.0,0.0,1,1.0,200.0,0,580.0,2.0,414.0,502.0,31.0,80.6,-60.0,81.0
450.0,3100.0,13899.999999999998,50.0,70.0,,,,,,,,,,,,170.0,21.0,0.0,1,1.0,200.0,0,580.0,2.0,414.0,502.0,31.0,80.6,-50.0,129.0
450.0,3100.0,13899.999999999998,50.0,70.0,,,,,,,,,,,,170.0,21.0,0.0,1,1.0,200.0,0,580.0,2.0,414.0,502.0,31.0,80.6,-40.0,172.0
450.0,3100.0,13899.999999999998,50.0,70.0,,,,,,,,,,,,170.0,21.0,0.0,1,1.0,200.0,0,580.0,2.0,414.0,502.0,31.0,80.6,-20.0,220.0
450.0,3100.0,13899.999999999998,50.0,70.0,,,,,,,,,,,,170.0,21.0,0.0,1,1.0,200.0,0,580.0,2.0,414.0,502.0,31.0,80.6,20.0,222.0
450.0,2900.0,18300.0,50.0,80.0,,,,,,,,,,,,170.0,21.0,0.0,1,1.0,200.0,0,580.0,2.0,444.0,525.0,29.8,79.9,-70.0,36.0
450.0,2900.0,18300.0,50.0,80.0,,,,,,,,,,,,170.0,21.0,0.0,1,1.0,200.0,0,580.0,2.0,444.0,525.0,29.8,79.9,-60.0,76.0
450.0,2900.0,18300.0,50.0,80.0,,,,,,,,,,,,170.0,21.0,0.0,1,1.0,200.0,0,580.0,2.0,444.0,525.0,29.8,79.9,-50.0,117.0
450.0,2900.0,18300.0,50.0,80.0,,,,,,,,,,,,170.0,21.0,0.0,1,1.0,200.0,0,580.0,2.0,444.0,525.0,29.8,79.9,-40.0,153.0
450.0,2900.0,18300.0,50.0,80.0,,,,,,,,,,,,170.0,21.0,0.0,1,1.0,200.0,0,580.0,2.0,444.0,525.0,29.8,79.9,-20.0,203.0
450.0,2900.0,18300.0,50.0,80.0,,,,,,,,,,,,170.0,21.0,0.0,1,1.0,200.0,0,580.0,2.0,444.0,525.0,29.8,79.9,20.0,222.0
580.0,3300.0,6300.0,70.0,70.0,,,,,,,,,,,,170.0,21.0,0.0,1,1.0,200.0,0,580.0,2.0,386.0,465.0,33.4,78.8,-60.0,13.0
580.0,3300.0,6300.0,70.0,70.0,,,,,,,,,,,,170.0,21.0,0.0,1,1.0,200.0,0,580.0,2.0,386.0,465.0,33.4,78.8,-50.0,27.0
580.0,3300.0,6300.0,70.0,70.0,,,,,,,,,,,,170.0,21.0,0.0,1,1.0,200.0,0,580.0,2.0,386.0,465.0,33.4,78.8,-40.0,78.0
580.0,3300.0,6300.0,70.0,70.0,,,,,,,,,,,,170.0,21.0,0.0,1,1.0,200.0,0,580.0,2.0,386.0,465.0,33.4,78.8,-20.0,178.0
580.0,3300.0,6300.0,70.0,70.0,,,,,,,,,,,,170.0,21.0,0.0,1,1.0,200.0,0,580.0,2.0,386.0,465.0,33.4,78.8,20.0,220.0
650.0,3400.0000000000005,9700.0,70.0,80.0,,,,,,,,,,,,170.0,21.0,0.0,1,1.0,200.0,0,580.0,2.0,418.0,500.0,35.0,80.6,-70.0,15.0
650.0,3400.0000000000005,9700.0,70.0,80.0,,,,,,,,,,,,170.0,21.0,0.0,1,1.0,200.0,0,580.0,2.0,418.0,500.0,35.0,80.6,-60.0,45.0
650.0,3400.0000000000005,9700.0,70.0,80.0,,,,,,,,,,,,170.0,21.0,0.0,1,1.0,200.0,0,580.0,2.0,418.0,500.0,35.0,80.6,-50.0,100.0
650.0,3400.0000000000005,9700.0,70.0,80.0,,,,,,,,,,,,170.0,21.0,0.0,1,1.0,200.0,0,580.0,2.0,418.0,500.0,35.0,80.6,-40.0,155.0
650.0,3400.0000000000005,9700.0,70.0,80.0,,,,,,,,,,,,170.0,21.0,0.0,1,1.0,200.0,0,580.0,2.0,418.0,500.0,35.0,80.6,-20.0,201.0
650.0,3400.0000000000005,9700.0,70.0,80.0,,,,,,,,,,,,170.0,21.0,0.0,1,1.0,200.0,0,580.0,2.0,418.0,500.0,35.0,80.6,20.0,220.0
660.0,3500.0,13600.000000000002,70.0,80.0,,,,,,,,,,,,170.0,21.0,0.0,1,1.0,200.0,0,580.0,2.0,455.0,540.0,31.2,77.9,-70.0,30.0
660.0,3500.0,13600.000000000002,70.0,80.0,,,,,,,,,,,,170.0,21.0,0.0,1,1.0,200.0,0,580.0,2.0,455.0,540.0,31.2,77.9,-60.0,72.0
660.0,3500.0,13600.000000000002,70.0,80.0,,,,,,,,,,,,170.0,21.0,0.0,1,1.0,200.0,0,580.0,2.0,455.0,540.0,31.2,77.9,-50.0,119.0
660.0,3500.0,13600.000000000002,70.0,80.0,,,,,,,,,,,,170.0,21.0,0.0,1,1.0,200.0,0,580.0,2.0,455.0,540.0,31.2,77.9,-40.0,165.0
660.0,3500.0,13600.000000000002,70.0,80.0,,,,,,,,,,,,170.0,21.0,0.0,1,1.0,200.0,0,580.0,2.0,455.0,540.0,31.2,77.9,-20.0,201.0
660.0,3500.0,13600.000000000002,70.0,80.0,,,,,,,,,,,,170.0,21.0,0.0,1,1.0,200.0,0,580.0,2.0,455.0,540.0,31.2,77.9,20.0,206.0
740.0,3600.0,18000.0,80.0,80.0,,,,,,,,,,,,170.0,21.0,0.0,1,1.0,200.0,0,580.0,2.0,504.0,594.0,26.2,75.0,-70.0,30.0
740.0,3600.0,18000.0,80.0,80.0,,,,,,,,,,,,170.0,21.0,0.0,1,1.0,200.0,0,580.0,2.0,504.0,594.0,26.2,75.0,-60.0,55.0
740.0,3600.0,18000.0,80.0,80.0,,,,,,,,,,,,170.0,21.0,0.0,1,1.0,200.0,0,580.0,2.0,504.0,594.0,26.2,75.0,-50.0,89.0
740.0,3600.0,18000.0,80.0,80.0,,,,,,,,,,,,170.0,21.0,0.0,1,1.0,200.0,0,580.0,2.0,504.0,594.0,26.2,75.0,-40.0,121.0
740.0,3600.0,18000.0,80.0,80.0,,,,,,,,,,,,170.0,21.0,0.0,1,1.0,200.0,0,580.0,2.0,504.0,594.0,26.2,75.0,-20.0,161.0
740.0,3600.0,18000.0,80.0,80.0,,,,,,,,,,,,170.0,21.0,0.0,1,1.0,200.0,0,580.0,2.0,504.0,594.0,26.2,75.0,20.0,188.0
890.0,3500.0,6800.000000000001,80.0,80.0,,,,,,,,,,,,170.0,21.0,0.0,1,1.0,200.0,0,580.0,2.0,394.0,499.0,34.2,78.8,-70.0,23.0
890.0,3500.0,6800.000000000001,80.0,80.0,,,,,,,,,,,,170.0,21.0,0.0,1,1.0,200.0,0,580.0,2.0,394.0,499.0,34.2,78.8,-60.0,27.0
890.0,3500.0,6800.000000000001,80.0,80.0,,,,,,,,,,,,170.0,21.0,0.0,1,1.0,200.0,0,580.0,2.0,394.0,499.0,34.2,78.8,-50.0,45.0
890.0,3500.0,6800.000000000001,80.0,80.0,,,,,,,,,,,,170.0,21.0,0.0,1,1.0,200.0,0,580.0,2.0,394.0,499.0,34.2,78.8,-40.0,95.0
890.0,3500.0,6800.000000000001,80.0,80.0,,,,,,,,,,,,170.0,21.0,0.0,1,1.0,200.0,0,580.0,2.0,394.0,499.0,34.2,78.8,-20.0,157.0
890.0,3500.0,6800.000000000001,80.0,80.0,,,,,,,,,,,,170.0,21.0,0.0,1,1.0,200.0,0,580.0,2.0,394.0,499.0,34.2,78.8,20.0,220.0
950.0,3600.0,10500.0,70.0,80.0,,,,,,,,,,,,170.0,21.0,0.0,1,1.0,200.0,0,580.0,2.0,435.0,546.0,34.0,77.0,-70.0,11.0
950.0,3600.0,10500.0,70.0,80.0,,,,,,,,,,,,170.0,21.0,0.0,1,1.0,200.0,0,580.0,2.0,435.0,546.0,34.0,77.0,-60.0,34.0
950.0,3600.0,10500.0,70.0,80.0,,,,,,,,,,,,170.0,21.0,0.0,1,1.0,200.0,0,580.0,2.0,435.0,546.0,34.0,77.0,-50.0,74.0
950.0,3600.0,10500.0,70.0,80.0,,,,,,,,,,,,170.0,21.0,0.0,1,1.0,200.0,0,580.0,2.0,435.0,546.0,34.0,77.0,-40.0,110.0
950.0,3600.0,10500.0,70.0,80.0,,,,,,,,,,,,170.0,21.0,0.0,1,1.0,200.0,0,580.0,2.0,435.0,546.0,34.0,77.0,-20.0,165.0
950.0,3600.0,10500.0,70.0,80.0,,,,,,,,,,,,170.0,21.0,0.0,1,1.0,200.0,0,580.0,2.0,435.0,546.0,34.0,77.0,20.0,220.0
880.0,3400.0000000000005,13300.0,80.0,70.0,,,,,,,,,,,,170.0,21.0,0.0,1,1.0,200.0,0,580.0,2.0,461.0,568.0,28.6,77.9,-70.0,72.0
880.0,3400.0000000000005,13300.0,80.0,70.0,,,,,,,,,,,,170.0,21.0,0.0,1,1.0,200.0,0,580.0,2.0,461.0,568.0,28.6,77.9,-60.0,106.0
880.0,3400.0000000000005,13300.0,80.0,70.0,,,,,,,,,,,,170.0,21.0,0.0,1,1.0,200.0,0,580.0,2.0,461.0,568.0,28.6,77.9,-50.0,133.0
880.0,3400.0000000000005,13300.0,80.0,70.0,,,,,,,,,,,,170.0,21.0,0.0,1,1.0,200.0,0,580.0,2.0,461.0,568.0,28.6,77.9,-40.0,155.0
880.0,3400.0000000000005,13300.0,80.0,70.0,,,,,,,,,,,,170.0,21.0,0.0,1,1.0,200.0,0,580.0,2.0,461.0,568.0,28.6,77.9,-20.0,188.0
880.0,3400.0000000000005,13300.0,80.0,70.0,,,,,,,,,,,,170.0,21.0,0.0,1,1.0,200.0,0,580.0,2.0,461.0,568.0,28.6,77.9,20.0,208.0
890.0,3300.0,16900.0,70.0,80.0,,,,,,,,,,,,170.0,21.0,0.0,1,1.0,200.0,0,580.0,2.0,490.0,597.0,30.2,75.0,-70.0,53.0
890.0,3300.0,16900.0,70.0,80.0,,,,,,,,,,,,170.0,21.0,0.0,1,1.0,200.0,0,580.0,2.0,490.0,597.0,30.2,75.0,-60.0,74.0
890.0,3300.0,16900.0,70.0,80.0,,,,,,,,,,,,170.0,21.0,0.0,1,1.0,200.0,0,580.0,2.0,490.0,597.0,30.2,75.0,-50.0,95.0
890.0,3300.0,16900.0,70.0,80.0,,,,,,,,,,,,170.0,21.0,0.0,1,1.0,200.0,0,580.0,2.0,490.0,597.0,30.2,75.0,-40.0,114.0
890.0,3300.0,16900.0,70.0,80.0,,,,,,,,,,,,170.0,21.0,0.0,1,1.0,200.0,0,580.0,2.0,490.0,597.0,30.2,75.0,-20.0,151.0
890.0,3300.0,16900.0,70.0,80.0,,,,,,,,,,,,170.0,21.0,0.0,1,1.0,200.0,0,580.0,2.0,490.0,597.0,30.2,75.0,20.0,188.0
1510.0,3600.0,6300.0,80.0,80.0,,,,,,,,,,,,170.0,21.0,0.0,1,1.0,200.0,0,580.0,2.0,449.0,533.0,30.6,76.0,-60.0,15.0
1510.0,3600.0,6300.0,80.0,80.0,,,,,,,,,,,,170.0,21.0,0.0,1,1.0,200.0,0,580.0,2.0,449.0,533.0,30.6,76.0,-50.0,34.0
1510.0,3600.0,6300.0,80.0,80.0,,,,,,,,,,,,170.0,21.0,0.0,1,1.0,200.0,0,580.0,2.0,449.0,533.0,30.6,76.0,-40.0,64.0
1510.0,3600.0,6300.0,80.0,80.0,,,,,,,,,,,,170.0,21.0,0.0,1,1.0,200.0,0,580.0,2.0,449.0,533.0,30.6,76.0,-20.0,131.0
1510.0,3600.0,6300.0,80.0,80.0,,,,,,,,,,,,170.0,21.0,0.0,1,1.0,200.0,0,580.0,2.0,449.0,533.0,30.6,76.0,20.0,188.0
1470.0,3600.0,10200.0,70.0,70.0,,,,,,,,,,,,170.0,21.0,0.0,1,1.0,200.0,0,580.0,2.0,482.0,576.0,29.4,76.9,-70.0,17.0
1470.0,3600.0,10200.0,70.0,70.0,,,,,,,,,,,,170.0,21.0,0.0,1,1.0,200.0,0,580.0,2.0,482.0,576.0,29.4,76.9,-60.0,34.0
1470.0,3600.0,10200.0,70.0,70.0,,,,,,,,,,,,170.0,21.0,0.0,1,1.0,200.0,0,580.0,2.0,482.0,576.0,29.4,76.9,-50.0,63.0
1470.0,3600.0,10200.0,70.0,70.0,,,,,,,,,,,,170.0,21.0,0.0,1,1.0,200.0,0,580.0,2.0,482.0,576.0,29.4,76.9,-40.0,98.0
1470.0,3600.0,10200.0,70.0,70.0,,,,,,,,,,,,170.0,21.0,0.0,1,1.0,200.0,0,580.0,2.0,482.0,576.0,29.4,76.9,-20.0,150.0
1470.0,3600.0,10200.0,70.0,70.0,,,,,,,,,,,,170.0,21.0,0.0,1,1.0,200.0,0,580.0,2.0,482.0,576.0,29.4,76.9,20.0,197.0
1470.0,3500.0,13799.999999999998,70.0,70.0,,,,,,,,,,,,170.0,21.0,0.0,1,1.0,200.0,0,580.0,2.0,513.0,623.0,27.4,72.9,-70.0,38.0
1470.0,3500.0,13799.999999999998,70.0,70.0,,,,,,,,,,,,170.0,21.0,0.0,1,1.0,200.0,0,580.0,2.0,513.0,623.0,27.4,72.9,-60.0,57.0
1470.0,3500.0,13799.999999999998,70.0,70.0,,,,,,,,,,,,170.0,21.0,0.0,1,1.0,200.0,0,580.0,2.0,513.0,623.0,27.4,72.9,-50.0,80.0
1470.0,3500.0,13799.999999999998,70.0,70.0,,,,,,,,,,,,170.0,21.0,0.0,1,1.0,200.0,0,580.0,2.0,513.0,623.0,27.4,72.9,-40.0,104.0
1470.0,3500.0,13799.999999999998,70.0,70.0,,,,,,,,,,,,170.0,21.0,0.0,1,1.0,200.0,0,580.0,2.0,513.0,623.0,27.4,72.9,-20.0,150.0
1470.0,3500.0,13799.999999999998,70.0,70.0,,,,,,,,,,,,170.0,21.0,0.0,1,1.0,200.0,0,580.0,2.0,513.0,623.0,27.4,72.9,20.0,184.0
1450.0,3500.0,17600.0,60.0,70.0,,,,,,,,,,,,170.0,21.0,0.0,1,1.0,200.0,0,580.0,2.0,567.0,679.0,24.0,69.8,-70.0,27.0
1450.0,3500.0,17600.0,60.0,70.0,,,,,,,,,,,,170.0,21.0,0.0,1,1.0,200.0,0,580.0,2.0,567.0,679.0,24.0,69.8,-60.0,32.0
1450.0,3500.0,17600.0,60.0,70.0,,,,,,,,,,,,170.0,21.0,0.0,1,1.0,200.0,0,580.0,2.0,567.0,679.0,24.0,69.8,-50.0,42.0
1450.0,3500.0,17600.0,60.0,70.0,,,,,,,,,,,,170.0,21.0,0.0,1,1.0,200.0,0,580.0,2.0,567.0,679.0,24.0,69.8,-40.0,55.0
1450.0,3500.0,17600.0,60.0,70.0,,,,,,,,,,,,170.0,21.0,0.0,1,1.0,200.0,0,580.0,2.0,567.0,679.0,24.0,69.8,-20.0,117.0
1450.0,3500.0,17600.0,60.0,70.0,,,,,,,,,,,,170.0,21.0,0.0,1,1.0,200.0,0,580.0,2.0,567.0,679.0,24.0,69.8,20.0,160.0
740.0,3300.0,14500.0,50.0,50.0,,,,,,408.0,6.0,90.0,,,,170.0,21.0,0.0,1,1.0,200.0,4,250.0,14.0,463.0,537.0,31.2,78.8,,
740.0,3300.0,14500.0,50.0,50.0,,,,,,408.0,6.0,90.0,,,,170.0,21.0,0.0,1,1.0,200.0,4,0.0,0.0,,,,,-60.0,28.0
740.0,3300.0,14500.0,50.0,50.0,,,,,,408.0,6.0,90.0,,,,170.0,21.0,0.0,1,1.0,200.0,4,0.0,0.0,,,,,-36.0,100.0
730.0,3400.0000000000005,14900.0,40.0,70.0,,,,,,396.0,16.0,84.0,,,,170.0,21.0,0.0,1,1.0,200.0,4,250.0,14.0,482.0,548.0,33.6,78.8,,
730.0,3400.0000000000005,14900.0,40.0,70.0,,,,,,396.0,16.0,84.0,,,,170.0,21.0,0.0,1,1.0,200.0,4,0.0,0.0,,,,,-85.0,28.0
730.0,3400.0000000000005,14900.0,40.0,70.0,,,,,,396.0,16.0,84.0,,,,170.0,21.0,0.0,1,1.0,200.0,4,0.0,0.0,,,,,-59.0,100.0
709.9999999999999,3600.0,14600.0,40.0,60.0,,,,,,400.0,22.0,85.0,,,,170.0,21.0,0.0,1,1.0,200.0,4,250.0,14.0,497.0,563.0,30.6,77.0,,
709.9999999999999,3600.0,14600.0,40.0,60.0,,,,,,400.0,22.0,85.0,,,,170.0,21.0,0.0,1,1.0,200.0,4,0.0,0.0,,,,,-82.0,28.0
709.9999999999999,3600.0,14600.0,40.0,60.0,,,,,,400.0,22.0,85.0,,,,170.0,21.0,0.0,1,1.0,200.0,4,0.0,0.0,,,,,-65.0,100.0
610.0,3300.0,13600.000000000002,50.0,60.0,,,,,,419.0,28.0,81.0,,,,170.0,21.0,0.0,1,1.0,200.0,4,250.0,14.0,474.0,538.0,32.2,78.8,,
610.0,3300.0,13600.000000000002,50.0,60.0,,,,,,419.0,28.0,81.0,,,,170.0,21.0,0.0,1,1.0,200.0,4,0.0,0.0,,,,,-86.0,28.0
610.0,3300.0,13600.000000000002,50.0,60.0,,,,,,419.0,28.0,81.0,,,,170.0,21.0,0.0,1,1.0,200.0,4,0.0,0.0,,,,,-71.0,100.0
700.0000000000001,3200.0,14800.0,50.0,60.0,,,,,,373.0,55.0,75.0,,,,170.0,21.0,0.0,1,1.0,200.0,4,250.0,14.0,488.0,549.0,32.4,78.8,,
700.0000000000001,3200.0,14800.0,50.0,60.0,,,,,,373.0,55.0,75.0,,,,170.0,21.0,0.0,1,1.0,200.0,4,0.0,0.0,,,,,-76.0,28.0
700.0000000000001,3200.0,14800.0,50.0,60.0,,,,,,373.0,55.0,75.0,,,,170.0,21.0,0.0,1,1.0,200.0,4,0.0,0.0,,,,,-61.0,100.0
680.0,3200.0,13799.999999999998,40.0,50.0,,,,,,376.0,77.0,74.0,,,,170.0,21.0,0.0,1,1.0,200.0,4,250.0,14.0,466.0,542.0,30.6,80.6,,
680.0,3200.0,13799.999999999998,40.0,50.0,,,,,,376.0,77.0,74.0,,,,170.0,21.0,0.0,1,1.0,200.0,4,0.0,0.0,,,,,-68.0,28.0
680.0,3200.0,13799.999999999998,40.0,50.0,,,,,,376.0,77.0,74.0,,,,170.0,21.0,0.0,1,1.0,200.0,4,0.0,0.0,,,,,-51.0,100.0
680.0,3500.0,15100.0,60.0,60.0,,,,,,351.0,100.0,87.0,,,,170.0,21.0,0.0,1,1.0,200.0,4,250.0,14.0,499.0,569.0,29.0,77.9,,
680.0,3500.0,15100.0,60.0,60.0,,,,,,351.0,100.0,87.0,,,,170.0,21.0,0.0,1,1.0,200.0,4,0.0,0.0,,,,,-66.0,28.0
680.0,3500.0,15100.0,60.0,60.0,,,,,,351.0,100.0,87.0,,,,170.0,21.0,0.0,1,1.0,200.0,4,0.0,0.0,,,,,-47.0,100.0
650.0,3900.0,15300.0,50.0,60.0,,,,,,351.0,140.0,93.0,,,,170.0,21.0,0.0,1,1.0,200.0,4,250.0,14.0,513.0,579.0,27.0,77.9,,
650.0,3900.0,15300.0,50.0,60.0,,,,,,351.0,140.0,93.0,,,,170.0,21.0,0.0,1,1.0,200.0,4,0.0,0.0,,,,,-64.0,28.0
650.0,3900.0,15300.0,50.0,60.0,,,,,,351.0,140.0,93.0,,,,170.0,21.0,0.0,1,1.0,200.0,4,0.0,0.0,,,,,-44.0,100.0
700.0000000000001,4800.0,16400.0,50.0,60.0,,,,,,290.0,210.0,102.0,,,,170.0,21.0,0.0,1,1.0,200.0,4,250.0,14.0,515.0,592.0,27.2,78.9,,
700.0000000000001,4800.0,16400.0,50.0,60.0,,,,,,290.0,210.0,102.0,,,,170.0,21.0,0.0,1,1.0,200.0,4,0.0,0.0,,,,,-76.0,28.0
700.0000000000001,4800.0,16400.0,50.0,60.0,,,,,,290.0,210.0,102.0,,,,170.0,21.0,0.0,1,1.0,200.0,4,0.0,0.0,,,,,-55.0,100.0
750.0,2900.0,17500.0,60.0,50.0,,,,,,272.0,255.0,96.0,,,,170.0,21.0,0.0,1,1.0,200.0,4,250.0,14.0,588.0,654.0,26.4,72.0,,
750.0,2900.0,17500.0,60.0,50.0,,,,,,272.0,255.0,96.0,,,,170.0,21.0,0.0,1,1.0,200.0,4,0.0,0.0,,,,,-80.0,28.0
750.0,2900.0,17500.0,60.0,50.0,,,,,,272.0,255.0,96.0,,,,170.0,21.0,0.0,1,1.0,200.0,4,0.0,0.0,,,,,-55.0,100.0
740.0,3500.0,6300.0,90.0,70.0,,,,5.0,,472.0,8.0,66.0,5.0,5.0,5.0,170.0,21.0,0.0,1,1.0,200.0,0,250.0,14.0,404.0,494.0,32.4,76.0,,
740.0,3500.0,6300.0,90.0,70.0,,,,5.0,,472.0,8.0,66.0,5.0,5.0,5.0,170.0,21.0,0.0,1,1.0,200.0,0,0.0,0.0,,,,,-46.0,100.0
740.0,3500.0,6300.0,90.0,70.0,,,,5.0,,472.0,8.0,66.0,5.0,5.0,5.0,170.0,21.0,0.0,1,1.0,200.0,0,580.0,2.0,333.0,450.0,30.4,78.9,-53.0,100.0
740.0,3500.0,6500.0,50.0,40.0,,,,5.0,,426.0,36.0,73.0,5.0,5.0,5.0,170.0,21.0,0.0,1,1.0,200.0,0,250.0,14.0,402.0,494.0,33.3,77.5,,
740.0,3500.0,6500.0,50.0,40.0,,,,5.0,,426.0,36.0,73.0,5.0,5.0,5.0,170.0,21.0,0.0,1,1.0,200.0,0,0.0,0.0,,,,,-45.0,100.0
740.0,3500.0,6500.0,50.0,40.0,,,,5.0,,426.0,36.0,73.0,5.0,5.0,5.0,170.0,21.0,0.0,1,1.0,200.0,0,580.0,2.0,329.0,447.0,36.4,80.5,-55.0,100.0
750.0,3500.0,6600.0,90.0,70.0,,,,5.0,,396.0,96.0,71.0,5.0,5.0,5.0,170.0,21.0,0.0,1,1.0,200.0,0,250.0,14.0,396.0,492.0,30.2,78.0,,
750.0,3500.0,6600.0,90.0,70.0,,,,5.0,,396.0,96.0,71.0,5.0,5.0,5.0,170.0,21.0,0.0,1,1.0,200.0,0,0.0,0.0,,,,,-40.0,100.0
750.0,3500.0,6600.0,90.0,70.0,,,,5.0,,396.0,96.0,71.0,5.0,5.0,5.0,170.0,21.0,0.0,1,1.0,200.0,0,580.0,2.0,351.0,457.0,31.6,79.8,-54.0,100.0
760.0,3800.0,6700.0,90.0,70.0,,,,5.0,,362.0,160.0,70.0,5.0,5.0,5.0,170.0,21.0,0.0,1,1.0,200.0,0,250.0,14.0,410.0,494.0,31.4,78.9,,
760.0,3800.0,6700.0,90.0,70.0,,,,5.0,,362.0,160.0,70.0,5.0,5.0,5.0,170.0,21.0,0.0,1,1.0,200.0,0,0.0,0.0,,,,,-36.0,100.0
760.0,3800.0,6700.0,90.0,70.0,,,,5.0,,362.0,160.0,70.0,5.0,5.0,5.0,170.0,21.0,0.0,1,1.0,200.0,0,580.0,2.0,365.0,465.0,30.4,79.8,-56.0,100.0
780.0,4400.0,7100.0,60.0,80.0,,,,5.0,,306.0,225.0,76.0,5.0,5.0,5.0,170.0,21.0,0.0,1,1.0,200.0,0,250.0,14.0,440.0,523.0,31.4,77.0,,
780.0,4400.0,7100.0,60.0,80.0,,,,5.0,,306.0,225.0,76.0,5.0,5.0,5.0,170.0,21.0,0.0,1,1.0,200.0,0,0.0,0.0,,,,,-40.0,100.0
780.0,4400.0,7100.0,60.0,80.0,,,,5.0,,306.0,225.0,76.0,5.0,5.0,5.0,170.0,21.0,0.0,1,1.0,200.0,0,580.0,2.0,381.0,484.0,31.6,78.0,-51.0,100.0
770.0,3000.0,10000.0,80.0,70.0,,,,5.0,,464.0,7.0,83.0,5.0,5.0,5.0,170.0,21.0,0.0,1,1.0,200.0,0,250.0,14.0,409.0,504.0,30.6,77.0,,
770.0,3000.0,10000.0,80.0,70.0,,,,5.0,,464.0,7.0,83.0,5.0,5.0,5.0,170.0,21.0,0.0,1,1.0,200.0,0,0.0,0.0,,,,,-56.0,100.0
770.0,3000.0,10000.0,80.0,70.0,,,,5.0,,464.0,7.0,83.0,5.0,5.0,5.0,170.0,21.0,0.0,1,1.0,200.0,0,580.0,2.0,372.0,480.0,30.5,78.9,-66.0,100.0
760.0,3500.0,10100.0,80.0,50.0,,,,5.0,,401.0,41.0,74.0,5.0,5.0,5.0,170.0,21.0,0.0,1,1.0,200.0,0,250.0,14.0,443.0,522.0,31.1,77.0,,
760.0,3500.0,10100.0,80.0,50.0,,,,5.0,,401.0,41.0,74.0,5.0,5.0,5.0,170.0,21.0,0.0,1,1.0,200.0,0,0.0,0.0,,,,,-60.0,100.0
760.0,3500.0,10100.0,80.0,50.0,,,,5.0,,401.0,41.0,74.0,5.0,5.0,5.0,170.0,21.0,0.0,1,1.0,200.0,0,580.0,2.0,359.0,480.0,29.4,80.3,-80.0,100.0
750.0,3100.0,10300.0,80.0,70.0,,,,5.0,,394.0,92.0,79.0,5.0,5.0,5.0,170.0,21.0,0.0,1,1.0,200.0,0,250.0,14.0,427.0,516.0,32.0,78.9,,
750.0,3100.0,10300.0,80.0,70.0,,,,5.0,,394.0,92.0,79.0,5.0,5.0,5.0,170.0,21.0,0.0,1,1.0,200.0,0,0.0,0.0,,,,,-53.0,100.0
750.0,3100.0,10300.0,80.0,70.0,,,,5.0,,394.0,92.0,79.0,5.0,5.0,5.0,170.0,21.0,0.0,1,1.0,200.0,0,580.0,2.0,375.0,470.0,32.4,79.8,-56.0,100.0
750.0,3500.0,10500.0,80.0,70.0,,,,5.0,,361.0,140.0,82.0,5.0,5.0,5.0,170.0,21.0,0.0,1,1.0,200.0,0,250.0,14.0,434.0,517.0,30.8,78.9,,
750.0,3500.0,10500.0,80.0,70.0,,,,5.0,,361.0,140.0,82.0,5.0,5.0,5.0,170.0,21.0,0.0,1,1.0,200.0,0,0.0,0.0,,,,,-45.0,100.0
750.0,3500.0,10500.0,80.0,70.0,,,,5.0,,361.0,140.0,82.0,5.0,5.0,5.0,170.0,21.0,0.0,1,1.0,200.0,0,580.0,2.0,398.0,488.0,32.2,80.7,-54.0,100.0
780.0,4300.0,11000.0,70.0,50.0,,,,5.0,,329.0,190.0,73.0,5.0,5.0,5.0,170.0,21.0,0.0,1,1.0,200.0,0,250.0,14.0,456.0,545.0,29.0,78.9,,
780.0,4300.0,11000.0,70.0,50.0,,,,5.0,,329.0,190.0,73.0,5.0,5.0,5.0,170.0,21.0,0.0,1,1.0,200.0,0,0.0,0.0,,,,,-50.0,100.0
780.0,4300.0,11000.0,70.0,50.0,,,,5.0,,329.0,190.0,73.0,5.0,5.0,5.0,170.0,21.0,0.0,1,1.0,200.0,0,580.0,2.0,399.0,492.0,32.2,80.7,-56.0,100.0
750.0,3000.0,13100.0,80.0,60.0,,,,5.0,,441.0,5.0,81.0,5.0,5.0,5.0,170.0,21.0,0.0,1,1.0,200.0,0,250.0,14.0,420.0,523.0,26.4,77.0,,
750.0,3000.0,13100.0,80.0,60.0,,,,5.0,,441.0,5.0,81.0,5.0,5.0,5.0,170.0,21.0,0.0,1,1.0,200.0,0,0.0,0.0,,,,,-29.0,100.0
750.0,3000.0,13100.0,80.0,60.0,,,,5.0,,441.0,5.0,81.0,5.0,5.0,5.0,170.0,21.0,0.0,1,1.0,200.0,0,580.0,2.0,359.0,480.0,29.6,78.6,-72.0,100.0
770.0,3200.0,13300.0,70.0,50.0,,,,5.0,,422.0,36.0,83.0,5.0,5.0,5.0,170.0,21.0,0.0,1,1.0,200.0,0,250.0,14.0,463.0,541.0,27.1,75.9,,
770.0,3200.0,13300.0,70.0,50.0,,,,5.0,,422.0,36.0,83.0,5.0,5.0,5.0,170.0,21.0,0.0,1,1.0,200.0,0,0.0,0.0,,,,,-68.0,100.0
770.0,3200.0,13300.0,70.0,50.0,,,,5.0,,422.0,36.0,83.0,5.0,5.0,5.0,170.0,21.0,0.0,1,1.0,200.0,0,580.0,2.0,372.0,497.0,31.4,76.4,-81.0,100.0
730.0,3000.0,13200.0,80.0,70.0,,,,5.0,,401.0,75.0,77.0,5.0,5.0,5.0,170.0,21.0,0.0,1,1.0,200.0,0,250.0,14.0,450.0,522.0,29.4,78.9,,
730.0,3000.0,13200.0,80.0,70.0,,,,5.0,,401.0,75.0,77.0,5.0,5.0,5.0,170.0,21.0,0.0,1,1.0,200.0,0,0.0,0.0,,,,,-52.0,100.0
730.0,3000.0,13200.0,80.0,70.0,,,,5.0,,401.0,75.0,77.0,5.0,5.0,5.0,170.0,21.0,0.0,1,1.0,200.0,0,580.0,2.0,419.0,507.0,33.4,80.7,-61.0,100.0
790.0,3300.0,13500.0,80.0,70.0,,,,5.0,,375.0,140.0,78.0,5.0,5.0,5.0,170.0,21.0,0.0,1,1.0,200.0,0,250.0,14.0,464.0,544.0,29.4,78.9,,
790.0,3300.0,13500.0,80.0,70.0,,,,5.0,,375.0,140.0,78.0,5.0,5.0,5.0,170.0,21.0,0.0,1,1.0,200.0,0,0.0,0.0,,,,,-43.0,100.0
790.0,3300.0,13500.0,80.0,70.0,,,,5.0,,375.0,140.0,78.0,5.0,5.0,5.0,170.0,21.0,0.0,1,1.0,200.0,0,580.0,2.0,413.0,508.0,27.0,79.8,-60.0,100.0
800.0,3900.0,13700.000000000002,70.0,60.0,,,,5.0,,320.0,215.0,90.0,5.0,5.0,5.0,170.0,21.0,0.0,1,1.0,200.0,0,250.0,14.0,485.0,559.0,28.0,80.7,,
800.0,3900.0,13700.000000000002,70.0,60.0,,,,5.0,,320.0,215.0,90.0,5.0,5.0,5.0,170.0,21.0,0.0,1,1.0,200.0,0,0.0,0.0,,,,,-54.0,100.0
800.0,3900.0,13700.000000000002,70.0,60.0,,,,5.0,,320.0,215.0,90.0,5.0,5.0,5.0,170.0,21.0,0.0,1,1.0,200.0,0,580.0,2.0,429.0,537.0,28.4,77.5,-70.0,100.0
770.0,2800.0000000000005,17900.0,70.0,60.0,,,,5.0,,439.0,7.0,82.0,5.0,5.0,5.0,170.0,21.0,0.0,1,1.0,200.0,0,250.0,14.0,458.0,568.0,28.6,76.0,,
770.0,2800.0000000000005,17900.0,70.0,60.0,,,,5.0,,439.0,7.0,82.0,5.0,5.0,5.0,170.0,21.0,0.0,1,1.0,200.0,0,0.0,0.0,,,,,-5.0,100.0
770.0,2800.0000000000005,17900.0,70.0,60.0,,,,5.0,,439.0,7.0,82.0,5.0,5.0,5.0,170.0,21.0,0.0,1,1.0,200.0,0,580.0,2.0,381.0,500.0,30.4,78.9,-49.0,100.0
780.0,3100.0,17500.0,70.0,60.0,,,,5.0,,417.0,36.0,94.0,5.0,5.0,5.0,170.0,21.0,0.0,1,1.0,200.0,0,250.0,14.0,500.0,571.0,28.8,77.0,,
780.0,3100.0,17500.0,70.0,60.0,,,,5.0,,417.0,36.0,94.0,5.0,5.0,5.0,170.0,21.0,0.0,1,1.0,200.0,0,0.0,0.0,,,,,-62.0,100.0
780.0,3100.0,17500.0,70.0,60.0,,,,5.0,,417.0,36.0,94.0,5.0,5.0,5.0,170.0,21.0,0.0,1,1.0,200.0,0,580.0,2.0,414.0,518.0,29.2,78.4,-71.0,100.0
770.0,2900.0,17600.0,70.0,70.0,,,,5.0,,396.0,105.0,81.0,5.0,5.0,5.0,170.0,21.0,0.0,1,1.0,200.0,0,250.0,14.0,484.0,577.0,26.2,77.9,,
770.0,2900.0,17600.0,70.0,70.0,,,,5.0,,396.0,105.0,81.0,5.0,5.0,5.0,170.0,21.0,0.0,1,1.0,200.0,0,0.0,0.0,,,,,-53.0,100.0
770.0,2900.0,17600.0,70.0,70.0,,,,5.0,,396.0,105.0,81.0,5.0,5.0,5.0,170.0,21.0,0.0,1,1.0,200.0,0,580.0,2.0,429.0,532.0,27.4,78.9,-57.0,100.0
750.0,3200.0,18300.0,60.0,70.0,,,,5.0,,346.0,170.0,82.0,5.0,5.0,5.0,170.0,21.0,0.0,1,1.0,200.0,0,250.0,14.0,510.0,590.0,27.4,79.7,,
750.0,3200.0,18300.0,60.0,70.0,,,,5.0,,346.0,170.0,82.0,5.0,5.0,5.0,170.0,21.0,0.0,1,1.0,200.0,0,0.0,0.0,,,,,-52.0,100.0
750.0,3200.0,18300.0,60.0,70.0,,,,5.0,,346.0,170.0,82.0,5.0,5.0,5.0,170.0,21.0,0.0,1,1.0,200.0,0,580.0,2.0,471.0,565.0,27.8,78.0,-57.0,100.0
790.0,3700.0,18200.0,60.0,70.0,,,,5.0,,324.0,255.0,81.0,5.0,5.0,5.0,170.0,21.0,0.0,1,1.0,200.0,0,250.0,14.0,536.0,612.0,25.4,76.0,,
790.0,3700.0,18200.0,60.0,70.0,,,,5.0,,324.0,255.0,81.0,5.0,5.0,5.0,170.0,21.0,0.0,1,1.0,200.0,0,0.0,0.0,,,,,-53.0,100.0
790.0,3700.0,18200.0,60.0,70.0,,,,5.0,,324.0,255.0,81.0,5.0,5.0,5.0,170.0,21.0,0.0,1,1.0,200.0,0,580.0,2.0,474.0,575.0,29.4,78.0,-61.0,100.0
740.0,2500.0,14000.0,80.0,70.0,,,,,,475.0,1.0,79.0,,,,170.0,21.0,0.0,1,1.0,200.0,0,0.0,0.0,445.0,528.0,28.2,78.0,,
770.0,2700.0,14600.0,80.0,70.0,,,,,,459.0,28.0,81.0,,,,170.0,21.0,0.0,1,1.0,200.0,0,0.0,0.0,471.0,544.0,25.2,77.0,,
730.0,2600.0,14100.0,70.0,110.0,,,,,,392.0,90.0,83.0,,,,170.0,21.0,0.0,1,1.0,200.0,0,0.0,0.0,478.0,540.0,24.2,78.9,,
740.0,3000.0,14500.0,70.0,90.0,,,,,,337.0,120.0,84.0,,,,170.0,21.0,0.0,1,1.0,200.0,0,0.0,0.0,480.0,538.0,27.8,79.8,,
720.0,3800.0,15000.0,60.0,100.0,,,,,,291.0,260.0,77.0,,,,170.0,21.0,0.0,1,1.0,200.0,0,0.0,0.0,509.0,578.0,26.4,78.9,,
690.0000000000001,4500.0,14700.0,50.0,60.0,,,,,,282.0,410.0,77.0,,,,170.0,21.0,0.0,1,1.0,200.0,0,0.0,0.0,504.0,577.0,25.8,79.8,,
700.0000000000001,4500.0,15000.0,50.0,60.0,,,,,,294.0,550.0,75.0,,,,170.0,21.0,0.0,1,1.0,200.0,0,0.0,0.0,530.0,597.0,25.0,81.6,,
740.0,2800.0000000000005,15800.0,80.0,80.0,,,,,,404.0,5.0,145.0,,,,170.0,21.0,0.0,1,1.0,200.0,0,0.0,0.0,473.0,566.0,24.0,77.0,,
680.0,2800.0000000000005,14000.0,100.0,80.0,,,,,,409.0,31.0,148.0,,,,170.0,21.0,0.0,1,1.0,200.0,0,0.0,0.0,482.0,545.0,28.0,78.9,,
690.0000000000001,3100.0,15000.0,80.0,80.0,,,,,,400.0,51.0,160.0,,,,170.0,21.0,0.0,1,1.0,200.0,0,0.0,0.0,522.0,584.0,26.4,78.9,,
700.0000000000001,2900.0,15000.0,80.0,90.0,,,,,,341.0,120.0,164.0,,,,170.0,21.0,0.0,1,1.0,200.0,0,0.0,0.0,513.0,573.0,25.2,76.0,,
680.0,3900.0,15100.0,70.0,90.0,,,,,,278.0,300.0,166.0,,,,170.0,21.0,0.0,1,1.0,200.0,0,0.0,0.0,546.0,611.0,24.0,78.0,,
660.0,4700.0,14800.0,70.0,110.0,,,,,,285.0,410.0,164.0,,,,170.0,21.0,0.0,1,1.0,200.0,0,0.0,0.0,584.0,639.0,23.0,75.0,,
700.0000000000001,4500.0,15000.0,40.0,60.0,,,,,,297.0,590.0,155.0,,,,170.0,21.0,0.0,1,1.0,200.0,0,0.0,0.0,535.0,599.0,25.6,76.0,,
730.0,2700.0,16600.0,90.0,80.0,,,,,,399.0,5.0,235.0,,,,170.0,21.0,0.0,1,1.0,200.0,0,0.0,0.0,505.0,607.0,24.0,76.0,,
690.0000000000001,2600.0,14500.0,100.0,90.0,,,,,,391.0,29.0,226.0,,,,170.0,21.0,0.0,1,1.0,200.0,0,0.0,0.0,492.0,581.0,25.8,77.9,,
730.0,2900.0,15300.0,90.0,70.0,,,,,,419.0,46.0,243.0,,,,170.0,21.0,0.0,1,1.0,200.0,0,0.0,0.0,538.0,591.0,24.9,74.5,,
700.0000000000001,2800.0000000000005,14500.0,90.0,90.0,,,,,,315.0,120.0,239.0,,,,170.0,21.0,0.0,1,1.0,200.0,0,0.0,0.0,523.0,599.0,29.2,77.0,,
670.0,4000.0,14800.0,60.0,80.0,,,,,,286.0,320.0,253.0,,,,170.0,21.0,0.0,1,1.0,200.0,0,0.0,0.0,546.0,621.0,23.6,76.0,,
680.0,4700.0,14600.0,70.0,60.0,,,,,,297.0,450.0,249.0,,,,170.0,21.0,0.0,1,1.0,200.0,0,0.0,0.0,578.0,631.0,24.6,78.0,,
660.0,4300.0,14700.0,50.0,60.0,,,,,,322.0,690.0,240.0,,,,170.0,21.0,0.0,1,1.0,200.0,0,0.0,0.0,552.0,615.0,26.4,78.0,,
350.00000000000006,3000.0,6600.0,60.0,130.0,,,,,,490.0,,70.0,,,,170.0,21.0,0.0,1,1.0,150.0,0,0.0,0.0,392.0,466.0,31.9,80.6,-27.0,100.0
350.00000000000006,3000.0,6600.0,60.0,130.0,,,,,,490.0,,70.0,,,,170.0,21.0,0.0,1,1.0,150.0,0,500.0,2.0,370.0,456.0,35.2,80.6,-32.0,100.0
380.0,3000.0,10000.0,50.0,140.0,,,,,,460.0,,100.0,,,,170.0,21.0,0.0,1,1.0,150.0,0,0.0,0.0,413.0,498.0,31.2,80.6,-44.0,100.0
