Repository: irenedagherr/ApprentissageAutomatiqueProjet

## Description

Ce projet vise à prédire la qualité des soudures sur des aciers en utilisant des données publiques issues de Welddb [(Welddb)](https://www.phase-trans.msm.cam.ac.uk/map/data/materials/welddb-b.html). En automatisant l'évaluation de la qualité des soudures à l'aide de techniques de machine learning, nous cherchons à extraire des connaissances des données disponibles afin d’identifier des modèles nouveaux qui pourraient améliorer la qualité des soudures. La qualité des soudures est un facteur essentiel pour de nombreux secteurs industriels, notamment dans les industries aérospatiale, automobile et de la construction.

File: 4 - Dataset/weld_data.csv (part 2 of 8)
Carbon concentration (weight%),Silicon concentration (weight%),Manganese concentration (weight%),Sulphur concentration (weight%),Phosphorus concentration (weight%),Nickel concentration (weight%),Chromium concentration (weight%),Molybdenum concentration (weight%),Vanadium concentration (weight%),Copper concentration (weight%),Cobalt concentration (weight%),Tungsten concentration (weight%),Oxygen concentration (ppm),Titanium concentration (ppm),Nitrogen concentration (ppm),Aluminium concentration (ppm),Boron concentration (ppm),Niobium concentration (ppm),Tin concentration (ppm),Arsenic concentration (ppm),Antimony concentration (ppm),Current (A),Voltage (V),AC or DC,Electrode positive or negative,Heat input (kJ/mm),Interpass temperature (deg C),Type of weld,Post weld heat treatment temperature (deg C),Post weld heat treatment time (hours),Yield strength (MPa),Ultimate tensile strength (MPa),Elongation (%),Reduction of Area (%),Charpy temperature (deg C),Charpy impact toughness (J),Hardness (kg/mm2),50 % FATT,Primary ferrite in microstructure (%),Ferrite with second phase (%),Acicular ferrite (%),Martensite (%),Ferrite with carbide aggregate (%),Weld ID
0.094,0.17,1.0,0.008,0.012,-1,8.99,1.03,0.21,-1,-1,-1,636.0,-1,160.0,-1,3.0,520.0,-1,-1,-1,180.0,34.0,0,1,1.0,175.0,0,750.0,8.0,-1,-1,-1,-1,-14,28.0,-1,-1,-1,-1,-1,-1,-1,Evans-B/9Cr1Mo-1994-CM61
0.094,0.17,1.0,0.008,0.012,-1,8.99,1.03,0.21,-1,-1,-1,636.0,-1,160.0,-1,3.0,520.0,-1,-1,-1,180.0,34.0,0,1,1.0,175.0,0,750.0,8.0,-1,-1,-1,-1,0.0,50.0,-1,-1,-1,-1,-1,-1,-1,Evans-B/9Cr1Mo-1994-CM61
0.094,0.17,1.0,0.008,0.012,-1,8.99,1.03,0.21,-1,-1,-1,636.0,-1,160.0,-1,3.0,520.0,-1,-1,-1,180.0,34.0,0,1,1.0,175.0,0,750.0,8.0,-1,-1,-1,-1,31.0,100.0,-1,-1,-1,-1,-1,-1,-1,Evans-B/9Cr1Mo-1994-CM61
0.086,0.2,1.01,0.007,0.012,-1,8.9,1.01,0.21,-1,-1,-1,596.0,-1,160.0,-1,19.0,510.0,-1,-1,-1,180.0,34.0,0,1,1.0,175.0,0,750.0,8.0,569.0,709.0,17.4,62.7,-1,-1,-1,-1,-1,-1,-1,-1,-1,Evans-B/9Cr1Mo-1994-CM62
0.086,0.2,1.01,0.007,0.012,-1,8.9,1.01,0.21,-1,-1,-1,596.0,-1,160.0,-1,19.0,510.0,-1,-1,-1,180.0,34.0,0,1,1.0,175.0,0,750.0,8.0,-1,-1,-1,-1,-22,28.0,-1,-1,-1,-1,-1,-1,-1,Evans-B/9Cr1Mo-1994-CM62
0.086,0.2,1.01,0.007,0.012,-1,8.9,1.01,0.21,-1,-1,-1,596.0,-1,160.0,-1,19.0,510.0,-1,-1,-1,180.0,34.0,0,1,1.0,175.0,0,750.0,8.0,-1,-1,-1,-1,-9,50.0,-1,-1,-1,-1,-1,-1,-1,Evans-B/9Cr1Mo-1994-CM62
0.086,0.2,1.01,0.007,0.012,-1,8.9,1.01,0.21,-1,-1,-1,596.0,-1,160.0,-1,19.0,510.0,-1,-1,-1,180.0,34.0,0,1,1.0,175.0,0,750.0,8.0,-1,-1,-1,-1,24.0,100.0,-1,-1,-1,-1,-1,-1,-1,Evans-B/9Cr1Mo-1994-CM62
0.086,0.2,1.04,0.008,0.013,-1,8.98,1.01,0.22,-1,-1,-1,567.0,-1,160.0,-1,36.0,560.0,-1,-1,-1,180.0,34.0,0,1,1.0,175.0,0,750.0,8.0,609.0,743.0,16.9,61.9,-1,-1,-1,-1,-1,-1,-1,-1,-1,Evans-B/9Cr1Mo-1994-CM63
0.086,0.2,1.04,0.008,0.013,-1,8.98,1.01,0.22,-1,-1,-1,567.0,-1,160.0,-1,36.0,560.0,-1,-1,-1,180.0,34.0,0,1,1.0,175.0,0,750.0,8.0,-1,-1,-1,-1,-19,28.0,-1,-1,-1,-1,-1,-1,-1,Evans-B/9Cr1Mo-1994-CM63
0.086,0.2,1.04,0.008,0.013,-1,8.98,1.01,0.22,-1,-1,-1,567.0,-1,160.0,-1,36.0,560.0,-1,-1,-1,180.0,34.0,0,1,1.0,175.0,0,750.0,8.0,-1,-1,-1,-1,-1,50.0,-1,-1,-1,-1,-1,-1,-1,Evans-B/9Cr1Mo-1994-CM63
0.086,0.2,1.04,0.008,0.013,-1,8.98,1.01,0.22,-1,-1,-1,567.0,-1,160.0,-1,36.0,560.0,-1,-1,-1,180.0,34.0,0,1,1.0,175.0,0,750.0,8.0,-1,-1,-1,-1,38.0,100.0,-1,-1,-1,-1,-1,-1,-1,Evans-B/9Cr1Mo-1994-CM63
0.088,0.24,1.06,0.007,0.013,-1,9.08,1.0,0.23,-1,-1,-1,538.0,-1,155.0,-1,69.0,560.0,-1,-1,-1,180.0,34.0,0,1,1.0,175.0,0,750.0,8.0,620.0,753.0,16.8,58.8,-1,-1,-1,-1,-1,-1,-1,-1,-1,Evans-B/9Cr1Mo-1994-CM64
0.088,0.24,1.06,0.007,0.013,-1,9.08,1.0,0.23,-1,-1,-1,538.0,-1,155.0,-1,69.0,560.0,-1,-1,-1,180.0,34.0,0,1,1.0,175.0,0,750.0,8.0,-1,-1,-1,-1,8.0,28.0,-1,-1,-1,-1,-1,-1,-1,Evans-B/9Cr1Mo-1994-CM64
0.088,0.24,1.06,0.007,0.013,-1,9.08,1.0,0.23,-1,-1,-1,538.0,-1,155.0,-1,69.0,560.0,-1,-1,-1,180.0,34.0,0,1,1.0,175.0,0,750.0,8.0,-1,-1,-1,-1,32.0,50.0,-1,-1,-1,-1,-1,-1,-1,Evans-B/9Cr1Mo-1994-CM64
0.088,0.24,1.06,0.007,0.013,-1,9.08,1.0,0.23,-1,-1,-1,538.0,-1,155.0,-1,69.0,560.0,-1,-1,-1,180.0,34.0,0,1,1.0,175.0,0,750.0,8.0,-1,-1,-1,-1,-70,100.0,-1,-1,-1,-1,-1,-1,-1,Evans-B/9Cr1Mo-1994-CM64
0.037,0.3,0.65,0.008,0.012,-1,0.0,-1,-1,-1,-1,-1,-1,-1,-1,-1,-1,-1,-1,-1,-1,170.0,21.0,0,1,1.0,200.0,0,250.0,14.0,392.0,466.0,31.9,80.6,-1,-1,-1,-1,-1,-1,-1,-1,-1,Evans-Cr/CMn-1989-0A-aw
0.037,0.3,0.65,0.008,0.012,-1,0.0,-1,-1,-1,-1,-1,-1,-1,-1,-1,-1,-1,-1,-1,-1,170.0,21.0,0,1,1.0,200.0,0,580.0,2.0,370.0,456.0,35.2,80.6,-30,100.0,-1,-1,-1,-1,-1,-1,-1,Evans-Cr/CMn-1989-0A-ht
0.037,0.3,0.65,0.008,0.012,-1,0.0,-1,-1,-1,-1,-1,-1,-1,-1,-1,-1,-1,-1,-1,-1,170.0,21.0,0,1,1.0,200.0,0,0.0,0.0,-1,-1,-1,-1,-26,100.0,-1,-1,-1,-1,-1,-1,-1,Evans-Cr/CMn-1989-0A-ch
0.037,0.31,1.03,0.007,0.014,-1,0.0,-1,-1,-1,-1,-1,-1,-1,-1,-1,-1,-1,-1,-1,-1,170.0,21.0,0,1,1.0,200.0,0,250.0,14.0,413.0,498.0,31.2,80.6,-1,-1,-1,-1,-1,-1,-1,-1,-1,Evans-Cr/CMn-1989-0B-aw
0.037,0.31,1.03,0.007,0.014,-1,0.0,-1,-1,-1,-1,-1,-1,-1,-1,-1,-1,-1,-1,-1,-1,170.0,21.0,0,1,1.0,200.0,0,580.0,2.0,402.0,490.0,31.0,80.6,-44,100.0,-1,-1,-1,-1,-1,-1,-1,Evans-Cr/CMn-1989-0B-ht
0.037,0.31,1.03,0.007,0.014,-1,0.0,-1,-1,-1,-1,-1,-1,-1,-1,-1,-1,-1,-1,-1,-1,170.0,21.0,0,1,1.0,200.0,0,0.0,0.0,-1,-1,-1,-1,-47,100.0,-1,-1,33.0,27.0,40.0,0.0,0.0,Evans-Cr/CMn-1989-0B-ch
0.044,0.35,1.43,0.007,0.014,-1,0.0,-1,-1,-1,-1,-1,-1,-1,-1,-1,-1,-1,-1,-1,-1,170.0,21.0,0,1,1.0,200.0,0,250.0,14.0,468.0,551.0,29.4,78.7,-1,-1,-1,-1,-1,-1,-1,-1,-1,Evans-Cr/CMn-1989-0C-aw
0.044,0.35,1.43,0.007,0.014,-1,0.0,-1,-1,-1,-1,-1,-1,-1,-1,-1,-1,-1,-1,-1,-1,170.0,21.0,0,1,1.0,200.0,0,580.0,2.0,436.0,529.0,31.6,78.8,-49,100.0,-1,-1,-1,-1,-1,-1,-1,Evans-Cr/CMn-1989-0C-ht
0.044,0.35,1.43,0.007,0.014,-1,0.0,-1,-1,-1,-1,-1,-1,-1,-1,-1,-1,-1,-1,-1,-1,170.0,21.0,0,1,1.0,200.0,0,0.0,0.0,-1,-1,-1,-1,-52,100.0,-1,-1,-1,-1,-1,-1,-1,Evans-Cr/CMn-1989-0C-ch
0.045,0.33,1.85,0.007,0.016,-1,0.0,-1,-1,-1,-1,-1,-1,-1,-1,-1,-1,-1,-1,-1,-1,170.0,21.0,0,1,1.0,200.0,0,250.0,14.0,514.0,588.0,28.0,76.8,-1,-1,-1,-1,-1,-1,-1,-1,-1,Evans-Cr/CMn-1989-0D-aw
0.045,0.33,1.85,0.007,0.016,-1,0.0,-1,-1,-1,-1,-1,-1,-1,-1,-1,-1,-1,-1,-1,-1,170.0,21.0,0,1,1.0,200.0,0,580.0,2.0,479.0,576.0,27.4,76.9,-38,100.0,-1,-1,-1,-1,-1,-1,-1,Evans-Cr/CMn-1989-0D-ht
0.045,0.33,1.85,0.007,0.016,-1,0.0,-1,-1,-1,-1,-1,-1,-1,-1,-1,-1,-1,-1,-1,-1,170.0,21.0,0,1,1.0,200.0,0,0.0,0.0,-1,-1,-1,-1,-45,100.0,-1,-1,13.0,16.0,71.0,0.0,0.0,Evans-Cr/CMn-1989-0D-ch
0.038,0.3,0.65,0.007,0.014,-1,0.22,-1,-1,-1,-1,-1,-1,-1,-1,-1,-1,-1,-1,-1,-1,170.0,21.0,0,1,1.0,200.0,0,250.0,14.0,422.0,496.0,30.4,78.8,-1,-1,-1,-1,-1,-1,-1,-1,-1,Evans-Cr/CMn-1989-0.25A-aw
0.038,0.3,0.65,0.007,0.014,-1,0.22,-1,-1,-1,-1,-1,-1,-1,-1,-1,-1,-1,-1,-1,-1,170.0,21.0,0,1,1.0,200.0,0,580.0,2.0,410.0,496.0,31.0,79.7,-1,-1,-1,-1,-1,-1,-1,-1,-1,Evans-Cr/CMn-1989-0.25A-ht
0.041,0.32,1.01,0.008,0.013,-1,0.24,-1,-1,-1,-1,-1,-1,-1,-1,-1,-1,-1,-1,-1,-1,170.0,21.0,0,1,1.0,200.0,0,250.0,14.0,463.0,532.0,30.0,77.8,-1,-1,-1,-1,-1,-1,-1,-1,-1,Evans-Cr/CMn-1989-0.25B-aw
0.041,0.32,1.01,0.008,0.013,-1,0.24,-1,-1,-1,-1,-1,-1,-1,-1,-1,-1,-1,-1,-1,-1,170.0,21.0,0,1,1.0,200.0,0,580.0,2.0,426.0,519.0,29.8,78.8,-1,-1,-1,-1,-1,-1,-1,-1,-1,Evans-Cr/CMn-1989-0.25B-ht
0.041,0.32,1.01,0.008,0.013,-1,0.24,-1,-1,-1,-1,-1,-1,-1,-1,-1,-1,-1,-1,-1,-1,170.0,21.0,0,1,1.0,200.0,0,0.0,0.0,-1,-1,-1,-1,-1,-1,-1,-1,26.0,25.0,49.0,0.0,0.0,Evans-Cr/CMn-1989-0.25B-awmic
0.044,0.32,1.45,0.007,0.013,-1,0.24,-1,-1,-1,-1,-1,-1,-1,-1,-1,-1,-1,-1,-1,-1,170.0,21.0,0,1,1.0,200.0,0,250.0,14.0,500.0,575.0,28.0,78.8,-1,-1,-1,-1,-1,-1,-1,-1,-1,Evans-Cr/CMn-1989-0.25C-aw
0.044,0.32,1.45,0.007,0.013,-1,0.24,-1,-1,-1,-1,-1,-1,-1,-1,-1,-1,-1,-1,-1,-1,170.0,21.0,0,1,1.0,200.0,0,580.0,2.0,468.0,559.0,28.0,76.9,-1,-1,-1,-1,-1,-1,-1,-1,-1,Evans-Cr/CMn-1989-0.25C-ht
0.048,0.33,1.85,0.007,0.013,-1,0.26,-1,-1,-1,-1,-1,-1,-1,-1,-1,-1,-1,-1,-1,-1,170.0,21.0,0,1,1.0,200.0,0,250.0,14.0,567.0,622.0,26.0,75.0,-1,-1,-1,-1,-1,-1,-1,-1,-1,Evans-Cr/CMn-1989-0.25D-aw
0.048,0.33,1.85,0.007,0.013,-1,0.26,-1,-1,-1,-1,-1,-1,-1,-1,-1,-1,-1,-1,-1,-1,170.0,21.0,0,1,1.0,200.0,0,580.0,2.0,535.0,620.0,27.0,74.0,-1,-1,-1,-1,-1,-1,-1,-1,-1,Evans-Cr/CMn-1989-0.25D-ht
0.048,0.33,1.85,0.007,0.013,-1,0.26,-1,-1,-1,-1,-1,-1,-1,-1,-1,-1,-1,-1,-1,-1,170.0,21.0,0,1,1.0,200.0,0,0.0,0.0,-1,-1,-1,-1,-1,-1,-1,-1,8.0,13.0,79.0,0.0,0.0,Evans-Cr/CMn-1989-0.25D-ht
0.04,0.33,0.6,0.006,0.01,-1,0.51,-1,-1,-1,-1,-1,-1,-1,-1,-1,-1,-1,-1,-1,-1,170.0,21.0,0,1,1.0,200.0,0,250.0,14.0,446.0,510.0,32.2,78.8,-1,-1,-1,-1,-1,-1,-1,-1,-1,Evans-Cr/CMn-1989-0.5A-aw
0.04,0.33,0.6,0.006,0.01,-1,0.51,-1,-1,-1,-1,-1,-1,-1,-1,-1,-1,-1,-1,-1,-1,170.0,21.0,0,1,1.0,200.0,0,580.0,2.0,417.0,496.0,29.0,78.8,-17,100.0,-1,-1,-1,-1,-1,-1,-1,Evans-Cr/CMn-1989-0.5A-ht
0.04,0.33,0.6,0.006,0.01,-1,0.51,-1,-1,-1,-1,-1,-1,-1,-1,-1,-1,-1,-1,-1,-1,170.0,21.0,0,1,1.0,200.0,0,0.0,0.0,-1,-1,-1,-1,-17,100.0,-1,-1,-1,-1,-1,-1,-1,Evans-Cr/CMn-1989-0.5A-ch
0.043,0.31,0.95,0.007,0.01,-1,0.53,-1,-1,-1,-1,-1,-1,-1,-1,-1,-1,-1,-1,-1,-1,170.0,21.0,0,1,1.0,200.0,0,250.0,14.0,494.0,545.0,29.6,77.0,-1,-1,-1,-1,-1,-1,-1,-1,-1,Evans-Cr/CMn-1989-0.5B-aw
0.043,0.31,0.95,0.007,0.01,-1,0.53,-1,-1,-1,-1,-1,-1,-1,-1,-1,-1,-1,-1,-1,-1,170.0,21.0,0,1,1.0,200.0,0,580.0,2.0,460.0,536.0,28.8,77.0,-35,100.0,-1,-1,-1,-1,-1,-1,-1,Evans-Cr/CMn-1989-0.5B-ht
0.043,0.31,0.95,0.007,0.01,-1,0.53,-1,-1,-1,-1,-1,-1,-1,-1,-1,-1,-1,-1,-1,-1,170.0,21.0,0,1,1.0,200.0,0,0.0,0.0,-1,-1,-1,-1,-45,100.0,-1,-1,16.0,26.0,58.0,0.0,0.0,Evans-Cr/CMn-1989-0.5B-ch
0.047,0.33,1.42,0.006,0.01,-1,0.53,-1,-1,-1,-1,-1,-1,-1,-1,-1,-1,-1,-1,-1,-1,170.0,21.0,0,1,1.0,200.0,0,250.0,14.0,543.0,603.0,28.2,77.0,-1,-1,-1,-1,-1,-1,-1,-1,-1,Evans-Cr/CMn-1989-0.5C-aw
0.047,0.33,1.42,0.006,0.01,-1,0.53,-1,-1,-1,-1,-1,-1,-1,-1,-1,-1,-1,-1,-1,-1,170.0,21.0,0,1,1.0,200.0,0,580.0,2.0,514.0,600.0,25.8,76.0,-35,100.0,-1,-1,-1,-1,-1,-1,-1,Evans-Cr/CMn-1989-0.5C-ht
0.047,0.33,1.42,0.006,0.01,-1,0.53,-1,-1,-1,-1,-1,-1,-1,-1,-1,-1,-1,-1,-1,-1,170.0,21.0,0,1,1.0,200.0,0,0.0,0.0,-1,-1,-1,-1,-44,100.0,-1,-1,-1,-1,-1,-1,-1,Evans-Cr/CMn-1989-0.5C-ch
0.051,0.33,1.83,0.006,0.013,-1,0.52,-1,-1,-1,-1,-1,-1,-1,-1,-1,-1,-1,-1,-1,-1,170.0,21.0,0,1,1.0,200.0,0,250.0,14.0,617.0,674.0,23.0,70.2,-1,-1,-1,-1,-1,-1,-1,-1,-1,Evans-Cr/CMn-1989-0.5D-aw
0.051,0.33,1.83,0.006,0.013,-1,0.52,-1,-1,-1,-1,-1,-1,-1,-1,-1,-1,-1,-1,-1,-1,170.0,21.0,0,1,1.0,200.0,0,580.0,2.0,570.0,650.0,24.0,68.7,-2,100.0,-1,-1,-1,-1,-1,-1,-1,Evans-Cr/CMn-1989-0.5D-ht
0.051,0.33,1.83,0.006,0.013,-1,0.52,-1,-1,-1,-1,-1,-1,-1,-1,-1,-1,-1,-1,-1,-1,170.0,21.0,0,1,1.0,200.0,0,0.0,0.0,-1,-1,-1,-1,-35,100.0,-1,-1,4.0,8.0,88.0,0.0,0.0,Evans-Cr/CMn-1989-0.5D-ch
0.041,0.3,0.59,0.009,0.011,-1,1.0,-1,-1,-1,-1,-1,-1,-1,-1,-1,-1,-1,-1,-1,-1,170.0,21.0,0,1,1.0,200.0,0,250.0,14.0,472.0,531.0,25.8,77.8,-1,-1,-1,-1,-1,-1,-1,-1,-1,Evans-Cr/CMn-1989-1.0A-aw
0.041,0.3,0.59,0.009,0.011,-1,1.0,-1,-1,-1,-1,-1,-1,-1,-1,-1,-1,-1,-1,-1,-1,170.0,21.0,0,1,1.0,200.0,0,580.0,2.0,427.0,514.0,29.2,77.9,-12,100.0,-1,-1,-1,-1,-1,-1,-1,Evans-Cr/CMn-1989-1.0A-ht
0.041,0.3,0.59,0.009,0.011,-1,1.0,-1,-1,-1,-1,-1,-1,-1,-1,-1,-1,-1,-1,-1,-1,170.0,21.0,0,1,1.0,200.0,0,0.0,0.0,-1,-1,-1,-1,-10,100.0,-1,-1,-1,-1,-1,-1,-1,Evans-Cr/CMn-1989-1.0A-ch
0.045,0.32,0.97,0.007,0.012,-1,1.04,-1,-1,-1,-1,-1,-1,-1,-1,-1,-1,-1,-1,-1,-1,170.0,21.0,0,1,1.0,200.0,0,250.0,14.0,531.0,592.0,24.6,76.0,-1,-1,-1,-1,-1,-1,-1,-1,-1,Evans-Cr/CMn-1989-1.0B-aw
0.045,0.32,0.97,0.007,0.012,-1,1.04,-1,-1,-1,-1,-1,-1,-1,-1,-1,-1,-1,-1,-1,-1,170.0,21.0,0,1,1.0,200.0,0,580.0,2.0,471.0,568.0,26.2,77.0,-31,100.0,-1,-1,-1,-1,-1,-1,-1,Evans-Cr/CMn-1989-1.0B-ht
0.045,0.32,0.97,0.007,0.012,-1,1.04,-1,-1,-1,-1,-1,-1,-1,-1,-1,-1,-1,-1,-1,-1,170.0,21.0,0,1,1.0,200.0,0,0.0,0.0,-1,-1,-1,-1,-42,100.0,-1,-1,9.0,28.0,63.0,0.0,0.0,Evans-Cr/CMn-1989-1.0B-ch
0.048,0.33,1.37,0.008,0.013,-1,1.08,-1,-1,-1,-1,-1,-1,-1,-1,-1,-1,-1,-1,-1,-1,170.0,21.0,0,1,1.0,200.0,0,250.0,14.0,626.0,676.0,24.4,70.9,-1,-1,-1,-1,-1,-1,-1,-1,-1,Evans-Cr/CMn-1989-1.0C-aw
0.048,0.33,1.37,0.008,0.013,-1,1.08,-1,-1,-1,-1,-1,-1,-1,-1,-1,-1,-1,-1,-1,-1,170.0,21.0,0,1,1.0,200.0,0,580.0,2.0,548.0,630.0,26.0,72.0,-17,100.0,-1,-1,-1,-1,-1,-1,-1,Evans-Cr/CMn-1989-1.0C-ht
0.048,0.33,1.37,0.008,0.013,-1,1.08,-1,-1,-1,-1,-1,-1,-1,-1,-1,-1,-1,-1,-1,-1,170.0,21.0,0,1,1.0,200.0,0,0.0,0.0,-1,-1,-1,-1,-40,100.0,-1,-1,-1,-1,-1,-1,-1,Evans-Cr/CMn-1989-1.0C-ch
0.052,0.33,1.81,0.007,0.013,-1,1.1,-1,-1,-1,-1,-1,-1,-1,-1,-1,-1,-1,-1,-1,-1,170.0,21.0,0,1,1.0,200.0,0,250.0,14.0,692.0,723.0,21.6,70.9,-1,-1,-1,-1,-1,-1,-1,-1,-1,Evans-Cr/CMn-1989-1.0D-aw
0.052,0.33,1.81,0.007,0.013,-1,1.1,-1,-1,-1,-1,-1,-1,-1,-1,-1,-1,-1,-1,-1,-1,170.0,21.0,0,1,1.0,200.0,0,580.0,2.0,592.0,671.0,22.8,72.0,28.0,100.0,-1,-1,-1,-1,-1,-1,-1,Evans-Cr/CMn-1989-1.0D-ht
0.052,0.33,1.81,0.007,0.013,-1,1.1,-1,-1,-1,-1,-1,-1,-1,-1,-1,-1,-1,-1,-1,-1,170.0,21.0,0,1,1.0,200.0,0,0.0,0.0,-1,-1,-1,-1,-28,100.0,-1,-1,1.0,12.0,87.0,0.0,0.0,Evans-Cr/CMn-1989-1.0D-ch
0.041,0.27,0.59,0.009,0.011,-1,2.34,-1,-1,-1,-1,-1,-1,-1,-1,-1,-1,-1,-1,-1,-1,170.0,21.0,0,1,1.0,200.0,0,250.0,14.0,587.0,652.0,21.4,72.0,-1,-1,-1,-1,-1,-1,-1,-1,-1,Evans-Cr/CMn-1989-2.3A-aw
0.041,0.27,0.59,0.009,0.011,-1,2.34,-1,-1,-1,-1,-1,-1,-1,-1,-1,-1,-1,-1,-1,-1,170.0,21.0,0,1,1.0,200.0,0,580.0,2.0,534.0,619.0,22.0,75.0,0.0,100.0,-1,-1,-1,-1,-1,-1,-1,Evans-Cr/CMn-1989-2.3A-ht
0.041,0.27,0.59,0.009,0.011,-1,2.34,-1,-1,-1,-1,-1,-1,-1,-1,-1,-1,-1,-1,-1,-1,170.0,21.0,0,1,1.0,200.0,0,0.0,0.0,-1,-1,-1,-1,9.0,100.0,-1,-1,-1,-1,-1,-1,-1,Evans-Cr/CMn-1989-2.3A-ch
0.046,0.3,0.93,0.008,0.012,-1,2.38,-1,-1,-1,-1,-1,-1,-1,-1,-1,-1,-1,-1,-1,-1,170.0,21.0,0,1,1.0,200.0,0,250.0,14.0,655.0,722.0,19.6,67.5,-1,-1,-1,-1,-1,-1,-1,-1,-1,Evans-Cr/CMn-1989-2.3B-aw
0.046,0.3,0.93,0.008,0.012,-1,2.38,-1,-1,-1,-1,-1,-1,-1,-1,-1,-1,-1,-1,-1,-1,170.0,21.0,0,1,1.0,200.0,0,580.0,2.0,605.0,683.0,19.8,71.9,-3,100.0,-1,-1,-1,-1,-1,-1,-1,Evans-Cr/CMn-1989-2.3B-ht
0.046,0.3,0.93,0.008,0.012,-1,2.38,-1,-1,-1,-1,-1,-1,-1,-1,-1,-1,-1,-1,-1,-1,170.0,21.0,0,1,1.0,200.0,0,0.0,0.0,-1,-1,-1,-1,16.0,100.0,-1,-1,2.0,88.0,10.0,0.0,0.0,Evans-Cr/CMn-1989-2.3B-ch
0.05,0.31,1.29,0.008,0.011,-1,2.32,-1,-1,-1,-1,-1,-1,-1,-1,-1,-1,-1,-1,-1,-1,170.0,21.0,0,1,1.0,200.0,0,250.0,14.0,738.0,789.0,20.0,67.0,-1,-1,-1,-1,-1,-1,-1,-1,-1,Evans-Cr/CMn-1989-2.3C-aw
0.05,0.31,1.29,0.008,0.011,-1,2.32,-1,-1,-1,-1,-1,-1,-1,-1,-1,-1,-1,-1,-1,-1,170.0,21.0,0,1,1.0,200.0,0,580.0,2.0,662.0,731.0,18.6,68.7,28.0,100.0,-1,-1,-1,-1,-1,-1,-1,Evans-Cr/CMn-1989-2.3C-ht
0.05,0.31,1.29,0.008,0.011,-1,2.32,-1,-1,-1,-1,-1,-1,-1,-1,-1,-1,-1,-1,-1,-1,170.0,21.0,0,1,1.0,200.0,0,0.0,0.0,-1,-1,-1,-1,9.0,100.0,-1,-1,0.0,100.0,0.0,0.0,0.0,Evans-Cr/CMn-1989-2.3C-ch
0.054,0.33,1.72,0.007,0.014,-1,2.36,-1,-1,-1,-1,-1,-1,-1,-1,-1,-1,-1,-1,-1,-1,170.0,21.0,0,1,1.0,200.0,0,250.0,14.0,808.0,865.0,18.2,65.2,-1,-1,-1,-1,-1,-1,-1,-1,-1,Evans-Cr/CMn-1989-2.3D-aw
0.054,0.33,1.72,0.007,0.014,-1,2.36,-1,-1,-1,-1,-1,-1,-1,-1,-1,-1,-1,-1,-1,-1,170.0,21.0,0,1,1.0,200.0,0,580.0,2.0,697.0,757.0,19.6,69.7,-1,-1,-1,-1,-1,-1,-1,-1,-1,Evans-Cr/CMn-1989-2.3D-ht
0.054,0.33,1.72,0.007,0.014,-1,2.36,-1,-1,-1,-1,-1,-1,-1,-1,-1,-1,-1,-1,-1,-1,170.0,21.0,0,1,1.0,200.0,0,0.0,0.0,-1,-1,-1,-1,24.0,100.0,-1,-1,-1,-1,-1,-1,-1,Evans-Cr/CMn-1989-2.3D-ch
0.069,0.3,1.36,0.007,0.009,-1,-1,-1,0.0005,-1,-1,-1,432.0,37.0,67.0,5.0,5.0,5.0,-1,-1,-1,170.0,21.0,0,1,1.0,200.0,0,250.0,14.0,468.0,529.0,32.6,80.7,-1,-1,-1,-1,-1,-1,-1,-1,-1,Evans-Al/CMn-1990-<5aw
0.069,0.3,1.36,0.007,0.009,-1,-1,-1,0.0005,-1,-1,-1,432.0,37.0,67.0,5.0,5.0,5.0,-1,-1,-1,170.0,21.0,0,1,1.0,200.0,0,0.0,0.0,-1,-1,-1,-1,-99,28.0,-1,-1,-1,-1,-1,-1,-1,Evans-Al/CMn-1990-<5awch1
0.069,0.3,1.36,0.007,0.009,-1,-1,-1,0.0005,-1,-1,-1,432.0,37.0,67.0,5.0,5.0,5.0,-1,-1,-1,170.0,21.0,0,1,1.0,200.0,0,0.0,0.0,-1,-1,-1,-1,-72,100.0,-1,-1,-1,-1,-1,-1,-1,Evans-Al/CMn-1990-<5awch2
0.069,0.3,1.36,0.007,0.009,-1,-1,-1,0.0005,-1,-1,-1,432.0,37.0,67.0,5.0,5.0,5.0,-1,-1,-1,170.0,21.0,0,1,1.0,200.0,0,0.0,0.0,-1,-1,-1,-1,-1,-1,-1,-1,23.0,5.0,72.0,0.0,0.0,Evans-Al/CMn-1990-<5aw
0.069,0.3,1.36,0.007,0.009,-1,-1,-1,0.0005,-1,-1,-1,432.0,37.0,67.0,5.0,5.0,5.0,-1,-1,-1,170.0,21.0,0,1,1.0,200.0,0,580.0,2.0,393.0,500.0,31.8,77.0,-1,-1,-1,-1,-1,-1,-1,-1,-1,Evans-Al/CMn-1990-<5ht
0.069,0.3,1.36,0.007,0.009,-1,-1,-1,0.0005,-1,-1,-1,432.0,37.0,67.0,5.0,5.0,5.0,-1,-1,-1,170.0,21.0,0,1,1.0,200.0,0,580.0,2.0,-1,-1,-1,-1,-100,28.0,-1,-1,-1,-1,-1,-1,-1,Evans-Al/CMn-1990-<5htch1
0.069,0.3,1.36,0.007,0.009,-1,-1,-1,0.0005,-1,-1,-1,432.0,37.0,67.0,5.0,5.0,5.0,-1,-1,-1,170.0,21.0,0,1,1.0,200.0,0,580.0,2.0,-1,-1,-1,-1,-78,100.0,-1,-1,-1,-1,-1,-1,-1,Evans-Al/CMn-1990-<5htch2
0.073,0.33,1.39,0.007,0.008,-1,-1,-1,0.0005,-1,-1,-1,427.0,39.0,66.0,20.0,5.0,5.0,-1,-1,-1,170.0,21.0,0,1,1.0,200.0,0,250.0,14.0,475.0,536.0,33.4,80.7,-1,-1,-1,-1,-1,-1,-1,-1,-1,Evans-Al/CMn-1990-20aw
0.073,0.33,1.39,0.007,0.008,-1,-1,-1,0.0005,-1,-1,-1,427.0,39.0,66.0,20.0,5.0,5.0,-1,-1,-1,170.0,21.0,0,1,1.0,200.0,0,0.0,0.0,-1,-1,-1,-1,-95,28.0,-1,-1,-1,-1,-1,-1,-1,Evans-Al/CMn-1990-20awch1
0.073,0.33,1.39,0.007,0.008,-1,-1,-1,0.0005,-1,-1,-1,427.0,39.0,66.0,20.0,5.0,5.0,-1,-1,-1,170.0,21.0,0,1,1.0,200.0,0,0.0,0.0,-1,-1,-1,-1,-70,100.0,-1,-1,-1,-1,-1,-1,-1,Evans-Al/CMn-1990-20awch2
0.073,0.33,1.39,0.007,0.008,-1,-1,-1,0.0005,-1,-1,-1,427.0,39.0,66.0,20.0,5.0,5.0,-1,-1,-1,170.0,21.0,0,1,1.0,200.0,0,580.0,2.0,387.0,493.0,32.5,80.7,-1,-1,-1,-1,-1,-1,-1,-1,-1,Evans-Al/CMn-1990-20ht
0.073,0.33,1.39,0.007,0.008,-1,-1,-1,0.0005,-1,-1,-1,427.0,39.0,66.0,20.0,5.0,5.0,-1,-1,-1,170.0,21.0,0,1,1.0,200.0,0,580.0,2.0,-1,-1,-1,-1,-78,100.0,-1,-1,-1,-1,-1,-1,-1,Evans-Al/CMn-1990-20htch2
0.078,0.32,1.39,0.007,0.009,-1,-1,-1,0.0005,-1,-1,-1,436.0,42.0,66.0,44.0,5.0,5.0,-1,-1,-1,170.0,21.0,0,1,1.0,200.0,0,250.0,14.0,478.0,541.0,30.4,78.9,-1,-1,-1,-1,-1,-1,-1,-1,-1,Evans-Al/CMn-1990-44aw
0.078,0.32,1.39,0.007,0.009,-1,-1,-1,0.0005,-1,-1,-1,436.0,42.0,66.0,44.0,5.0,5.0,-1,-1,-1,170.0,21.0,0,1,1.0,200.0,0,0.0,0.0,-1,-1,-1,-1,-88,28.0,-1,-1,-1,-1,-1,-1,-1,Evans-Al/CMn-1990-44awch1
0.078,0.32,1.39,0.007,0.009,-1,-1,-1,0.0005,-1,-1,-1,436.0,42.0,66.0,44.0,5.0,5.0,-1,-1,-1,170.0,21.0,0,1,1.0,200.0,0,0.0,0.0,-1,-1,-1,-1,-60,100.0,-1,-1,-1,-1,-1,-1,-1,Evans-Al/CMn-1990-44awch2
0.078,0.32,1.39,0.007,0.009,-1,-1,-1,0.0005,-1,-1,-1,436.0,42.0,66.0,44.0,5.0,5.0,-1,-1,-1,170.0,21.0,0,1,1.0,200.0,0,580.0,2.0,398.0,499.0,32.8,80.7,-1,-1,-1,-1,-1,-1,-1,-1,-1,Evans-Al/CMn-1990-44ht
0.078,0.32,1.39,0.007,0.009,-1,-1,-1,0.0005,-1,-1,-1,436.0,42.0,66.0,44.0,5.0,5.0,-1,-1,-1,170.0,21.0,0,1,1.0,200.0,0,580.0,2.0,-1,-1,-1,-1,-94,28.0,-1,-1,-1,-1,-1,-1,-1,Evans-Al/CMn-1990-44htch1
0.078,0.32,1.39,0.007,0.009,-1,-1,-1,0.0005,-1,-1,-1,436.0,42.0,66.0,44.0,5.0,5.0,-1,-1,-1,170.0,21.0,0,1,1.0,200.0,0,580.0,2.0,-1,-1,-1,-1,-75,100.0,-1,-1,-1,-1,-1,-1,-1,Evans-Al/CMn-1990-44htch2
0.08,0.33,1.41,0.006,0.009,-1,-1,-1,0.0005,-1,-1,-1,432.0,43.0,61.0,78.0,5.0,5.0,-1,-1,-1,170.0,21.0,0,1,1.0,200.0,0,250.0,14.0,478.0,540.0,31.2,80.7,-1,-1,-1,-1,-1,-1,-1,-1,-1,Evans-Al/CMn-1990-78aw
0.08,0.33,1.41,0.006,0.009,-1,-1,-1,0.0005,-1,-1,-1,432.0,43.0,61.0,78.0,5.0,5.0,-1,-1,-1,170.0,21.0,0,1,1.0,200.0,0,0.0,0.0,-1,-1,-1,-1,-77,28.0,-1,-1,-1,-1,-1,-1,-1,Evans-Al/CMn-1990-78awch1
0.08,0.33,1.41,0.006,0.009,-1,-1,-1,0.0005,-1,-1,-1,432.0,43.0,61.0,78.0,5.0,5.0,-1,-1,-1,170.0,21.0,0,1,1.0,200.0,0,0.0,0.0,-1,-1,-1,-1,-55,100.0,-1,-1,-1,-1,-1,-1,-1,Evans-Al/CMn-1990-78awch2
0.08,0.33,1.41,0.006,0.009,-1,-1,-1,0.0005,-1,-1,-1,432.0,43.0,61.0,78.0,5.0,5.0,-1,-1,-1,170.0,21.0,0,1,1.0,200.0,0,0.0,0.0,-1,-1,-1,-1,-1,-1,-1,-1,24.0,9.0,67.0,0.0,0.0,Evans-Al/CMn-1990-78aw
0.08,0.33,1.41,0.006,0.009,-1,-1,-1,0.0005,-1,-1,-1,432.0,43.0,61.0,78.0,5.0,5.0,-1,-1,-1,170.0,21.0,0,1,1.0,200.0,0,580.0,2.0,391.0,504.0,31.8,78.9,-1,-1,-1,-1,-1,-1,-1,-1,-1,Evans-Al/CMn-1990-78ht
0.08,0.33,1.41,0.006,0.009,-1,-1,-1,0.0005,-1,-1,-1,432.0,43.0,61.0,78.0,5.0,5.0,-1,-1,-1,170.0,21.0,0,1,1.0,200.0,0,580.0,2.0,-1,-1,-1,-1,-89,28.0,-1,-1,-1,-1,-1,-1,-1,Evans-Al/CMn-1990-78htch1
0.08,0.33,1.41,0.006,0.009,-1,-1,-1,0.0005,-1,-1,-1,432.0,43.0,61.0,78.0,5.0,5.0,-1,-1,-1,170.0,21.0,0,1,1.0,200.0,0,580.0,2.0,-1,-1,-1,-1,-68,100.0,-1,-1,-1,-1,-1,-1,-1,Evans-Al/CMn-1990-78htch2
0.08,0.37,1.42,0.006,0.009,-1,-1,-1,0.0005,-1,-1,-1,439.0,43.0,54.0,120.0,5.0,5.0,-1,-1,-1,170.0,21.0,0,1,1.0,200.0,0,250.0,14.0,480.0,543.0,29.0,78.9,-1,-1,-1,-1,-1,-1,-1,-1,-1,Evans-Al/CMn-1990-120aw
0.08,0.37,1.42,0.006,0.009,-1,-1,-1,0.0005,-1,-1,-1,439.0,43.0,54.0,120.0,5.0,5.0,-1,-1,-1,170.0,21.0,0,1,1.0,200.0,0,0.0,0.0,-1,-1,-1,-1,-86,28.0,-1,-1,-1,-1,-1,-1,-1,Evans-Al/CMn-1990-120awch1
0.08,0.37,1.42,0.006,0.009,-1,-1,-1,0.0005,-1,-1,-1,439.0,43.0,54.0,120.0,5.0,5.0,-1,-1,-1,170.0,21.0,0,1,1.0,200.0,0,0.0,0.0,-1,-1,-1,-1,-28,100.0,-1,-1,-1,-1,-1,-1,-1,Evans-Al/CMn-1990-120awch2
0.08,0.37,1.42,0.006,0.009,-1,-1,-1,0.0005,-1,-1,-1,439.0,43.0,54.0,120.0,5.0,5.0,-1,-1,-1,170.0,21.0,0,1,1.0,200.0,0,580.0,2.0,397.0,518.0,31.0,79.8,-1,-1,-1,-1,-1,-1,-1,-1,-1,Evans-Al/CMn-1990-120ht
0.08,0.37,1.42,0.006,0.009,-1,-1,-1,0.0005,-1,-1,-1,439.0,43.0,54.0,120.0,5.0,5.0,-1,-1,-1,170.0,21.0,0,1,1.0,200.0,0,580.0,2.0,-1,-1,-1,-1,-91,28.0,-1,-1,-1,-1,-1,-1,-1,Evans-Al/CMn-1990-120htch1
0.08,0.37,1.42,0.006,0.009,-1,-1,-1,0.0005,-1,-1,-1,439.0,43.0,54.0,120.0,5.0,5.0,-1,-1,-1,170.0,21.0,0,1,1.0,200.0,0,580.0,2.0,-1,-1,-1,-1,-69,100.0,-1,-1,-1,-1,-1,-1,-1,Evans-Al/CMn-1990-120htch2
0.076,0.37,1.36,0.005,0.009,-1,-1,-1,0.0005,-1,-1,-1,422.0,36.0,54.0,190.0,5.0,5.0,-1,-1,-1,170.0,21.0,0,1,1.0,200.0,0,250.0,14.0,485.0,549.0,31.4,79.8,-1,-1,-1,-1,-1,-1,-1,-1,-1,Evans-Al/CMn-1990-190aw
0.076,0.37,1.36,0.005,0.009,-1,-1,-1,0.0005,-1,-1,-1,422.0,36.0,54.0,190.0,5.0,5.0,-1,-1,-1,170.0,21.0,0,1,1.0,200.0,0,0.0,0.0,-1,-1,-1,-1,-86,28.0,-1,-1,-1,-1,-1,-1,-1,Evans-Al/CMn-1990-190awch1
0.076,0.37,1.36,0.005,0.009,-1,-1,-1,0.0005,-1,-1,-1,422.0,36.0,54.0,190.0,5.0,5.0,-1,-1,-1,170.0,21.0,0,1,1.0,200.0,0,0.0,0.0,-1,-1,-1,-1,-58,100.0,-1,-1,-1,-1,-1,-1,-1,Evans-Al/CMn-1990-190awch2
0.076,0.37,1.36,0.005,0.009,-1,-1,-1,0.0005,-1,-1,-1,422.0,36.0,54.0,190.0,5.0,5.0,-1,-1,-1,170.0,21.0,0,1,1.0,200.0,0,0.0,0.0,-1,-1,-1,-1,-1,-1,-1,-1,20.0,3.0,77.0,0.0,0.0,Evans-Al/CMn-1990-190aw
0.076,0.37,1.36,0.005,0.009,-1,-1,-1,0.0005,-1,-1,-1,422.0,36.0,54.0,190.0,5.0,5.0,-1,-1,-1,170.0,21.0,0,1,1.0,200.0,0,580.0,2.0,403.0,519.0,29.1,78.9,-1,-1,-1,-1,-1,-1,-1,-1,-1,Evans-Al/CMn-1990-190ht
0.076,0.37,1.36,0.005,0.009,-1,-1,-1,0.0005,-1,-1,-1,422.0,36.0,54.0,190.0,5.0,5.0,-1,-1,-1,170.0,21.0,0,1,1.0,200.0,0,580.0,2.0,-1,-1,-1,-1,-92,28.0,-1,-1,-1,-1,-1,-1,-1,Evans-Al/CMn-1990-190htch1
0.076,0.37,1.36,0.005,0.009,-1,-1,-1,0.0005,-1,-1,-1,422.0,36.0,54.0,190.0,5.0,5.0,-1,-1,-1,170.0,21.0,0,1,1.0,200.0,0,580.0,2.0,-1,-1,-1,-1,-74,100.0,-1,-1,-1,-1,-1,-1,-1,Evans-Al/CMn-1990-190htch2
0.078,0.44,1.31,0.005,0.008,-1,-1,-1,0.0005,-1,-1,-1,431.0,36.0,52.0,340.0,5.0,5.0,-1,-1,-1,170.0,21.0,0,1,1.0,200.0,0,250.0,14.0,491.0,564.0,28.2,78.9,-1,-1,-1,-1,-1,-1,-1,-1,-1,Evans-Al/CMn-1990-340aw
0.078,0.44,1.31,0.005,0.008,-1,-1,-1,0.0005,-1,-1,-1,431.0,36.0,52.0,340.0,5.0,5.0,-1,-1,-1,170.0,21.0,0,1,1.0,200.0,0,0.0,0.0,-1,-1,-1,-1,-88,28.0,-1,-1,-1,-1,-1,-1,-1,Evans-Al/CMn-1990-340awch1
0.078,0.44,1.31,0.005,0.008,-1,-1,-1,0.0005,-1,-1,-1,431.0,36.0,52.0,340.0,5.0,5.0,-1,-1,-1,170.0,21.0,0,1,1.0,200.0,0,0.0,0.0,-1,-1,-1,-1,-63,100.0,-1,-1,-1,-1,-1,-1,-1,Evans-Al/CMn-1990-340awch2
0.078,0.44,1.31,0.005,0.008,-1,-1,-1,0.0005,-1,-1,-1,431.0,36.0,52.0,340.0,5.0,5.0,-1,-1,-1,170.0,21.0,0,1,1.0,200.0,0,0.0,0.0,-1,-1,-1,-1,-1,-1,-1,-1,21.0,7.0,72.0,0.0,0.0,Evans-Al/CMn-1990-340aw
0.078,0.44,1.31,0.005,0.008,-1,-1,-1,0.0005,-1,-1,-1,431.0,36.0,52.0,340.0,5.0,5.0,-1,-1,-1,170.0,21.0,0,1,1.0,200.0,0,580.0,2.0,409.0,528.0,31.0,78.9,-1,-1,-1,-1,-1,-1,-1,-1,-1,Evans-Al/CMn-1990-340ht
0.078,0.44,1.31,0.005,0.008,-1,-1,-1,0.0005,-1,-1,-1,431.0,36.0,52.0,340.0,5.0,5.0,-1,-1,-1,170.0,21.0,0,1,1.0,200.0,0,580.0,2.0,-1,-1,-1,-1,-90,28.0,-1,-1,-1,-1,-1,-1,-1,Evans-Al/CMn-1990-340htch1
0.078,0.44,1.31,0.005,0.008,-1,-1,-1,0.0005,-1,-1,-1,431.0,36.0,52.0,340.0,5.0,5.0,-1,-1,-1,170.0,21.0,0,1,1.0,200.0,0,580.0,2.0,-1,-1,-1,-1,-74,100.0,-1,-1,-1,-1,-1,-1,-1,Evans-Al/CMn-1990-340htch2
0.076,0.51,1.3,0.005,0.008,-1,-1,-1,0.0005,-1,-1,-1,423.0,43.0,50.0,490.0,5.0,5.0,-1,-1,-1,170.0,21.0,0,1,1.0,200.0,0,250.0,14.0,485.0,560.0,25.2,78.9,-1,-1,-1,-1,-1,-1,-1,-1,-1,Evans-Al/CMn-1990-490aw
0.076,0.51,1.3,0.005,0.008,-1,-1,-1,0.0005,-1,-1,-1,423.0,43.0,50.0,490.0,5.0,5.0,-1,-1,-1,170.0,21.0,0,1,1.0,200.0,0,0.0,0.0,-1,-1,-1,-1,-90,28.0,-1,-1,-1,-1,-1,-1,-1,Evans-Al/CMn-1990-490awch1
0.076,0.51,1.3,0.005,0.008,-1,-1,-1,0.0005,-1,-1,-1,423.0,43.0,50.0,490.0,5.0,5.0,-1,-1,-1,170.0,21.0,0,1,1.0,200.0,0,0.0,0.0,-1,-1,-1,-1,-55,100.0,-1,-1,-1,-1,-1,-1,-1,Evans-Al/CMn-1990-490awch2
0.076,0.51,1.3,0.005,0.008,-1,-1,-1,0.0005,-1,-1,-1,423.0,43.0,50.0,490.0,5.0,5.0,-1,-1,-1,170.0,21.0,0,1,1.0,200.0,0,0.0,0.0,-1,-1,-1,-1,-1,-1,-1,-1,21.0,17.0,62.0,0.0,0.0,Evans-Al/CMn-1990-490aw
0.076,0.51,1.3,0.005,0.008,-1,-1,-1,0.0005,-1,-1,-1,423.0,43.0,50.0,490.0,5.0,5.0,-1,-1,-1,170.0,21.0,0,1,1.0,200.0,0,580.0,2.0,417.0,528.0,29.0,78.9,-1,-1,-1,-1,-1,-1,-1,-1,-1,Evans-Al/CMn-1990-490ht
0.076,0.51,1.3,0.005,0.008,-1,-1,-1,0.0005,-1,-1,-1,423.0,43.0,50.0,490.0,5.0,5.0,-1,-1,-1,170.0,21.0,0,1,1.0,200.0,0,580.0,2.0,-1,-1,-1,-1,-84,28.0,-1,-1,-1,-1,-1,-1,-1,Evans-Al/CMn-1990-490htch1
0.076,0.51,1.3,0.005,0.008,-1,-1,-1,0.0005,-1,-1,-1,423.0,43.0,50.0,490.0,5.0,5.0,-1,-1,-1,170.0,21.0,0,1,1.0,200.0,0,580.0,2.0,-1,-1,-1,-1,-69,100.0,-1,-1,-1,-1,-1,-1,-1,Evans-Al/CMn-1990-490htch2
0.079,0.57,1.32,0.004,0.008,-1,-1,-1,0.0005,-1,-1,-1,422.0,38.0,48.0,610.0,5.0,5.0,-1,-1,-1,170.0,21.0,0,1,1.0,200.0,0,250.0,14.0,491.0,570.0,29.2,77.0,-1,-1,-1,-1,-1,-1,-1,-1,-1,Evans-Al/CMn-1990-610aw
0.079,0.57,1.32,0.004,0.008,-1,-1,-1,0.0005,-1,-1,-1,422.0,38.0,48.0,610.0,5.0,5.0,-1,-1,-1,170.0,21.0,0,1,1.0,200.0,0,0.0,0.0,-1,-1,-1,-1,-74,28.0,-1,-1,-1,-1,-1,-1,-1,Evans-Al/CMn-1990-610awch1
0.079,0.57,1.32,0.004,0.008,-1,-1,-1,0.0005,-1,-1,-1,422.0,38.0,48.0,610.0,5.0,5.0,-1,-1,-1,170.0,21.0,0,1,1.0,200.0,0,0.0,0.0,-1,-1,-1,-1,-38,100.0,-1,-1,-1,-1,-1,-1,-1,Evans-Al/CMn-1990-610awch2
0.079,0.57,1.32,0.004,0.008,-1,-1,-1,0.0005,-1,-1,-1,422.0,38.0,48.0,610.0,5.0,5.0,-1,-1,-1,170.0,21.0,0,1,1.0,200.0,0,0.0,0.0,-1,-1,-1,-1,-1,-1,-1,-1,19.0,26.0,55.0,0.0,0.0,Evans-Al/CMn-1990-610aw
0.079,0.57,1.32,0.004,0.008,-1,-1,-1,0.0005,-1,-1,-1,422.0,38.0,48.0,610.0,5.0,5.0,-1,-1,-1,170.0,21.0,0,1,1.0,200.0,0,580.0,2.0,443.0,550.0,29.4,76.0,-1,-1,-1,-1,-1,-1,-1,-1,-1,Evans-Al/CMn-1990-610ht
0.079,0.57,1.32,0.004,0.008,-1,-1,-1,0.0005,-1,-1,-1,422.0,38.0,48.0,610.0,5.0,5.0,-1,-1,-1,170.0,21.0,0,1,1.0,200.0,0,580.0,2.0,-1,-1,-1,-1,-88,28.0,-1,-1,-1,-1,-1,-1,-1,Evans-Al/CMn-1990-610htch1
0.079,0.57,1.32,0.004,0.008,-1,-1,-1,0.0005,-1,-1,-1,422.0,38.0,48.0,610.0,5.0,5.0,-1,-1,-1,170.0,21.0,0,1,1.0,200.0,0,580.0,2.0,-1,-1,-1,-1,-52,100.0,-1,-1,-1,-1,-1,-1,-1,Evans-Al/CMn-1990-610htch2
0.073,0.35,0.64,0.005,0.004,-1,-1,-1,0.0003,-1,-1,-1,428.0,38.0,77.0,5.0,5.0,5.0,-1,-1,-1,170.0,21.0,0,1,1.0,200.0,0,250.0,14.0,402.0,494.0,33.3,77.5,-1,-1,-1,-1,-1,-1,-1,-1,-1,Evans-V/Mn-1991-A3aw
0.073,0.35,0.64,0.005,0.004,-1,-1,-1,0.0003,-1,-1,-1,428.0,38.0,77.0,5.0,5.0,5.0,-1,-1,-1,170.0,21.0,0,1,1.0,200.0,0,0.0,0.0,-1,-1,-1,-1,-45,100.0,-1,-1,48.0,26.0,26.0,0.0,0.0,Evans-V/Mn-1991-A3awch
0.073,0.35,0.64,0.005,0.004,-1,-1,-1,0.0003,-1,-1,-1,428.0,38.0,77.0,5.0,5.0,5.0,-1,-1,-1,170.0,21.0,0,1,1.0,200.0,0,580.0,2.0,329.0,447.0,36.4,80.5,-54,100.0,-1,-1,-1,-1,-1,-1,-1,Evans-V/Mn-1991-A3ht
0.071,0.36,0.63,0.007,0.006,-1,-1,-1,0.021,-1,-1,-1,435.0,43.0,78.0,5.0,5.0,5.0,-1,-1,-1,170.0,21.0,0,1,1.0,200.0,0,250.0,14.0,436.0,513.0,29.2,77.0,-1,-1,-1,-1,-1,-1,-1,-1,-1,Evans-V/Mn-1991-A210aw
0.071,0.36,0.63,0.007,0.006,-1,-1,-1,0.021,-1,-1,-1,435.0,43.0,78.0,5.0,5.0,5.0,-1,-1,-1,170.0,21.0,0,1,1.0,200.0,0,0.0,0.0,-1,-1,-1,-1,-43,100.0,-1,-1,45.0,14.0,41.0,-1,-1,Evans-V/Mn-1991-A210awch
0.071,0.36,0.63,0.007,0.006,-1,-1,-1,0.021,-1,-1,-1,435.0,43.0,78.0,5.0,5.0,5.0,-1,-1,-1,170.0,21.0,0,1,1.0,200.0,0,580.0,2.0,398.0,481.0,30.8,76.0,-47,100.0,-1,-1,-1,-1,-1,-1,-1,Evans-V/Mn-1991-A210ht
0.071,0.4,0.64,0.008,0.006,-1,-1,-1,0.0435,-1,-1,-1,411.0,36.0,88.0,5.0,5.0,5.0,-1,-1,-1,170.0,21.0,0,1,1.0,200.0,0,250.0,14.0,478.0,546.0,28.2,78.0,-1,-1,-1,-1,-1,-1,-1,-1,-1,Evans-V/Mn-1991-A435aw
0.071,0.4,0.64,0.008,0.006,-1,-1,-1,0.0435,-1,-1,-1,411.0,36.0,88.0,5.0,5.0,5.0,-1,-1,-1,170.0,21.0,0,1,1.0,200.0,0,0.0,0.0,-1,-1,-1,-1,-43,100.0,-1,-1,41.0,7.0,52.0,0.0,0.0,Evans-V/Mn-1991-A435awch
0.071,0.4,0.64,0.008,0.006,-1,-1,-1,0.0435,-1,-1,-1,411.0,36.0,88.0,5.0,5.0,5.0,-1,-1,-1,170.0,21.0,0,1,1.0,200.0,0,580.0,2.0,446.0,526.0,-1,76.0,-30,100.0,-1,-1,-1,-1,-1,-1,-1,Evans-V/Mn-1991-A435ht
0.074,0.36,0.63,0.008,0.005,-1,-1,-1,0.06,-1,-1,-1,432.0,31.0,75.0,5.0,5.0,5.0,-1,-1,-1,170.0,21.0,0,1,1.0,200.0,0,250.0,14.0,488.0,548.0,25.6,77.5,-1,-1,-1,-1,-1,-1,-1,-1,-1,Evans-V/Mn-1991-A600aw
0.074,0.36,0.63,0.008,0.005,-1,-1,-1,0.06,-1,-1,-1,432.0,31.0,75.0,5.0,5.0,5.0,-1,-1,-1,170.0,21.0,0,1,1.0,200.0,0,0.0,0.0,-1,-1,-1,-1,-42,100.0,-1,-1,35.0,6.0,59.0,0.0,0.0,Evans-V/Mn-1991-A600awch
0.074,0.36,0.63,0.008,0.005,-1,-1,-1,0.06,-1,-1,-1,432.0,31.0,75.0,5.0,5.0,5.0,-1,-1,-1,170.0,21.0,0,1,1.0,200.0,0,580.0,2.0,458.0,547.0,25.6,76.0,-28,100.0,-1,-1,-1,-1,-1,-1,-1,Evans-V/Mn-1991-A600ht
0.072,0.36,0.64,0.008,0.006,-1,-1,-1,0.0815,-1,-1,-1,436.0,34.0,84.0,5.0,5.0,5.0,-1,-1,-1,170.0,21.0,0,1,1.0,200.0,0,250.0,14.0,490.0,563.0,25.2,77.0,-1,-1,-1,-1,-1,-1,-1,-1,-1,Evans-V/Mn-1991-A815aw
0.072,0.36,0.64,0.008,0.006,-1,-1,-1,0.0815,-1,-1,-1,436.0,34.0,84.0,5.0,5.0,5.0,-1,-1,-1,170.0,21.0,0,1,1.0,200.0,0,0.0,0.0,-1,-1,-1,-1,-40,100.0,-1,-1,34.0,6.0,60.0,0.0,0.0,Evans-V/Mn-1991-A815awch
0.072,0.36,0.64,0.008,0.006,-1,-1,-1,0.0815,-1,-1,-1,436.0,34.0,84.0,5.0,5.0,5.0,-1,-1,-1,170.0,21.0,0,1,1.0,200.0,0,580.0,2.0,483.0,576.0,25.2,76.0,-22,100.0,-1,-1,-1,-1,-1,-1,-1,Evans-V/Mn-1991-A815ht
0.077,0.35,1.02,0.007,0.005,-1,-1,-1,0.0004,-1,-1,-1,399.0,41.0,75.0,5.0,5.0,5.0,-1,-1,-1,170.0,21.0,0,1,1.0,200.0,0,250.0,14.0,443.0,522.0,31.1,77.0,-1,-1,-1,-1,-1,-1,-1,-1,-1,Evans-V/Mn-1991-B4aw
0.077,0.35,1.02,0.007,0.005,-1,-1,-1,0.0004,-1,-1,-1,399.0,41.0,75.0,5.0,5.0,5.0,-1,-1,-1,170.0,21.0,0,1,1.0,200.0,0,0.0,0.0,-1,-1,-1,-1,-60,100.0,-1,-1,-1,-1,-1,-1,-1,Evans-V/Mn-1991-B4awch
0.077,0.35,1.02,0.007,0.005,-1,-1,-1,0.0004,-1,-1,-1,399.0,41.0,75.0,5.0,5.0,5.0,-1,-1,-1,170.0,21.0,0,1,1.0,200.0,0,580.0,2.0,332.0,461.0,33.3,80.3,-80,100.0,-1,-1,-1,-1,-1,-1,-1,Evans-V/Mn-1991-B4ht
0.076,0.34,1.01,0.007,0.007,-1,-1,-1,0.0215,-1,-1,-1,426.0,37.0,75.0,5.0,5.0,5.0,-1,-1,-1,170.0,21.0,0,1,1.0,200.0,0,250.0,14.0,456.0,534.0,25.0,79.6,-1,-1,-1,-1,-1,-1,-1,-1,-1,Evans-V/Mn-1991-B215aw
0.076,0.34,1.01,0.007,0.007,-1,-1,-1,0.0215,-1,-1,-1,426.0,37.0,75.0,5.0,5.0,5.0,-1,-1,-1,170.0,21.0,0,1,1.0,200.0,0,0.0,0.0,-1,-1,-1,-1,-69,100.0,-1,-1,-1,-1,-1,-1,-1,Evans-V/Mn-1991-B215awch
0.076,0.34,1.01,0.007,0.007,-1,-1,-1,0.0215,-1,-1,-1,426.0,37.0,75.0,5.0,5.0,5.0,-1,-1,-1,170.0,21.0,0,1,1.0,200.0,0,580.0,2.0,434.0,515.0,29.8,78.9,-67,100.0,-1,-1,-1,-1,-1,-1,-1,Evans-V/Mn-1991-B215ht
0.078,0.31,1.04,0.007,0.006,-1,-1,-1,0.044,-1,-1,-1,429.0,32.0,48.0,5.0,5.0,5.0,-1,-1,-1,170.0,21.0,0,1,1.0,200.0,0,250.0,14.0,505.0,570.0,24.8,77.4,-1,-1,-1,-1,-1,-1,-1,-1,-1,Evans-V/Mn-1991-B440aw
0.078,0.31,1.04,0.007,0.006,-1,-1,-1,0.044,-1,-1,-1,429.0,32.0,48.0,5.0,5.0,5.0,-1,-1,-1,170.0,21.0,0,1,1.0,200.0,0,0.0,0.0,-1,-1,-1,-1,-63,100.0,-1,-1,-1,-1,-1,-1,-1,Evans-V/Mn-1991-B440awch
0.078,0.31,1.04,0.007,0.006,-1,-1,-1,0.044,-1,-1,-1,429.0,32.0,48.0,5.0,5.0,5.0,-1,-1,-1,170.0,21.0,0,1,1.0,200.0,0,580.0,2.0,478.0,554.0,27.2,78.0,-51,100.0,-1,-1,-1,-1,-1,-1,-1,Evans-V/Mn-1991-B440ht
0.076,0.33,1.04,0.007,0.006,-1,-1,-1,0.061,-1,-1,-1,429.0,31.0,70.0,5.0,5.0,5.0,-1,-1,-1,170.0,21.0,0,1,1.0,200.0,0,250.0,14.0,509.0,576.0,25.6,77.4,-1,-1,-1,-1,-1,-1,-1,-1,-1,Evans-V/Mn-1991-B610aw
0.076,0.33,1.04,0.007,0.006,-1,-1,-1,0.061,-1,-1,-1,429.0,31.0,70.0,5.0,5.0,5.0,-1,-1,-1,170.0,21.0,0,1,1.0,200.0,0,0.0,0.0,-1,-1,-1,-1,-59,100.0,-1,-1,-1,-1,-1,-1,-1,Evans-V/Mn-1991-B610awch
0.076,0.33,1.04,0.007,0.006,-1,-1,-1,0.061,-1,-1,-1,429.0,31.0,70.0,5.0,5.0,5.0,-1,-1,-1,170.0,21.0,0,1,1.0,200.0,0,580.0,2.0,493.0,569.0,27.0,77.0,-44,100.0,-1,-1,-1,-1,-1,-1,-1,Evans-V/Mn-1991-B610ht
0.077,0.32,1.05,0.008,0.006,-1,-1,-1,0.085,-1,-1,-1,400.0,34.0,72.0,5.0,5.0,5.0,-1,-1,-1,170.0,21.0,0,1,1.0,200.0,0,250.0,14.0,538.0,592.0,25.2,74.0,-1,-1,-1,-1,-1,-1,-1,-1,-1,Evans-V/Mn-1991-B850aw
0.077,0.32,1.05,0.008,0.006,-1,-1,-1,0.085,-1,-1,-1,400.0,34.0,72.0,5.0,5.0,5.0,-1,-1,-1,170.0,21.0,0,1,1.0,200.0,0,0.0,0.0,-1,-1,-1,-1,-60,100.0,-1,-1,-1,-1,-1,-1,-1,Evans-V/Mn-1991-B850awch
0.077,0.32,1.05,0.008,0.006,-1,-1,-1,0.085,-1,-1,-1,400.0,34.0,72.0,5.0,5.0,5.0,-1,-1,-1,170.0,21.0,0,1,1.0,200.0,0,580.0,2.0,538.0,609.0,25.4,75.0,-40,100.0,-1,-1,-1,-1,-1,-1,-1,Evans-V/Mn-1991-B850ht
0.077,0.31,1.33,0.007,0.005,-1,-1,-1,0.0004,-1,-1,-1,419.0,38.0,80.0,5.0,5.0,6.0,-1,-1,-1,170.0,21.0,0,1,1.0,200.0,0,250.0,14.0,463.0,541.0,27.1,75.9,-1,-1,-1,-1,-1,-1,-1,-1,-1,Evans-V/Mn-1991-C4aw
0.077,0.31,1.33,0.007,0.005,-1,-1,-1,0.0004,-1,-1,-1,419.0,38.0,80.0,5.0,5.0,6.0,-1,-1,-1,170.0,21.0,0,1,1.0,200.0,0,0.0,0.0,-1,-1,-1,-1,-68,100.0,-1,-1,22.0,17.0,61.0,0.0,0.0,Evans-V/Mn-1991-C4awch
0.077,0.31,1.33,0.007,0.005,-1,-1,-1,0.0004,-1,-1,-1,419.0,38.0,80.0,5.0,5.0,6.0,-1,-1,-1,170.0,21.0,0,1,1.0,200.0,0,580.0,2.0,372.0,497.0,31.4,76.4,-81,100.0,-1,-1,-1,-1,-1,-1,-1,Evans-V/Mn-1991-C4ht
0.072,0.33,1.22,0.008,0.006,-1,-1,-1,0.019,-1,-1,-1,447.0,29.0,85.0,5.0,5.0,5.0,-1,-1,-1,170.0,21.0,0,1,1.0,200.0,0,250.0,14.0,486.0,545.0,29.6,78.2,-1,-1,-1,-1,-1,-1,-1,-1,-1,Evans-V/Mn-1991-C190aw
0.072,0.33,1.22,0.008,0.006,-1,-1,-1,0.019,-1,-1,-1,447.0,29.0,85.0,5.0,5.0,5.0,-1,-1,-1,170.0,21.0,0,1,1.0,200.0,0,0.0,0.0,-1,-1,-1,-1,-66,100.0,-1,-1,25.0,3.0,72.0,0.0,0.0,Evans-V/Mn-1991-C190awch
0.072,0.33,1.22,0.008,0.006,-1,-1,-1,0.019,-1,-1,-1,447.0,29.0,85.0,5.0,5.0,5.0,-1,-1,-1,170.0,21.0,0,1,1.0,200.0,0,580.0,2.0,455.0,533.0,28.4,77.9,-67,100.0,-1,-1,-1,-1,-1,-1,-1,Evans-V/Mn-1991-C190ht
0.077,0.26,1.36,0.007,0.007,-1,-1,-1,0.0425,-1,-1,-1,410.0,29.0,79.0,5.0,5.0,5.0,-1,-1,-1,170.0,21.0,0,1,1.0,200.0,0,250.0,14.0,536.0,590.0,24.4,78.1,-1,-1,-1,-1,-1,-1,-1,-1,-1,Evans-V/Mn-1991-C425aw
0.077,0.26,1.36,0.007,0.007,-1,-1,-1,0.0425,-1,-1,-1,410.0,29.0,79.0,5.0,5.0,5.0,-1,-1,-1,170.0,21.0,0,1,1.0,200.0,0,0.0,0.0,-1,-1,-1,-1,-70,100.0,-1,-1,22.0,5.0,73.0,0.0,0.0,Evans-V/Mn-1991-C425awch
0.077,0.26,1.36,0.007,0.007,-1,-1,-1,0.0425,-1,-1,-1,410.0,29.0,79.0,5.0,5.0,5.0,-1,-1,-1,170.0,21.0,0,1,1.0,200.0,0,580.0,2.0,526.0,594.0,26.0,76.0,-62,100.0,-1,-1,-1,-1,-1,-1,-1,Evans-V/Mn-1991-C425ht
0.078,0.3,1.35,0.007,0.007,-1,-1,-1,0.0595,-1,-1,-1,405.0,30.0,76.0,5.0,5.0,5.0,-1,-1,-1,170.0,21.0,0,1,1.0,200.0,0,250.0,14.0,521.0,589.0,22.6,76.0,-1,-1,-1,-1,-1,-1,-1,-1,-1,Evans-V/Mn-1991-C595aw
0.078,0.3,1.35,0.007,0.007,-1,-1,-1,0.0595,-1,-1,-1,405.0,30.0,76.0,5.0,5.0,5.0,-1,-1,-1,170.0,21.0,0,1,1.0,200.0,0,0.0,0.0,-1,-1,-1,-1,-70,100.0,-1,-1,19.0,4.0,77.0,0.0,0.0,Evans-V/Mn-1991-C595awch
0.078,0.3,1.35,0.007,0.007,-1,-1,-1,0.0595,-1,-1,-1,405.0,30.0,76.0,5.0,5.0,5.0,-1,-1,-1,170.0,21.0,0,1,1.0,200.0,0,580.0,2.0,527.0,600.0,26.0,75.0,-60,100.0,-1,-1,-1,-1,-1,-1,-1,Evans-V/Mn-1991-C595ht
0.076,0.26,1.36,0.007,0.006,-1,-1,-1,0.1005,-1,-1,-1,407.0,29.0,83.0,5.0,5.0,5.0,-1,-1,-1,170.0,21.0,0,1,1.0,200.0,0,250.0,14.0,599.0,638.0,20.8,74.0,-1,-1,-1,-1,-1,-1,-1,-1,-1,Evans-V/Mn-1991-C1005aw
0.076,0.26,1.36,0.007,0.006,-1,-1,-1,0.1005,-1,-1,-1,407.0,29.0,83.0,5.0,5.0,5.0,-1,-1,-1,170.0,21.0,0,1,1.0,200.0,0,0.0,0.0,-1,-1,-1,-1,-55,100.0,-1,-1,12.0,3.0,85.0,0.0,0.0,Evans-V/Mn-1991-C1005awch
0.076,0.26,1.36,0.007,0.006,-1,-1,-1,0.1005,-1,-1,-1,407.0,29.0,83.0,5.0,5.0,5.0,-1,-1,-1,170.0,21.0,0,1,1.0,200.0,0,580.0,2.0,574.0,642.0,22.6,73.0,-36,100.0,-1,-1,-1,-1,-1,-1,-1,Evans-V/Mn-1991-C1005ht
0.076,0.29,1.74,0.008,0.006,-1,-1,-1,0.0004,-1,-1,-1,415.0,35.0,92.0,5.0,5.0,6.0,-1,-1,-1,170.0,21.0,0,1,1.0,200.0,0,250.0,14.0,500.0,571.0,28.8,77.0,-1,-1,-1,-1,-1,-1,-1,-1,-1,Evans-V/Mn-1991-D4aw
0.076,0.29,1.74,0.008,0.006,-1,-1,-1,0.0004,-1,-1,-1,415.0,35.0,92.0,5.0,5.0,6.0,-1,-1,-1,170.0,21.0,0,1,1.0,200.0,0,0.0,0.0,-1,-1,-1,-1,-62,100.0,-1,-1,-1,-1,-1,-1,-1,Evans-V/Mn-1991-D4awch
0.076,0.29,1.74,0.008,0.006,-1,-1,-1,0.0004,-1,-1,-1,415.0,35.0,92.0,5.0,5.0,6.0,-1,-1,-1,170.0,21.0,0,1,1.0,200.0,0,580.0,2.0,414.0,518.0,29.2,78.4,-71,100.0,-1,-1,-1,-1,-1,-1,-1,Evans-V/Mn-1991-D4ht
0.077,0.26,1.73,0.007,0.008,-1,-1,-1,0.0235,-1,-1,-1,423.0,27.0,72.0,5.0,5.0,5.0,-1,-1,-1,170.0,21.0,0,1,1.0,200.0,0,250.0,14.0,543.0,607.0,23.2,77.0,-1,-1,-1,-1,-1,-1,-1,-1,-1,Evans-V/Mn-1991-D235aw
0.077,0.26,1.73,0.007,0.008,-1,-1,-1,0.0235,-1,-1,-1,423.0,27.0,72.0,5.0,5.0,5.0,-1,-1,-1,170.0,21.0,0,1,1.0,200.0,0,0.0,0.0,-1,-1,-1,-1,-62,100.0,-1,-1,-1,-1,-1,-1,-1,Evans-V/Mn-1991-D235awch
0.077,0.26,1.73,0.007,0.008,-1,-1,-1,0.0235,-1,-1,-1,423.0,27.0,72.0,5.0,5.0,5.0,-1,-1,-1,170.0,21.0,0,1,1.0,200.0,0,580.0,2.0,523.0,602.0,25.6,75.0,-59,100.0,-1,-1,-1,-1,-1,-1,-1,Evans-V/Mn-1991-D235ht
0.077,0.26,1.72,0.007,0.008,-1,-1,-1,0.041,-1,-1,-1,423.0,25.0,74.0,5.0,5.0,5.0,-1,-1,-1,170.0,21.0,0,1,1.0,200.0,0,250.0,14.0,578.0,617.0,21.8,75.0,-1,-1,-1,-1,-1,-1,-1,-1,-1,Evans-V/Mn-1991-D410aw
0.077,0.26,1.72,0.007,0.008,-1,-1,-1,0.041,-1,-1,-1,423.0,25.0,74.0,5.0,5.0,5.0,-1,-1,-1,170.0,21.0,0,1,1.0,200.0,0,0.0,0.0,-1,-1,-1,-1,-67,100.0,-1,-1,-1,-1,-1,-1,-1,Evans-V/Mn-1991-D410awch
0.077,0.26,1.72,0.007,0.008,-1,-1,-1,0.041,-1,-1,-1,423.0,25.0,74.0,5.0,5.0,5.0,-1,-1,-1,170.0,21.0,0,1,1.0,200.0,0,580.0,2.0,538.0,626.0,21.8,74.0,-55,100.0,-1,-1,-1,-1,-1,-1,-1,Evans-V/Mn-1991-D410ht
0.076,0.25,1.72,0.005,0.008,-1,-1,-1,0.0605,-1,-1,-1,405.0,25.0,86.0,5.0,5.0,5.0,-1,-1,-1,170.0,21.0,0,1,1.0,200.0,0,250.0,14.0,589.0,650.0,21.6,75.0,-1,-1,-1,-1,-1,-1,-1,-1,-1,Evans-V/Mn-1991-D605aw
0.076,0.25,1.72,0.005,0.008,-1,-1,-1,0.0605,-1,-1,-1,405.0,25.0,86.0,5.0,5.0,5.0,-1,-1,-1,170.0,21.0,0,1,1.0,200.0,0,0.0,0.0,-1,-1,-1,-1,-64,100.0,-1,-1,-1,-1,-1,-1,-1,Evans-V/Mn-1991-D605awch
0.076,0.25,1.72,0.005,0.008,-1,-1,-1,0.0605,-1,-1,-1,405.0,25.0,86.0,5.0,5.0,5.0,-1,-1,-1,170.0,21.0,0,1,1.0,200.0,0,580.0,2.0,521.0,597.0,24.4,74.0,-44,100.0,-1,-1,-1,-1,-1,-1,-1,Evans-V/Mn-1991-D605ht
0.08,0.26,1.74,0.007,0.008,-1,-1,-1,0.083,-1,-1,-1,411.0,25.0,90.0,5.0,5.0,5.0,-1,-1,-1,170.0,21.0,0,1,1.0,200.0,0,250.0,14.0,639.0,681.0,19.6,71.9,-1,-1,-1,-1,-1,-1,-1,-1,-1,Evans-V/Mn-1991-D830aw
0.08,0.26,1.74,0.007,0.008,-1,-1,-1,0.083,-1,-1,-1,411.0,25.0,90.0,5.0,5.0,5.0,-1,-1,-1,170.0,21.0,0,1,1.0,200.0,0,0.0,0.0,-1,-1,-1,-1,-61,100.0,-1,-1,-1,-1,-1,-1,-1,Evans-V/Mn-1991-D830awch
0.08,0.26,1.74,0.007,0.008,-1,-1,-1,0.083,-1,-1,-1,411.0,25.0,90.0,5.0,5.0,5.0,-1,-1,-1,170.0,21.0,0,1,1.0,200.0,0,580.0,2.0,570.0,647.0,24.0,74.0,-1,-1,-1,-1,-1,-1,-1,-1,-1,Evans-V/Mn-1991-D830ht
0.073,0.35,0.64,0.005,0.004,-1,-1,-1,0.0003,-1,-1,-1,428.0,38.0,77.0,5.0,5.0,5.0,-1,-1,-1,170.0,21.0,0,1,1.0,200.0,0,250.0,14.0,402.0,494.0,33.3,77.5,-1,-1,-1,-1,-1,-1,-1,-1,-1,Evans-Nb/Mn-1991-A<5aw
0.073,0.35,0.64,0.005,0.004,-1,-1,-1,0.0003,-1,-1,-1,428.0,38.0,77.0,5.0,5.0,5.0,-1,-1,-1,170.0,21.0,0,1,1.0,200.0,0,0.0,0.0,-1,-1,-1,-1,-45,100.0,-1,-1,47.0,27.0,26.0,0.0,0.0,Evans-Nb/Mn-1991-A<5awch
0.073,0.35,0.64,0.005,0.004,-1,-1,-1,0.0003,-1,-1,-1,428.0,38.0,77.0,5.0,5.0,5.0,-1,-1,-1,170.0,21.0,0,1,1.0,200.0,0,580.0,2.0,329.0,447.0,36.4,80.5,-55,100.0,-1,-1,-1,-1,-1,-1,-1,Evans-Nb/Mn-1991-A<5ht
0.073,0.34,0.64,0.007,0.005,-1,-1,-1,0.0003,-1,-1,-1,431.0,41.0,80.0,5.0,5.0,120.0,-1,-1,-1,170.0,21.0,0,1,1.0,200.0,0,250.0,14.0,450.0,532.0,28.0,76.0,-1,-1,-1,-1,-1,-1,-1,-1,-1,Evans-Nb/Mn-1991-A120aw
0.073,0.34,0.64,0.007,0.005,-1,-1,-1,0.0003,-1,-1,-1,431.0,41.0,80.0,5.0,5.0,120.0,-1,-1,-1,170.0,21.0,0,1,1.0,200.0,0,0.0,0.0,-1,-1,-1,-1,-33,100.0,-1,-1,27.0,60.0,13.0,0.0,0.0,Evans-Nb/Mn-1991-A120awch
0.073,0.34,0.64,0.007,0.005,-1,-1,-1,0.0003,-1,-1,-1,431.0,41.0,80.0,5.0,5.0,120.0,-1,-1,-1,170.0,21.0,0,1,1.0,200.0,0,580.0,2.0,415.0,497.0,24.6,78.7,-38,100.0,-1,-1,-1,-1,-1,-1,-1,Evans-Nb/Mn-1991-A120ht
0.075,0.33,0.62,0.007,0.005,-1,-1,-1,0.0003,-1,-1,-1,429.0,42.0,85.0,5.0,5.0,220.0,-1,-1,-1,170.0,21.0,0,1,1.0,200.0,0,250.0,14.0,474.0,553.0,26.8,80.7,-1,-1,-1,-1,-1,-1,-1,-1,-1,Evans-Nb/Mn-1991-A220aw
0.075,0.33,0.62,0.007,0.005,-1,-1,-1,0.0003,-1,-1,-1,429.0,42.0,85.0,5.0,5.0,220.0,-1,-1,-1,170.0,21.0,0,1,1.0,200.0,0,0.0,0.0,-1,-1,-1,-1,-22,100.0,-1,-1,26.0,61.0,13.0,0.0,0.0,Evans-Nb/Mn-1991-A220awch
0.075,0.33,0.62,0.007,0.005,-1,-1,-1,0.0003,-1,-1,-1,429.0,42.0,85.0,5.0,5.0,220.0,-1,-1,-1,170.0,21.0,0,1,1.0,200.0,0,580.0,2.0,451.0,539.0,24.4,78.0,-27,100.0,-1,-1,-1,-1,-1,-1,-1,Evans-Nb/Mn-1991-A220ht
0.07,0.33,0.64,0.007,0.004,-1,-1,-1,0.0007,-1,-1,-1,413.0,42.0,85.0,5.0,5.0,450.0,-1,-1,-1,170.0,21.0,0,1,1.0,200.0,0,250.0,14.0,522.0,580.0,25.0,76.0,-1,-1,-1,-1,-1,-1,-1,-1,-1,Evans-Nb/Mn-1991-A450aw
0.07,0.33,0.64,0.007,0.004,-1,-1,-1,0.0007,-1,-1,-1,413.0,42.0,85.0,5.0,5.0,450.0,-1,-1,-1,170.0,21.0,0,1,1.0,200.0,0,0.0,0.0,-1,-1,-1,-1,-7,100.0,-1,-1,19.0,67.0,14.0,0.0,0.0,Evans-Nb/Mn-1991-A450awch
0.07,0.33,0.64,0.007,0.004,-1,-1,-1,0.0007,-1,-1,-1,413.0,42.0,85.0,5.0,5.0,450.0,-1,-1,-1,170.0,21.0,0,1,1.0,200.0,0,580.0,2.0,484.0,576.0,23.0,74.9,-4,100.0,-1,-1,-1,-1,-1,-1,-1,Evans-Nb/Mn-1991-A450ht
