Repository: irenedagherr/ApprentissageAutomatiqueProjet

## Description

Ce projet vise à prédire la qualité des soudures sur des aciers en utilisant des données publiques issues de Welddb [(Welddb)](https://www.phase-trans.msm.cam.ac.uk/map/data/materials/welddb-b.html). En automatisant l'évaluation de la qualité des soudures à l'aide de techniques de machine learning, nous cherchons à extraire des connaissances des données disponibles afin d’identifier des modèles nouveaux qui pourraient améliorer la qualité des soudures. La qualité des soudures est un facteur essentiel pour de nombreux secteurs industriels, notamment dans les industries aérospatiale, automobile et de la construction.

File: 4 - Dataset/clustering_weld_data.csv (part 3 of 5)
Carbon concentration (ppm),Silicon concentration (ppm),Manganese concentration (ppm),Sulphur concentration (ppm),Phosphorus concentration (ppm),Nickel concentration (ppm),Chromium concentration (ppm),Molybdenum concentration (ppm),Vanadium concentration (ppm),Copper concentration (ppm),Oxygen concentration (ppm),Titanium concentration (ppm),Nitrogen concentration (ppm),Aluminium concentration (ppm),Boron concentration (ppm),Niobium concentration (ppm),Current (A),Voltage (V),AC or DC,Electrode positive or negative,Heat input (kJ/mm),Interpass temperature (deg C),Type of weld,Post weld heat treatment temperature (deg C),Post weld heat treatment time (hours),Yield strength (MPa),Ultimate tensile strength (MPa),Elongation (%),Reduction of Area (%),Charpy temperature (deg C),Charpy impact toughness (J)
380.0,3000.0,10000.0,50.0,140.0,,,,,,460.0,,100.0,,,,170.0,21.0,0.0,1,1.0,150.0,0,500.0,2.0,402.0,490.0,31.0,80.6,-44.0,100.0
490.0,3400.0000000000005,14200.0,50.0,130.0,,,,,,410.0,,90.0,,,,170.0,21.0,0.0,1,1.0,150.0,0,0.0,0.0,468.0,551.0,29.4,78.7,-53.0,100.0
490.0,3400.0000000000005,14200.0,50.0,130.0,,,,,,410.0,,90.0,,,,170.0,21.0,0.0,1,1.0,150.0,0,500.0,2.0,436.0,529.0,31.6,78.8,-50.0,100.0
510.0,3400.0000000000005,18200.0,60.0,170.0,,,,,,390.0,,90.0,,,,170.0,21.0,0.0,1,1.0,150.0,0,0.0,0.0,514.0,588.0,28.0,76.8,-43.0,100.0
510.0,3400.0000000000005,18200.0,60.0,170.0,,,,,,390.0,,90.0,,,,170.0,21.0,0.0,1,1.0,150.0,0,500.0,2.0,479.0,576.0,27.4,76.9,-36.0,100.0
500.0,2500.0,12100.0,130.0,240.0,18400.0,500.0,3400.0000000000005,100.0,600.0,444.0,,143.0,,,,170.0,24.0,0.0,1,2.1,107.0,0,0.0,0.0,665.0,715.0,23.8,,-73.0,50.0
500.0,2500.0,12100.0,130.0,240.0,18400.0,500.0,3400.0000000000005,100.0,600.0,444.0,,143.0,,,,170.0,24.0,0.0,1,2.1,107.0,0,620.0,1.0,673.0,680.0,23.8,,-42.0,50.0
700.0000000000001,2600.0,12400.0,130.0,250.0,19000.0,500.0,3400.0000000000005,100.0,600.0,365.0,,119.0,,,,170.0,24.0,0.0,1,2.1,107.0,0,0.0,0.0,768.0,807.0,20.0,,-72.0,50.0
700.0000000000001,2600.0,12400.0,130.0,250.0,19000.0,500.0,3400.0000000000005,100.0,600.0,365.0,,119.0,,,,170.0,24.0,0.0,1,2.1,107.0,0,620.0,1.0,700.0,785.0,20.6,,-28.0,50.0
1000.0,3400.0000000000005,14200.0,90.0,280.0,19200.0,500.0,3500.0,100.0,500.0,345.0,,87.0,,,,170.0,24.0,0.0,1,2.1,107.0,0,0.0,0.0,798.0,858.0,19.6,,-64.0,50.0
1000.0,3400.0000000000005,14200.0,90.0,280.0,19200.0,500.0,3500.0,100.0,500.0,345.0,,87.0,,,,170.0,24.0,0.0,1,2.1,107.0,0,620.0,1.0,765.0,858.0,20.6,,-14.0,50.0
1200.0,3300.0,14100.0,110.0,310.0,18800.0,500.0,3400.0000000000005,100.0,500.0,329.0,,99.0,,,,170.0,24.0,0.0,1,2.1,107.0,0,0.0,0.0,808.0,875.0,16.6,,-39.0,50.0
1200.0,3300.0,14100.0,110.0,310.0,18800.0,500.0,3400.0000000000005,100.0,500.0,329.0,,99.0,,,,170.0,24.0,0.0,1,2.1,107.0,0,620.0,1.0,795.0,895.0,18.0,,-3.0,50.0
400.0,2400.0,8400.0,90.0,100.0,22000.0,,,,1300.0,300.0,150.0,,,,,165.0,25.0,0.0,2,1.0,200.0,0,0.0,0.0,481.0,616.0,23.0,69.0,,
400.0,2200.0,8100.000000000001,90.0,110.0,21900.0,,,,2900.0,300.0,120.0,,,,,165.0,25.0,0.0,2,1.0,200.0,0,0.0,0.0,471.0,596.0,23.0,66.0,,
400.0,2300.0,8300.0,100.0,110.0,21900.0,,,,4500.0,280.0,140.0,,,,,165.0,25.0,0.0,2,1.0,200.0,0,0.0,0.0,498.0,599.0,24.0,65.0,,
400.0,2400.0,8200.0,90.0,100.0,22000.0,,,,6200.0,300.0,150.0,,,,,165.0,25.0,0.0,2,1.0,200.0,0,0.0,0.0,525.0,623.0,21.0,65.0,,
400.0,2300.0,8300.0,100.0,110.0,22100.0,,,,7900.0,320.0,140.0,,,,,165.0,25.0,0.0,2,1.0,200.0,0,0.0,0.0,536.0,635.0,23.0,65.0,,
400.0,2300.0,8300.0,100.0,110.0,22100.0,,,,10100.0,320.0,130.0,,,,,165.0,25.0,0.0,2,1.0,200.0,0,0.0,0.0,566.0,674.0,21.0,62.0,,
400.0,2000.0,8000.0,100.0,110.0,22000.0,,,,12000.0,370.0,140.0,,,,,165.0,25.0,0.0,2,1.0,200.0,0,0.0,0.0,573.0,690.0,21.0,62.0,,
990.0,1700.0000000000002,10100.0,70.0,120.0,800.0,93000.0,10000.0,2000.0,,634.0,,539.0,,,460.0,180.0,34.0,0.0,1,1.0,175.0,0,750.0,8.0,617.0,762.0,18.4,61.2,,
930.0,1600.0,10300.0,80.0,120.0,9800.0,90800.0,9800.0,1900.0,,651.0,,515.0,,,430.0,180.0,34.0,0.0,1,1.0,175.0,0,750.0,8.0,551.0,751.0,19.6,64.5,,
1010.0,1700.0000000000002,10200.0,80.0,120.0,19200.0,91200.0,10000.0,1900.0,,664.0,,494.0,,,470.0,180.0,34.0,0.0,1,1.0,175.0,0,750.0,8.0,672.0,866.0,13.6,56.8,,
950.0,1600.0,10200.0,70.0,120.0,30100.0,91700.0,9600.0,1900.0,,610.0,,489.0,,,450.0,180.0,34.0,0.0,1,1.0,175.0,0,750.0,8.0,920.0,1151.0,10.6,47.6,,
960.0,1600.0,10100.0,70.0,130.0,0.0,91600.0,9900.0,1900.0,,672.0,,552.0,,,450.0,180.0,34.0,0.0,1,1.0,175.0,0,750.0,8.0,525.0,696.0,19.8,64.4,,
940.0,1800.0,10000.0,80.0,170.0,0.0,93100.0,9800.0,1900.0,,687.0,,517.0,,,430.0,180.0,34.0,0.0,1,1.0,175.0,0,750.0,8.0,526.0,690.0,21.9,66.0,,
910.0,1600.0,10000.0,80.0,150.0,0.0,93000.0,9800.0,1900.0,,666.0,,520.0,,,410.0,180.0,34.0,0.0,1,1.0,175.0,0,750.0,8.0,481.0,672.0,23.7,66.7,,
950.0,1800.0,10400.0,80.0,150.0,0.0,93500.0,10000.0,1900.0,,656.0,,544.0,,,510.0,180.0,34.0,0.0,1,1.0,175.0,0,750.0,8.0,526.0,702.0,19.6,59.3,,
960.0,2000.0,9900.0,70.0,150.0,0.0,92500.0,9100.0,1900.0,,669.0,,526.0,,,530.0,180.0,34.0,0.0,1,1.0,175.0,0,750.0,8.0,515.0,698.0,18.9,59.0,,
940.0,2000.0,10300.0,80.0,150.0,0.0,92600.0,8400.0,1900.0,,640.0,,537.0,,,580.0,180.0,34.0,0.0,1,1.0,175.0,0,750.0,8.0,489.0,686.0,18.7,49.6,,
970.0,1800.0,10000.0,70.0,150.0,9300.0,91000.0,9600.0,1900.0,,667.0,,529.0,,,460.0,180.0,34.0,0.0,1,1.0,175.0,0,750.0,8.0,531.0,738.0,17.3,58.1,,
910.0,1800.0,9900.0,80.0,150.0,0.0,89400.0,9700.0,1800.0,,695.0,,509.0,,,440.0,180.0,34.0,0.0,1,1.0,175.0,0,750.0,8.0,492.0,673.0,21.8,65.3,,
900.0,1700.0000000000002,9700.0,80.0,150.0,0.0,92000.0,9600.0,1800.0,,662.0,,523.0,,,450.0,180.0,34.0,0.0,1,1.0,175.0,0,750.0,8.0,524.0,701.0,20.7,63.7,,
500.0,4600.0,9600.0,100.0,170.0,300.0,,100.0,,200.0,443.0,,84.0,,,,170.0,21.0,0.0,1,1.8,100.0,0,250.0,16.0,449.0,542.0,,,,
500.0,4600.0,9600.0,100.0,170.0,300.0,,100.0,,200.0,443.0,,84.0,,,,170.0,21.0,0.0,1,1.8,100.0,0,620.0,1.0,416.0,507.0,,,,
450.0,4800.0,9700.0,100.0,180.0,300.0,,3200.0,,200.0,430.0,,107.0,,,,170.0,21.0,0.0,1,1.8,100.0,0,250.0,16.0,494.0,570.0,,,,
450.0,4800.0,9700.0,100.0,180.0,300.0,,3200.0,,200.0,430.0,,107.0,,,,170.0,21.0,0.0,1,1.8,100.0,0,620.0,1.0,485.0,584.0,,,,
500.0,4100.0,9200.0,110.0,190.0,200.0,,5100.0,,200.0,450.0,,114.0,,,,170.0,21.0,0.0,1,1.8,100.0,0,250.0,16.0,514.0,594.0,,,,
500.0,4100.0,9200.0,110.0,190.0,200.0,,5100.0,,200.0,450.0,,114.0,,,,170.0,21.0,0.0,1,1.8,100.0,0,620.0,1.0,538.0,626.0,,,,
600.0,4400.0,16000.0,100.0,180.0,300.0,,100.0,,200.0,395.0,,102.0,,,,170.0,21.0,0.0,1,1.8,100.0,0,250.0,16.0,550.0,615.0,,,,
600.0,4400.0,16000.0,100.0,180.0,300.0,,100.0,,200.0,395.0,,102.0,,,,170.0,21.0,0.0,1,1.8,100.0,0,620.0,1.0,494.0,556.0,,,,
600.0,4600.0,16299.999999999998,100.0,200.0,200.0,,3400.0000000000005,,200.0,407.0,,106.0,,,,170.0,21.0,0.0,1,1.8,100.0,0,250.0,16.0,612.0,688.0,,,,
600.0,4600.0,16299.999999999998,100.0,200.0,200.0,,3400.0000000000005,,200.0,407.0,,106.0,,,,170.0,21.0,0.0,1,1.8,100.0,0,620.0,1.0,591.0,674.0,,,,
550.0,4800.0,16200.000000000002,110.0,210.0,200.0,,5400.0,,200.0,371.0,,93.0,,,,170.0,21.0,0.0,1,1.8,100.0,0,250.0,16.0,673.0,737.0,,,,
550.0,4800.0,16200.000000000002,110.0,210.0,200.0,,5400.0,,200.0,371.0,,93.0,,,,170.0,21.0,0.0,1,1.8,100.0,0,620.0,1.0,628.0,727.0,,,,
600.0,4200.0,20000.0,100.0,200.0,200.0,,100.0,,200.0,371.0,,117.0,,,,170.0,21.0,0.0,1,1.8,100.0,0,250.0,16.0,583.0,664.0,,,,
600.0,4200.0,20000.0,100.0,200.0,200.0,,100.0,,200.0,371.0,,117.0,,,,170.0,21.0,0.0,1,1.8,100.0,0,620.0,1.0,530.0,626.0,,,,
600.0,3900.0,19500.0,100.0,210.0,200.0,,3400.0000000000005,,200.0,395.0,,125.0,,,,170.0,21.0,0.0,1,1.8,100.0,0,250.0,16.0,677.0,741.0,,,,
600.0,3900.0,19500.0,100.0,210.0,200.0,,3400.0000000000005,,200.0,395.0,,125.0,,,,170.0,21.0,0.0,1,1.8,100.0,0,620.0,1.0,632.0,709.0,,,,
550.0,3900.0,19900.0,100.0,220.0,200.0,,5400.0,,200.0,364.0,,102.0,,,,170.0,21.0,0.0,1,1.8,100.0,0,250.0,16.0,701.0,748.0,,,,
550.0,3900.0,19900.0,100.0,220.0,200.0,,5400.0,,200.0,364.0,,102.0,,,,170.0,21.0,0.0,1,1.8,100.0,0,620.0,1.0,693.0,783.0,,,,
300.0,4500.0,7800.0,130.0,100.0,,,,,,336.0,140.0,95.0,90.0,,,180.0,23.0,0.0,1,1.0,250.0,0,0.0,0.0,408.0,,,,-60.0,5.0
300.0,4500.0,7800.0,130.0,100.0,,,,,,336.0,140.0,95.0,90.0,,,180.0,23.0,0.0,1,1.0,250.0,0,0.0,0.0,408.0,,,,-40.0,12.0
300.0,4500.0,7800.0,130.0,100.0,,,,,,336.0,140.0,95.0,90.0,,,180.0,23.0,0.0,1,1.0,250.0,0,0.0,0.0,408.0,,,,-20.0,48.0
300.0,4500.0,7800.0,130.0,100.0,,,,,,336.0,140.0,95.0,90.0,,,180.0,23.0,0.0,1,1.0,250.0,0,0.0,0.0,408.0,,,,0.0,136.0
300.0,4500.0,7800.0,130.0,100.0,,,,,,336.0,140.0,95.0,90.0,,,180.0,23.0,0.0,1,1.0,250.0,0,0.0,0.0,408.0,,,,20.0,212.0
320.0,4500.0,12700.0,80.0,100.0,,,,,,321.0,130.0,94.0,90.0,,,180.0,23.0,0.0,1,1.0,250.0,0,0.0,0.0,440.0,,,,-60.0,10.0
320.0,4500.0,12700.0,80.0,100.0,,,,,,321.0,130.0,94.0,90.0,,,180.0,23.0,0.0,1,1.0,250.0,0,0.0,0.0,440.0,,,,-40.0,21.0
320.0,4500.0,12700.0,80.0,100.0,,,,,,321.0,130.0,94.0,90.0,,,180.0,23.0,0.0,1,1.0,250.0,0,0.0,0.0,440.0,,,,-20.0,38.0
320.0,4500.0,12700.0,80.0,100.0,,,,,,321.0,130.0,94.0,90.0,,,180.0,23.0,0.0,1,1.0,250.0,0,0.0,0.0,440.0,,,,0.0,152.0
320.0,4500.0,12700.0,80.0,100.0,,,,,,321.0,130.0,94.0,90.0,,,180.0,23.0,0.0,1,1.0,250.0,0,0.0,0.0,440.0,,,,20.0,195.0
310.0,4200.0,17100.0,40.0,100.0,,,,,,297.0,110.0,109.0,80.0,,,180.0,23.0,0.0,1,1.0,250.0,0,0.0,0.0,488.0,,,,-60.0,29.0
310.0,4200.0,17100.0,40.0,100.0,,,,,,297.0,110.0,109.0,80.0,,,180.0,23.0,0.0,1,1.0,250.0,0,0.0,0.0,488.0,,,,-40.0,71.0
310.0,4200.0,17100.0,40.0,100.0,,,,,,297.0,110.0,109.0,80.0,,,180.0,23.0,0.0,1,1.0,250.0,0,0.0,0.0,488.0,,,,-20.0,143.0
310.0,4200.0,17100.0,40.0,100.0,,,,,,297.0,110.0,109.0,80.0,,,180.0,23.0,0.0,1,1.0,250.0,0,0.0,0.0,488.0,,,,0.0,186.0
310.0,4200.0,17100.0,40.0,100.0,,,,,,297.0,110.0,109.0,80.0,,,180.0,23.0,0.0,1,1.0,250.0,0,0.0,0.0,488.0,,,,20.0,195.0
320.0,4500.0,20500.0,20.0,100.0,,,,,,320.0,120.0,119.0,90.0,,,180.0,23.0,0.0,1,1.0,250.0,0,0.0,0.0,506.0,,,,-60.0,57.0
320.0,4500.0,20500.0,20.0,100.0,,,,,,320.0,120.0,119.0,90.0,,,180.0,23.0,0.0,1,1.0,250.0,0,0.0,0.0,506.0,,,,-40.0,88.0
320.0,4500.0,20500.0,20.0,100.0,,,,,,320.0,120.0,119.0,90.0,,,180.0,23.0,0.0,1,1.0,250.0,0,0.0,0.0,506.0,,,,-20.0,143.0
320.0,4500.0,20500.0,20.0,100.0,,,,,,320.0,120.0,119.0,90.0,,,180.0,23.0,0.0,1,1.0,250.0,0,0.0,0.0,506.0,,,,0.0,167.0
320.0,4500.0,20500.0,20.0,100.0,,,,,,320.0,120.0,119.0,90.0,,,180.0,23.0,0.0,1,1.0,250.0,0,0.0,0.0,506.0,,,,20.0,183.0
590.0,3400.0000000000005,7700.0,100.0,100.0,,,,,,306.0,110.0,66.0,70.0,,,180.0,23.0,0.0,1,1.0,250.0,0,0.0,0.0,400.0,,,,-60.0,43.0
590.0,3400.0000000000005,7700.0,100.0,100.0,,,,,,306.0,110.0,66.0,70.0,,,180.0,23.0,0.0,1,1.0,250.0,0,0.0,0.0,400.0,,,,-40.0,98.0
590.0,3400.0000000000005,7700.0,100.0,100.0,,,,,,306.0,110.0,66.0,70.0,,,180.0,23.0,0.0,1,1.0,250.0,0,0.0,0.0,400.0,,,,-20.0,157.0
590.0,3400.0000000000005,7700.0,100.0,100.0,,,,,,306.0,110.0,66.0,70.0,,,180.0,23.0,0.0,1,1.0,250.0,0,0.0,0.0,400.0,,,,0.0,190.0
590.0,3400.0000000000005,7700.0,100.0,100.0,,,,,,306.0,110.0,66.0,70.0,,,180.0,23.0,0.0,1,1.0,250.0,0,0.0,0.0,400.0,,,,20.0,200.0
590.0,3300.0,10900.0,80.0,100.0,,,,,,310.0,100.0,64.0,70.0,,,180.0,23.0,0.0,1,1.0,250.0,0,0.0,0.0,430.0,,,,-60.0,12.0
590.0,3300.0,10900.0,80.0,100.0,,,,,,310.0,100.0,64.0,70.0,,,180.0,23.0,0.0,1,1.0,250.0,0,0.0,0.0,430.0,,,,-40.0,86.0
590.0,3300.0,10900.0,80.0,100.0,,,,,,310.0,100.0,64.0,70.0,,,180.0,23.0,0.0,1,1.0,250.0,0,0.0,0.0,430.0,,,,-20.0,124.0
590.0,3300.0,10900.0,80.0,100.0,,,,,,310.0,100.0,64.0,70.0,,,180.0,23.0,0.0,1,1.0,250.0,0,0.0,0.0,430.0,,,,0.0,176.0
590.0,3300.0,10900.0,80.0,100.0,,,,,,310.0,100.0,64.0,70.0,,,180.0,23.0,0.0,1,1.0,250.0,0,0.0,0.0,430.0,,,,20.0,181.0
590.0,3000.0,14400.0,60.0,100.0,,,,,,305.0,90.0,65.0,70.0,,,180.0,23.0,0.0,1,1.0,250.0,0,0.0,0.0,473.0,,,,-60.0,20.0
590.0,3000.0,14400.0,60.0,100.0,,,,,,305.0,90.0,65.0,70.0,,,180.0,23.0,0.0,1,1.0,250.0,0,0.0,0.0,473.0,,,,-40.0,129.0
590.0,3000.0,14400.0,60.0,100.0,,,,,,305.0,90.0,65.0,70.0,,,180.0,23.0,0.0,1,1.0,250.0,0,0.0,0.0,473.0,,,,-20.0,143.0
590.0,3000.0,14400.0,60.0,100.0,,,,,,305.0,90.0,65.0,70.0,,,180.0,23.0,0.0,1,1.0,250.0,0,0.0,0.0,473.0,,,,0.0,171.0
590.0,3000.0,14400.0,60.0,100.0,,,,,,305.0,90.0,65.0,70.0,,,180.0,23.0,0.0,1,1.0,250.0,0,0.0,0.0,473.0,,,,20.0,179.0
650.0,3300.0,18300.0,30.0,100.0,,,,,,291.0,90.0,76.0,70.0,,,180.0,23.0,0.0,1,1.0,250.0,0,0.0,0.0,496.0,,,,-60.0,88.0
650.0,3300.0,18300.0,30.0,100.0,,,,,,291.0,90.0,76.0,70.0,,,180.0,23.0,0.0,1,1.0,250.0,0,0.0,0.0,496.0,,,,-40.0,121.0
650.0,3300.0,18300.0,30.0,100.0,,,,,,291.0,90.0,76.0,70.0,,,180.0,23.0,0.0,1,1.0,250.0,0,0.0,0.0,496.0,,,,-20.0,150.0
650.0,3300.0,18300.0,30.0,100.0,,,,,,291.0,90.0,76.0,70.0,,,180.0,23.0,0.0,1,1.0,250.0,0,0.0,0.0,496.0,,,,0.0,152.0
650.0,3300.0,18300.0,30.0,100.0,,,,,,291.0,90.0,76.0,70.0,,,180.0,23.0,0.0,1,1.0,250.0,0,0.0,0.0,496.0,,,,20.0,174.0
900.0,4100.0,7800.0,130.0,100.0,,,,,,421.0,140.0,36.0,30.0,,,180.0,23.0,0.0,1,1.0,250.0,0,0.0,0.0,430.0,,,,-60.0,39.0
900.0,4100.0,7800.0,130.0,100.0,,,,,,421.0,140.0,36.0,30.0,,,180.0,23.0,0.0,1,1.0,250.0,0,0.0,0.0,430.0,,,,-40.0,95.0
900.0,4100.0,7800.0,130.0,100.0,,,,,,421.0,140.0,36.0,30.0,,,180.0,23.0,0.0,1,1.0,250.0,0,0.0,0.0,430.0,,,,-20.0,160.0
900.0,4100.0,7800.0,130.0,100.0,,,,,,421.0,140.0,36.0,30.0,,,180.0,23.0,0.0,1,1.0,250.0,0,0.0,0.0,430.0,,,,0.0,148.0
900.0,4100.0,7800.0,130.0,100.0,,,,,,421.0,140.0,36.0,30.0,,,180.0,23.0,0.0,1,1.0,250.0,0,0.0,0.0,430.0,,,,20.0,198.0
890.0,3500.0,11800.0,110.0,100.0,,,,,,404.0,120.0,73.0,80.0,,,180.0,23.0,0.0,1,1.0,250.0,0,0.0,0.0,450.0,,,,-60.0,60.0
890.0,3500.0,11800.0,110.0,100.0,,,,,,404.0,120.0,73.0,80.0,,,180.0,23.0,0.0,1,1.0,250.0,0,0.0,0.0,450.0,,,,-40.0,117.0
890.0,3500.0,11800.0,110.0,100.0,,,,,,404.0,120.0,73.0,80.0,,,180.0,23.0,0.0,1,1.0,250.0,0,0.0,0.0,450.0,,,,-20.0,162.0
890.0,3500.0,11800.0,110.0,100.0,,,,,,404.0,120.0,73.0,80.0,,,180.0,23.0,0.0,1,1.0,250.0,0,0.0,0.0,450.0,,,,0.0,186.0
890.0,3500.0,11800.0,110.0,100.0,,,,,,404.0,120.0,73.0,80.0,,,180.0,23.0,0.0,1,1.0,250.0,0,0.0,0.0,450.0,,,,20.0,188.0
880.0,3700.0,15900.0,110.0,100.0,,,,,,491.0,120.0,77.0,30.0,,,180.0,23.0,0.0,1,1.0,250.0,0,0.0,0.0,478.0,,,,-60.0,81.0
880.0,3700.0,15900.0,110.0,100.0,,,,,,491.0,120.0,77.0,30.0,,,180.0,23.0,0.0,1,1.0,250.0,0,0.0,0.0,478.0,,,,-40.0,110.0
880.0,3700.0,15900.0,110.0,100.0,,,,,,491.0,120.0,77.0,30.0,,,180.0,23.0,0.0,1,1.0,250.0,0,0.0,0.0,478.0,,,,-20.0,157.0
880.0,3700.0,15900.0,110.0,100.0,,,,,,491.0,120.0,77.0,30.0,,,180.0,23.0,0.0,1,1.0,250.0,0,0.0,0.0,478.0,,,,0.0,160.0
880.0,3700.0,15900.0,110.0,100.0,,,,,,491.0,120.0,77.0,30.0,,,180.0,23.0,0.0,1,1.0,250.0,0,0.0,0.0,478.0,,,,20.0,174.0
980.0,3900.0,22500.0,80.0,140.0,,,,,,330.0,130.0,88.0,30.0,,,180.0,23.0,0.0,1,1.0,250.0,0,0.0,0.0,541.0,,,,-60.0,53.0
980.0,3900.0,22500.0,80.0,140.0,,,,,,330.0,130.0,88.0,30.0,,,180.0,23.0,0.0,1,1.0,250.0,0,0.0,0.0,541.0,,,,-40.0,95.0
980.0,3900.0,22500.0,80.0,140.0,,,,,,330.0,130.0,88.0,30.0,,,180.0,23.0,0.0,1,1.0,250.0,0,0.0,0.0,541.0,,,,-20.0,126.0
980.0,3900.0,22500.0,80.0,140.0,,,,,,330.0,130.0,88.0,30.0,,,180.0,23.0,0.0,1,1.0,250.0,0,0.0,0.0,541.0,,,,0.0,148.0
980.0,3900.0,22500.0,80.0,140.0,,,,,,330.0,130.0,88.0,30.0,,,180.0,23.0,0.0,1,1.0,250.0,0,0.0,0.0,541.0,,,,20.0,188.0
1200.0,4300.0,8600.0,110.0,140.0,,,,,,329.0,150.0,54.0,50.0,,,180.0,23.0,0.0,1,1.0,250.0,0,0.0,0.0,445.0,,,,-60.0,86.0
1200.0,4300.0,8600.0,110.0,140.0,,,,,,329.0,150.0,54.0,50.0,,,180.0,23.0,0.0,1,1.0,250.0,0,0.0,0.0,445.0,,,,-40.0,114.0
1200.0,4300.0,8600.0,110.0,140.0,,,,,,329.0,150.0,54.0,50.0,,,180.0,23.0,0.0,1,1.0,250.0,0,0.0,0.0,445.0,,,,-20.0,140.0
1200.0,4300.0,8600.0,110.0,140.0,,,,,,329.0,150.0,54.0,50.0,,,180.0,23.0,0.0,1,1.0,250.0,0,0.0,0.0,445.0,,,,0.0,183.0
1200.0,4300.0,8600.0,110.0,140.0,,,,,,329.0,150.0,54.0,50.0,,,180.0,23.0,0.0,1,1.0,250.0,0,0.0,0.0,445.0,,,,20.0,190.0
1200.0,4400.0,13500.0,100.0,140.0,,,,,,326.0,150.0,55.0,30.0,,,180.0,23.0,0.0,1,1.0,250.0,0,0.0,0.0,516.0,,,,-60.0,100.0
1200.0,4400.0,13500.0,100.0,140.0,,,,,,326.0,150.0,55.0,30.0,,,180.0,23.0,0.0,1,1.0,250.0,0,0.0,0.0,516.0,,,,-40.0,138.0
1200.0,4400.0,13500.0,100.0,140.0,,,,,,326.0,150.0,55.0,30.0,,,180.0,23.0,0.0,1,1.0,250.0,0,0.0,0.0,516.0,,,,-20.0,145.0
1200.0,4400.0,13500.0,100.0,140.0,,,,,,326.0,150.0,55.0,30.0,,,180.0,23.0,0.0,1,1.0,250.0,0,0.0,0.0,516.0,,,,0.0,162.0
1200.0,4400.0,13500.0,100.0,140.0,,,,,,326.0,150.0,55.0,30.0,,,180.0,23.0,0.0,1,1.0,250.0,0,0.0,0.0,516.0,,,,20.0,176.0
1300.0,3700.0,18300.0,100.0,110.0,,,,,,318.0,130.0,63.0,30.0,,,180.0,23.0,0.0,1,1.0,250.0,0,0.0,0.0,526.0,,,,-60.0,89.0
1300.0,3700.0,18300.0,100.0,110.0,,,,,,318.0,130.0,63.0,30.0,,,180.0,23.0,0.0,1,1.0,250.0,0,0.0,0.0,526.0,,,,-40.0,114.0
1300.0,3700.0,18300.0,100.0,110.0,,,,,,318.0,130.0,63.0,30.0,,,180.0,23.0,0.0,1,1.0,250.0,0,0.0,0.0,526.0,,,,-20.0,136.0
1300.0,3700.0,18300.0,100.0,110.0,,,,,,318.0,130.0,63.0,30.0,,,180.0,23.0,0.0,1,1.0,250.0,0,0.0,0.0,526.0,,,,0.0,167.0
1300.0,3700.0,18300.0,100.0,110.0,,,,,,318.0,130.0,63.0,30.0,,,180.0,23.0,0.0,1,1.0,250.0,0,0.0,0.0,526.0,,,,20.0,174.0
1100.0,3600.0,21800.0,80.0,110.0,,,,,,342.0,120.0,74.0,30.0,,,180.0,23.0,0.0,1,1.0,250.0,0,0.0,0.0,617.0,,,,-60.0,52.0
1100.0,3600.0,21800.0,80.0,110.0,,,,,,342.0,120.0,74.0,30.0,,,180.0,23.0,0.0,1,1.0,250.0,0,0.0,0.0,617.0,,,,-40.0,64.0
1100.0,3600.0,21800.0,80.0,110.0,,,,,,342.0,120.0,74.0,30.0,,,180.0,23.0,0.0,1,1.0,250.0,0,0.0,0.0,617.0,,,,-20.0,107.0
1100.0,3600.0,21800.0,80.0,110.0,,,,,,342.0,120.0,74.0,30.0,,,180.0,23.0,0.0,1,1.0,250.0,0,0.0,0.0,617.0,,,,0.0,129.0
1100.0,3600.0,21800.0,80.0,110.0,,,,,,342.0,120.0,74.0,30.0,,,180.0,23.0,0.0,1,1.0,250.0,0,0.0,0.0,617.0,,,,20.0,162.0
570.0,6200.0,12200.0,100.0,120.0,500.0,900.0,,110.0,,1100.0,180.0,43.0,70.0,1.0,30.0,280.0,30.0,0.0,1,2.8,200.0,2,200.0,14.0,,538.0,,,,
530.0,6800.000000000001,13000.0,100.0,100.0,400.0,600.0,,90.0,,1300.0,170.0,39.0,70.0,1.0,30.0,280.0,30.0,0.0,1,2.8,200.0,2,200.0,14.0,,552.0,,,,
580.0,5900.0,11200.000000000002,130.0,150.0,300.0,1200.0,,150.0,,640.0,80.0,73.0,110.0,1.0,20.0,280.0,30.0,0.0,1,2.8,200.0,2,200.0,14.0,,552.0,,,,
530.0,7000.0,12800.0,130.0,150.0,300.0,1000.0,,150.0,,622.0,80.0,71.0,120.0,2.0,20.0,280.0,30.0,0.0,1,2.8,200.0,2,200.0,14.0,,557.0,,,,
550.0,4200.0,9000.0,160.0,120.0,5500.0,600.0,,120.0,,780.0,220.0,46.0,20.0,1.0,70.0,285.0,32.0,0.0,1,2.9,200.0,2,200.0,14.0,,552.0,,,,
690.0000000000001,5600.000000000001,11200.000000000002,160.0,110.0,5800.0,600.0,,130.0,,837.0,280.0,41.0,30.0,3.0,90.0,280.0,30.0,0.0,1,2.8,200.0,2,200.0,14.0,,572.0,,,,
650.0,5900.0,11700.0,150.0,110.0,6200.0,500.0,,130.0,,781.0,260.0,34.0,30.0,3.0,100.0,280.0,30.0,0.0,1,2.8,200.0,2,200.0,14.0,,582.0,,,,
660.0,2300.0,7900.0,150.0,150.0,300.0,1100.0,,130.0,,796.0,310.0,70.0,210.0,16.0,70.0,285.0,32.0,0.0,1,2.9,200.0,2,200.0,14.0,,498.0,,,,
670.0,3900.0,11200.000000000002,140.0,160.0,300.0,1000.0,,160.0,,684.0,570.0,74.0,460.0,28.0,100.0,280.0,30.0,0.0,1,2.8,200.0,2,200.0,14.0,,538.0,,,,
620.0,3700.0,11000.0,150.0,140.0,200.0,800.0,,150.0,,816.0,390.0,69.0,510.0,28.0,10.0,280.0,30.0,0.0,1,2.8,200.0,2,200.0,14.0,,533.0,,,,
550.0,3400.0000000000005,8100.000000000001,100.0,90.0,200.0,500.0,,110.0,,466.0,20.0,59.0,40.0,1.0,10.0,285.0,32.0,0.0,1,2.9,200.0,2,200.0,14.0,,491.0,,,,
660.0,5600.000000000001,11399.999999999998,100.0,110.0,200.0,700.0000000000001,,160.0,,495.0,30.0,34.0,40.0,1.0,30.0,280.0,30.0,0.0,1,2.8,200.0,2,200.0,14.0,,533.0,,,,
670.0,5100.0,10800.0,130.0,110.0,200.0,800.0,,150.0,,412.0,30.0,46.0,40.0,1.0,20.0,280.0,30.0,0.0,1,2.8,200.0,2,200.0,14.0,,533.0,,,,
540.0,5000.0,16800.0,90.0,150.0,100.0,1000.0,,80.0,,690.0,70.0,48.0,110.0,1.0,20.0,280.0,30.0,0.0,1,2.8,200.0,2,200.0,14.0,,557.0,,,,
460.0,5300.0,17400.0,80.0,150.0,100.0,900.0,,60.0,,736.0,80.0,37.0,130.0,1.0,20.0,280.0,30.0,0.0,1,2.8,200.0,2,200.0,14.0,,552.0,,,,
700.0000000000001,4600.0,11900.0,100.0,180.0,100.0,1000.0,,160.0,,771.0,430.0,46.0,370.0,19.0,70.0,280.0,30.0,0.0,1,2.8,200.0,2,200.0,14.0,,538.0,,,,
590.0,4600.0,12500.0,90.0,150.0,100.0,600.0,,130.0,,788.0,410.0,57.0,440.0,19.0,60.0,280.0,30.0,0.0,1,2.8,200.0,2,200.0,14.0,,535.0,,,,
680.0,3500.0,10600.0,60.0,90.0,,270.0,,,,416.0,36.0,63.0,,,,170.0,21.0,0.0,1,1.0,200.0,0,0.0,0.0,,,,,-62.0,100.0
680.0,3500.0,10600.0,60.0,90.0,,270.0,,,,416.0,36.0,63.0,,,,170.0,21.0,0.0,1,1.0,200.0,0,580.0,2.0,,,,,-78.0,100.0
709.9999999999999,3600.0,10900.0,60.0,90.0,,4100.0,,,,418.0,41.0,71.0,,,,170.0,21.0,0.0,1,1.0,200.0,0,0.0,0.0,,,,,-61.0,100.0
709.9999999999999,3600.0,10900.0,60.0,90.0,,4100.0,,,,418.0,41.0,71.0,,,,170.0,21.0,0.0,1,1.0,200.0,0,580.0,2.0,,,,,-73.0,100.0
720.0,3500.0,10500.0,50.0,70.0,,7900.0,,,,421.0,37.0,73.0,,,,170.0,21.0,0.0,1,1.0,200.0,0,0.0,0.0,,,,,-63.0,100.0
720.0,3500.0,10500.0,50.0,70.0,,7900.0,,,,421.0,37.0,73.0,,,,170.0,21.0,0.0,1,1.0,200.0,0,580.0,2.0,,,,,-68.0,100.0
750.0,3500.0,10900.0,60.0,80.0,,12200.0,,,,424.0,52.0,87.0,,,,170.0,21.0,0.0,1,1.0,200.0,0,0.0,0.0,,,,,-57.0,100.0
750.0,3500.0,10900.0,60.0,80.0,,12200.0,,,,424.0,52.0,87.0,,,,170.0,21.0,0.0,1,1.0,200.0,0,580.0,2.0,,,,,-60.0,100.0
700.0000000000001,3400.0000000000005,10600.0,60.0,80.0,,15700.0,,,,463.0,41.0,85.0,,,,170.0,21.0,0.0,1,1.0,200.0,0,0.0,0.0,,,,,-40.0,100.0
700.0000000000001,3400.0000000000005,10600.0,60.0,80.0,,15700.0,,,,463.0,41.0,85.0,,,,170.0,21.0,0.0,1,1.0,200.0,0,580.0,2.0,,,,,-48.0,100.0
730.0,3400.0000000000005,10700.0,60.0,70.0,,19700.0,,,,430.0,40.0,89.0,,,,170.0,21.0,0.0,1,1.0,200.0,0,0.0,0.0,,,,,-25.0,100.0
730.0,3400.0000000000005,10700.0,60.0,70.0,,19700.0,,,,430.0,40.0,89.0,,,,170.0,21.0,0.0,1,1.0,200.0,0,580.0,2.0,,,,,-40.0,100.0
770.0,3500.0,10500.0,60.0,80.0,,22800.0,,,,424.0,37.0,88.0,,,,170.0,21.0,0.0,1,1.0,200.0,0,0.0,0.0,,,,,1.0,100.0
770.0,3500.0,10500.0,60.0,80.0,,22800.0,,,,424.0,37.0,88.0,,,,170.0,21.0,0.0,1,1.0,200.0,0,580.0,2.0,,,,,-25.0,100.0
720.0,3800.0,10900.0,60.0,90.0,,28000.0,,,,467.0,33.0,85.0,,,,170.0,21.0,0.0,1,1.0,200.0,0,0.0,0.0,,,,,20.0,100.0
720.0,3800.0,10900.0,60.0,90.0,,28000.0,,,,467.0,33.0,85.0,,,,170.0,21.0,0.0,1,1.0,200.0,0,580.0,2.0,,,,,1.0,100.0
500.0,2900.0,7200.0,70.0,90.0,7700.0,5200.0,2300.0,,11900.0,250.0,70.0,80.0,210.0,21.0,330.0,680.0,34.0,0.0,1,2.0,200.0,1,0.0,0.0,649.0,,,,,
500.0,2700.0,7500.0,60.0,100.0,7500.0,5000.0,2300.0,,10500.0,190.0,70.0,80.0,180.0,21.0,320.0,680.0,34.0,0.0,1,3.3,200.0,1,0.0,0.0,576.0,,,,,
500.0,2600.0,7500.0,60.0,100.0,7500.0,5000.0,2400.0,,10400.0,210.0,70.0,80.0,180.0,25.0,320.0,680.0,34.0,0.0,1,4.6,200.0,1,0.0,0.0,556.0,,,,,
500.0,2700.0,7700.0,50.0,100.0,7300.0,4900.0,2400.0,,10400.0,210.0,70.0,80.0,170.0,25.0,310.0,665.0,34.0,0.0,1,5.3,200.0,1,0.0,0.0,538.0,,,,,
500.0,2600.0,9800.0,50.0,120.0,5400.0,4100.0,2700.0,,8500.0,240.0,100.0,80.0,140.0,26.0,200.0,670.0,34.0,0.0,1,2.0,200.0,1,0.0,0.0,571.0,,,,,
500.0,2500.0,9800.0,50.0,110.0,5500.0,4200.0,2700.0,,8100.000000000001,230.0,100.0,80.0,150.0,26.0,210.0,670.0,34.0,0.0,1,3.3,200.0,1,0.0,0.0,561.0,,,,,
500.0,2400.0,9700.0,50.0,120.0,5300.0,4000.0,2600.0,,8200.0,230.0,90.0,80.0,140.0,21.0,200.0,670.0,34.0,0.0,1,4.6,200.0,1,0.0,0.0,552.0,,,,,
400.0,2400.0,9800.0,50.0,120.0,5300.0,4000.0,2700.0,,8200.0,210.0,90.0,80.0,130.0,25.0,190.0,670.0,34.0,0.0,1,5.3,200.0,1,0.0,0.0,541.0,,,,,
500.0,3500.0,7900.0,70.0,110.0,13899.999999999998,5600.000000000001,2800.0000000000005,,9600.0,210.0,40.0,80.0,200.0,15.0,330.0,640.0,34.0,0.0,1,2.0,200.0,1,0.0,0.0,678.0,,,,,
500.0,3600.0,8200.0,70.0,110.0,14400.0,5500.0,2900.0,,9200.0,190.0,50.0,80.0,190.0,14.0,320.0,660.0,34.0,0.0,1,3.3,200.0,1,0.0,0.0,636.0,,,,,
500.0,3600.0,8500.0,70.0,120.0,14900.0,5500.0,3100.0,,8900.0,210.0,40.0,80.0,170.0,19.0,320.0,660.0,34.0,0.0,1,4.6,200.0,1,0.0,0.0,601.0,,,,,
500.0,3600.0,8600.0,70.0,120.0,15000.0,5400.0,3100.0,,8700.0,200.0,50.0,80.0,160.0,17.0,310.0,660.0,34.0,0.0,1,5.3,200.0,1,0.0,0.0,585.0,,,,,
500.0,3900.0,11000.0,60.0,130.0,18700.0,5300.0,3700.0,,5699.999999999999,220.0,60.0,70.0,160.0,12.0,210.0,660.0,34.0,0.0,1,2.0,200.0,1,0.0,0.0,592.0,,,,,
500.0,3800.0,11100.000000000002,50.0,140.0,18900.0,5200.0,3700.0,,5600.000000000001,220.0,50.0,70.0,150.0,11.0,200.0,660.0,34.0,0.0,1,3.3,200.0,1,0.0,0.0,555.0,,,,,
500.0,3900.0,11000.0,60.0,130.0,18700.0,5200.0,3700.0,,5699.999999999999,220.0,60.0,80.0,140.0,13.0,210.0,660.0,34.0,0.0,1,4.6,200.0,1,0.0,0.0,547.0,,,,,
500.0,4000.0,11200.000000000002,60.0,140.0,19000.0,5100.0,3700.0,,5500.0,210.0,60.0,70.0,140.0,11.0,200.0,660.0,34.0,0.0,1,5.3,200.0,1,0.0,0.0,543.0,,,,,
700.0000000000001,5300.0,17200.0,120.0,160.0,100.0,300.0,100.0,100.0,300.0,176.0,240.0,54.0,210.0,7.0,,700.0,32.0,0.0,1,4.8,200.0,1,0.0,0.0,462.0,638.0,31.0,67.0,-28.0,35.0
800.0,5900.0,18400.0,130.0,160.0,100.0,500.0,100.0,100.0,3800.0,155.0,230.0,54.0,240.0,8.0,,700.0,32.0,0.0,1,4.8,200.0,1,0.0,0.0,507.0,694.0,30.0,58.0,9.0,35.0
800.0,6200.0,18600.0,130.0,160.0,100.0,500.0,100.0,100.0,8100.000000000001,174.0,230.0,54.0,220.0,10.0,,700.0,32.0,0.0,1,4.8,200.0,1,0.0,0.0,523.0,714.0,30.0,53.0,-5.0,35.0
800.0,5800.0,18300.0,130.0,160.0,4500.0,500.0,100.0,100.0,300.0,171.0,230.0,55.0,230.0,6.0,,700.0,32.0,0.0,1,4.8,200.0,1,0.0,0.0,522.0,709.0,30.0,54.0,-11.0,35.0
800.0,5900.0,18400.0,130.0,150.0,4500.0,500.0,100.0,100.0,4000.0,168.0,250.0,49.0,240.0,9.0,,700.0,32.0,0.0,1,4.8,200.0,1,0.0,0.0,500.0,731.0,28.0,49.0,11.0,35.0
800.0,6200.0,18500.0,130.0,170.0,4500.0,500.0,100.0,100.0,8100.000000000001,152.0,220.0,52.0,240.0,10.0,,700.0,32.0,0.0,1,4.8,200.0,1,0.0,0.0,504.0,743.0,27.0,46.0,18.0,35.0
800.0,6200.0,18300.0,130.0,140.0,15100.0,500.0,100.0,100.0,300.0,185.0,230.0,67.0,200.0,7.0,,700.0,32.0,0.0,1,4.8,200.0,1,0.0,0.0,515.0,737.0,26.0,48.0,0.0,35.0
700.0000000000001,5900.0,18500.0,130.0,140.0,15000.0,500.0,100.0,100.0,4200.0,146.0,250.0,57.0,200.0,9.0,,700.0,32.0,0.0,1,4.8,200.0,1,0.0,0.0,515.0,810.0,24.0,41.0,30.0,35.0
800.0,6600.0,19200.0,130.0,150.0,15400.0,500.0,100.0,100.0,8900.0,148.0,260.0,51.0,230.0,13.0,,700.0,32.0,0.0,1,4.8,200.0,1,0.0,0.0,542.0,829.0,26.0,51.0,33.0,35.0
900.0,6300.0,19000.0,130.0,150.0,100.0,500.0,100.0,100.0,400.0,165.0,250.0,56.0,190.0,36.0,,700.0,32.0,0.0,1,4.8,200.0,1,0.0,0.0,466.0,761.0,29.0,44.0,37.0,35.0
800.0,6700.0,19400.0,130.0,150.0,5100.0,500.0,100.0,100.0,4300.0,142.0,280.0,57.0,220.0,40.0,,700.0,32.0,0.0,1,4.8,200.0,1,0.0,0.0,489.0,807.0,27.0,42.0,51.0,35.0
800.0,6800.000000000001,19400.0,130.0,150.0,15400.0,500.0,100.0,100.0,8500.0,132.0,290.0,55.0,270.0,44.0,,700.0,32.0,0.0,1,4.8,200.0,1,0.0,0.0,546.0,869.0,21.0,28.0,55.0,35.0
700.0000000000001,3400.0000000000005,9500.0,270.0,210.0,0.0,0.0,0.0,60.0,0.0,,70.0,90.0,35.0,,60.0,,,0.0,1,2.7,250.0,0,0.0,0.0,456.2,529.8,27.5,73.0,,
700.0000000000001,3400.0000000000005,9500.0,270.0,210.0,0.0,0.0,0.0,60.0,0.0,,70.0,90.0,35.0,,60.0,,,0.0,1,2.7,250.0,0,600.0,2.1,430.7,519.9,29.5,73.5,,
600.0,2800.0000000000005,5500.0,240.0,410.0,12600.0,0.0,0.0,100.0,200.0,,70.0,70.0,35.0,,60.0,,,0.0,1,2.2,250.0,0,0.0,0.0,475.8,564.1,28.0,70.5,,
600.0,2800.0000000000005,5500.0,240.0,410.0,12600.0,0.0,0.0,100.0,200.0,,70.0,70.0,35.0,,60.0,,,0.0,1,2.2,250.0,0,600.0,2.1,430.7,529.8,24.5,69.0,,
900.0,4200.0,9300.0,110.0,580.0,0.0,0.0,200.0,40.0,800.0,,140.0,160.0,40.0,,120.0,,,0.0,1,2.5,250.0,0,0.0,0.0,491.5,573.9,28.0,74.0,,
900.0,4200.0,9300.0,110.0,580.0,0.0,0.0,200.0,40.0,800.0,,140.0,160.0,40.0,,120.0,,,0.0,1,2.5,250.0,0,600.0,2.1,420.9,541.5,24.5,74.5,,
800.0,3300.0,6500.0,150.0,260.0,5000.0,3500.0,80.0,40.0,200.0,,200.0,140.0,45.0,,150.0,,,0.0,1,2.4,250.0,0,0.0,0.0,503.3,591.5,28.0,73.0,,
800.0,3300.0,6500.0,150.0,260.0,5000.0,3500.0,80.0,40.0,200.0,,200.0,140.0,45.0,,150.0,,,0.0,1,2.4,250.0,0,600.0,2.1,500.3,600.4,22.7,73.7,,
700.0000000000001,6100.0,10700.0,250.0,260.0,0.0,0.0,0.0,140.0,0.0,,64.0,94.0,70.0,,40.0,,,0.0,1,2.8,250.0,0,0.0,0.0,479.7,583.7,24.0,71.5,,
700.0000000000001,6100.0,10700.0,250.0,260.0,0.0,0.0,0.0,140.0,0.0,,64.0,94.0,70.0,,40.0,,,0.0,1,2.8,250.0,0,600.0,2.1,456.2,555.2,24.5,72.0,,
700.0000000000001,2100.0,7500.0,110.0,110.0,0.0,0.0,0.0,0.0,0.0,,0.0,190.0,69.0,,0.0,,,0.0,1,2.6,250.0,0,0.0,0.0,463.0,552.3,33.0,75.0,,
700.0000000000001,2100.0,7500.0,110.0,110.0,0.0,0.0,0.0,0.0,0.0,,0.0,190.0,69.0,,0.0,,,0.0,1,2.6,250.0,0,600.0,2.1,369.8,486.6,,76.0,,
900.0,4400.0,9000.0,100.0,270.0,0.0,0.0,0.0,0.0,0.0,,200.0,70.0,88.0,,0.0,,,0.0,1,1.8,150.0,0,0.0,0.0,486.8,569.3,24.0,71.0,,
900.0,4400.0,9000.0,100.0,270.0,0.0,0.0,0.0,0.0,0.0,,200.0,70.0,88.0,,0.0,,,0.0,1,1.8,150.0,0,600.0,2.1,,,,,,
800.0,3500.0,6500.0,100.0,210.0,12000.0,0.0,0.0,200.0,0.0,,40.0,100.0,150.0,,0.0,,,0.0,1,1.8,140.0,0,0.0,0.0,453.8,536.3,22.6,72.0,,
800.0,3500.0,6500.0,100.0,210.0,12000.0,0.0,0.0,200.0,0.0,,40.0,100.0,150.0,,0.0,,,0.0,1,1.8,140.0,0,600.0,2.1,,,,,,
600.0,5300.0,11500.0,130.0,150.0,0.0,200.0,0.0,0.0,0.0,,0.0,100.0,57.0,,0.0,,,0.0,1,1.8,150.0,0,0.0,0.0,553.3,626.9,25.0,70.4,,
600.0,5300.0,11500.0,130.0,150.0,0.0,200.0,0.0,0.0,0.0,,0.0,100.0,57.0,,0.0,,,0.0,1,1.8,150.0,0,600.0,2.1,,,,,,
700.0000000000001,4700.0,8500.0,130.0,240.0,0.0,0.0,0.0,100.0,0.0,,80.0,120.0,43.0,,0.0,,,0.0,1,1.8,150.0,0,0.0,0.0,478.5,569.3,22.1,72.4,,
700.0000000000001,4700.0,8500.0,130.0,240.0,0.0,0.0,0.0,100.0,0.0,,80.0,120.0,43.0,,0.0,,,0.0,1,1.8,150.0,0,600.0,2.1,,,,,,
700.0000000000001,4700.0,11000.0,110.0,200.0,0.0,0.0,0.0,100.0,0.0,,200.0,190.0,53.0,,0.0,,,0.0,1,1.9,140.0,0,0.0,0.0,561.1,643.5,21.0,64.2,,
700.0000000000001,4700.0,11000.0,110.0,200.0,0.0,0.0,0.0,100.0,0.0,,200.0,190.0,53.0,,0.0,,,0.0,1,1.9,140.0,0,600.0,2.1,,,,,,
800.0,4900.0,9000.0,140.0,290.0,0.0,500.0,0.0,0.0,0.0,,50.0,170.0,108.0,,0.0,,,0.0,1,1.9,150.0,0,0.0,0.0,486.8,577.5,20.5,70.2,,
800.0,4900.0,9000.0,140.0,290.0,0.0,500.0,0.0,0.0,0.0,,50.0,170.0,108.0,,0.0,,,0.0,1,1.9,150.0,0,600.0,2.1,,,,,,
500.0,2500.0,11500.0,150.0,240.0,0.0,0.0,0.0,40.0,1200.0,,30.0,140.0,105.0,,50.0,,,0.0,1,2.4,200.0,1,0.0,0.0,420.8,504.2,33.0,73.0,,
500.0,2500.0,11500.0,150.0,240.0,0.0,0.0,0.0,40.0,1200.0,,30.0,140.0,105.0,,50.0,,,0.0,1,2.4,200.0,1,600.0,2.1,387.5,482.7,29.5,70.5,,
1000.0,1800.0,16000.0,150.0,290.0,0.0,0.0,5000.0,40.0,1400.0000000000002,,20.0,110.0,80.0,,100.0,,,0.0,1,2.4,200.0,1,0.0,0.0,630.8,725.9,24.5,68.5,,
1000.0,1800.0,16000.0,150.0,290.0,0.0,0.0,5000.0,40.0,1400.0000000000002,,20.0,110.0,80.0,,100.0,,,0.0,1,2.4,200.0,1,600.0,2.1,605.3,694.5,25.5,67.5,,
900.0,2800.0000000000005,15200.0,150.0,450.0,0.0,0.0,5000.0,50.0,1000.0,,80.0,110.0,125.0,,50.0,,,0.0,1,2.4,200.0,1,0.0,0.0,540.5,645.5,27.5,66.0,,
900.0,2800.0000000000005,15200.0,150.0,450.0,0.0,0.0,5000.0,50.0,1000.0,,80.0,110.0,125.0,,50.0,,,0.0,1,2.4,200.0,1,600.0,2.1,562.1,640.6,27.5,66.5,,
1200.0,2200.0,12400.0,360.0,190.0,0.0,0.0,0.0,0.0,1800.0,,0.0,110.0,110.0,,200.0,,,0.0,1,1.7,200.0,1,0.0,0.0,483.6,586.6,32.0,70.5,,
1200.0,2200.0,12400.0,360.0,190.0,0.0,0.0,0.0,0.0,1800.0,,0.0,110.0,110.0,,200.0,,,0.0,1,1.7,200.0,1,600.0,2.1,414.0,532.7,33.0,74.5,,
1500.0,3200.0,12000.0,170.0,250.0,0.0,0.0,0.0,0.0,0.0,,0.0,99.0,90.0,,0.0,,,0.0,1,1.6,200.0,1,0.0,0.0,536.6,627.8,30.0,68.0,,
1500.0,3200.0,12000.0,170.0,250.0,0.0,0.0,0.0,0.0,0.0,,0.0,99.0,90.0,,0.0,,,0.0,1,1.6,200.0,1,600.0,1.3,487.6,586.6,31.0,73.5,,
800.0,2100.0,12000.0,140.0,220.0,0.0,0.0,0.0,0.0,0.0,,0.0,100.0,128.0,,60.0,,,0.0,1,1.7,200.0,1,0.0,0.0,453.2,596.4,30.0,74.0,,
800.0,2100.0,12000.0,140.0,220.0,0.0,0.0,0.0,0.0,0.0,,0.0,100.0,128.0,,60.0,,,0.0,1,1.7,200.0,1,600.0,1.7,455.2,569.0,35.0,74.0,,
1000.0,1200.0,12000.0,130.0,240.0,0.0,0.0,0.0,0.0,0.0,,0.0,89.0,42.0,,60.0,,,0.0,1,1.7,200.0,1,0.0,0.0,519.9,593.5,30.0,72.0,,
1000.0,1200.0,12000.0,130.0,240.0,0.0,0.0,0.0,0.0,0.0,,0.0,89.0,42.0,,60.0,,,0.0,1,1.7,200.0,1,600.0,2.3,390.1,487.6,37.0,77.0,,
640.0,2700.0,14400.0,210.0,240.0,,,200.0,90.0,2800.0000000000005,590.0,,102.0,,,,625.0,75.36,0.0,1,4.6,200.0,3,0.0,0.0,388.0,497.0,30.0,58.0,-60.0,10.0
640.0,2700.0,14400.0,210.0,240.0,,,200.0,90.0,2800.0000000000005,590.0,,102.0,,,,625.0,75.36,0.0,1,4.6,200.0,3,0.0,0.0,388.0,497.0,30.0,58.0,-50.0,14.0
640.0,2700.0,14400.0,210.0,240.0,,,200.0,90.0,2800.0000000000005,590.0,,102.0,,,,625.0,75.36,0.0,1,4.6,200.0,3,0.0,0.0,388.0,497.0,30.0,58.0,-20.0,61.0
640.0,2700.0,14400.0,210.0,240.0,,,200.0,90.0,2800.0000000000005,590.0,,102.0,,,,625.0,75.36,0.0,1,4.6,200.0,3,0.0,0.0,388.0,497.0,30.0,58.0,0.0,105.0
730.0,3300.0,14400.0,210.0,180.0,,,200.0,90.0,2200.0,563.0,,124.0,,,,625.0,75.36,0.0,1,4.6,200.0,3,0.0,0.0,383.0,492.0,30.0,66.0,-60.0,40.0
730.0,3300.0,14400.0,210.0,180.0,,,200.0,90.0,2200.0,563.0,,124.0,,,,625.0,75.36,0.0,1,4.6,200.0,3,0.0,0.0,383.0,492.0,30.0,66.0,-50.0,49.0
730.0,3300.0,14400.0,210.0,180.0,,,200.0,90.0,2200.0,563.0,,124.0,,,,625.0,75.36,0.0,1,4.6,200.0,3,0.0,0.0,383.0,492.0,30.0,66.0,-30.0,99.0
730.0,3300.0,14400.0,210.0,180.0,,,200.0,90.0,2200.0,563.0,,124.0,,,,625.0,75.36,0.0,1,4.6,200.0,3,0.0,0.0,383.0,492.0,30.0,66.0,0.0,111.0
600.0,2900.0,16800.0,170.0,190.0,,,200.0,100.0,2800.0000000000005,521.0,,133.0,,,,625.0,75.36,0.0,1,4.6,200.0,3,0.0,0.0,371.0,526.0,34.0,66.0,-60.0,25.0
600.0,2900.0,16800.0,170.0,190.0,,,200.0,100.0,2800.0000000000005,521.0,,133.0,,,,625.0,75.36,0.0,1,4.6,200.0,3,0.0,0.0,371.0,526.0,34.0,66.0,-40.0,38.0
600.0,2900.0,16800.0,170.0,190.0,,,200.0,100.0,2800.0000000000005,521.0,,133.0,,,,625.0,75.36,0.0,1,4.6,200.0,3,0.0,0.0,371.0,526.0,34.0,66.0,-20.0,76.0
600.0,2900.0,16800.0,170.0,190.0,,,200.0,100.0,2800.0000000000005,521.0,,133.0,,,,625.0,75.36,0.0,1,4.6,200.0,3,0.0,0.0,371.0,526.0,34.0,66.0,0.0,105.0
800.0,3100.0,16700.0,170.0,170.0,,,300.0,100.0,2500.0,502.0,,82.0,,,,625.0,75.36,0.0,1,4.6,200.0,3,0.0,0.0,391.0,522.0,30.0,64.0,-60.0,39.0
800.0,3100.0,16700.0,170.0,170.0,,,300.0,100.0,2500.0,502.0,,82.0,,,,625.0,75.36,0.0,1,4.6,200.0,3,0.0,0.0,391.0,522.0,30.0,64.0,-50.0,43.0
800.0,3100.0,16700.0,170.0,170.0,,,300.0,100.0,2500.0,502.0,,82.0,,,,625.0,75.36,0.0,1,4.6,200.0,3,0.0,0.0,391.0,522.0,30.0,64.0,-20.0,95.0
800.0,3100.0,16700.0,170.0,170.0,,,300.0,100.0,2500.0,502.0,,82.0,,,,625.0,75.36,0.0,1,4.6,200.0,3,0.0,0.0,391.0,522.0,30.0,64.0,0.0,114.0
859.9999999999999,2800.0000000000005,16800.0,230.0,200.0,,,100.0,100.0,2300.0,487.0,,77.0,,,,625.0,75.36,0.0,1,4.6,200.0,3,0.0,0.0,389.0,564.0,28.0,69.0,-60.0,38.0
859.9999999999999,2800.0000000000005,16800.0,230.0,200.0,,,100.0,100.0,2300.0,487.0,,77.0,,,,625.0,75.36,0.0,1,4.6,200.0,3,0.0,0.0,389.0,564.0,28.0,69.0,-40.0,51.0
859.9999999999999,2800.0000000000005,16800.0,230.0,200.0,,,100.0,100.0,2300.0,487.0,,77.0,,,,625.0,75.36,0.0,1,4.6,200.0,3,0.0,0.0,389.0,564.0,28.0,69.0,-20.0,79.0
859.9999999999999,2800.0000000000005,16800.0,230.0,200.0,,,100.0,100.0,2300.0,487.0,,77.0,,,,625.0,75.36,0.0,1,4.6,200.0,3,0.0,0.0,389.0,564.0,28.0,69.0,0.0,102.0
890.0,4200.0,22200.000000000004,220.0,250.0,,,200.0,100.0,600.0,466.0,,82.0,,,,625.0,75.36,0.0,1,4.6,200.0,3,0.0,0.0,517.0,672.0,24.0,56.0,-60.0,16.0
890.0,4200.0,22200.000000000004,220.0,250.0,,,200.0,100.0,600.0,466.0,,82.0,,,,625.0,75.36,0.0,1,4.6,200.0,3,0.0,0.0,517.0,672.0,24.0,56.0,-40.0,21.0
890.0,4200.0,22200.000000000004,220.0,250.0,,,200.0,100.0,600.0,466.0,,82.0,,,,625.0,75.36,0.0,1,4.6,200.0,3,0.0,0.0,517.0,672.0,24.0,56.0,-20.0,30.0
890.0,4200.0,22200.000000000004,220.0,250.0,,,200.0,100.0,600.0,466.0,,82.0,,,,625.0,75.36,0.0,1,4.6,200.0,3,0.0,0.0,517.0,672.0,24.0,56.0,0.0,43.0
800.0,2400.0,13400.0,230.0,200.0,,,4300.0,100.0,1500.0,575.0,,86.0,,,,625.0,75.36,0.0,1,4.6,200.0,3,0.0,0.0,554.0,554.0,30.0,67.0,-60.0,16.0
800.0,2400.0,13400.0,230.0,200.0,,,4300.0,100.0,1500.0,575.0,,86.0,,,,625.0,75.36,0.0,1,4.6,200.0,3,0.0,0.0,554.0,554.0,30.0,67.0,-40.0,37.0
800.0,2400.0,13400.0,230.0,200.0,,,4300.0,100.0,1500.0,575.0,,86.0,,,,625.0,75.36,0.0,1,4.6,200.0,3,0.0,0.0,554.0,554.0,30.0,67.0,-20.0,67.0
800.0,2400.0,13400.0,230.0,200.0,,,4300.0,100.0,1500.0,575.0,,86.0,,,,625.0,75.36,0.0,1,4.6,200.0,3,0.0,0.0,554.0,554.0,30.0,67.0,0.0,92.0
950.0,4500.0,18800.0,200.0,220.0,,,4400.0,100.0,2600.0,425.0,,84.0,,,,625.0,75.36,0.0,1,4.6,200.0,3,0.0,0.0,747.0,747.0,25.0,62.0,-60.0,10.0
950.0,4500.0,18800.0,200.0,220.0,,,4400.0,100.0,2600.0,425.0,,84.0,,,,625.0,75.36,0.0,1,4.6,200.0,3,0.0,0.0,747.0,747.0,25.0,62.0,-40.0,17.0
950.0,4500.0,18800.0,200.0,220.0,,,4400.0,100.0,2600.0,425.0,,84.0,,,,625.0,75.36,0.0,1,4.6,200.0,3,0.0,0.0,747.0,747.0,25.0,62.0,-20.0,32.0
950.0,4500.0,18800.0,200.0,220.0,,,4400.0,100.0,2600.0,425.0,,84.0,,,,625.0,75.36,0.0,1,4.6,200.0,3,0.0,0.0,747.0,747.0,25.0,62.0,0.0,41.0
740.0,1600.0,8400.0,150.0,260.0,,,200.0,40.0,2800.0000000000005,415.0,,84.0,,,,625.0,72.24,0.0,1,4.4,200.0,3,0.0,0.0,352.0,459.0,36.0,72.0,-60.0,95.0
740.0,1600.0,8400.0,150.0,260.0,,,200.0,40.0,2800.0000000000005,415.0,,84.0,,,,625.0,72.24,0.0,1,4.4,200.0,3,0.0,0.0,352.0,459.0,36.0,72.0,-40.0,139.0
740.0,1600.0,8400.0,150.0,260.0,,,200.0,40.0,2800.0000000000005,415.0,,84.0,,,,625.0,72.24,0.0,1,4.4,200.0,3,0.0,0.0,352.0,459.0,36.0,72.0,-20.0,148.0
740.0,1600.0,8400.0,150.0,260.0,,,200.0,40.0,2800.0000000000005,415.0,,84.0,,,,625.0,72.24,0.0,1,4.4,200.0,3,0.0,0.0,352.0,459.0,36.0,72.0,0.0,150.0
820.0,1800.0,7500.0,140.0,200.0,,,200.0,50.0,2200.0,381.0,,109.0,,,,625.0,72.24,0.0,1,4.4,200.0,3,0.0,0.0,349.0,456.0,36.0,72.0,-60.0,67.0
820.0,1800.0,7500.0,140.0,200.0,,,200.0,50.0,2200.0,381.0,,109.0,,,,625.0,72.24,0.0,1,4.4,200.0,3,0.0,0.0,349.0,456.0,36.0,72.0,-50.0,117.0
820.0,1800.0,7500.0,140.0,200.0,,,200.0,50.0,2200.0,381.0,,109.0,,,,625.0,72.24,0.0,1,4.4,200.0,3,0.0,0.0,349.0,456.0,36.0,72.0,-20.0,134.0
820.0,1800.0,7500.0,140.0,200.0,,,200.0,50.0,2200.0,381.0,,109.0,,,,625.0,72.24,0.0,1,4.4,200.0,3,0.0,0.0,349.0,456.0,36.0,72.0,0.0,155.0
700.0000000000001,1600.0,11700.0,130.0,200.0,,,200.0,100.0,2600.0,368.0,,108.0,,,,625.0,72.24,0.0,1,4.4,200.0,3,0.0,0.0,350.0,462.0,24.0,76.0,-60.0,110.0
700.0000000000001,1600.0,11700.0,130.0,200.0,,,200.0,100.0,2600.0,368.0,,108.0,,,,625.0,72.24,0.0,1,4.4,200.0,3,0.0,0.0,350.0,462.0,24.0,76.0,-40.0,145.0
700.0000000000001,1600.0,11700.0,130.0,200.0,,,200.0,100.0,2600.0,368.0,,108.0,,,,625.0,72.24,0.0,1,4.4,200.0,3,0.0,0.0,350.0,462.0,24.0,76.0,-20.0,168.0
700.0000000000001,1600.0,11700.0,130.0,200.0,,,200.0,100.0,2600.0,368.0,,108.0,,,,625.0,72.24,0.0,1,4.4,200.0,3,0.0,0.0,350.0,462.0,24.0,76.0,0.0,180.0
1100.0,1600.0,10900.0,120.0,180.0,,,300.0,100.0,2400.0,353.0,,78.0,,,,625.0,72.24,0.0,1,4.4,200.0,3,0.0,0.0,376.0,484.0,32.0,74.0,-60.0,15.0
1100.0,1600.0,10900.0,120.0,180.0,,,300.0,100.0,2400.0,353.0,,78.0,,,,625.0,72.24,0.0,1,4.4,200.0,3,0.0,0.0,376.0,484.0,32.0,74.0,-60.0,22.0
1100.0,1600.0,10900.0,120.0,180.0,,,300.0,100.0,2400.0,353.0,,78.0,,,,625.0,72.24,0.0,1,4.4,200.0,3,0.0,0.0,376.0,484.0,32.0,74.0,-20.0,134.0
1100.0,1600.0,10900.0,120.0,180.0,,,300.0,100.0,2400.0,353.0,,78.0,,,,625.0,72.24,0.0,1,4.4,200.0,3,0.0,0.0,376.0,484.0,32.0,74.0,0.0,138.0
980.0,1800.0,12900.0,170.0,170.0,,,100.0,100.0,2100.0,337.0,,61.0,,,,625.0,72.24,0.0,1,4.4,200.0,3,0.0,0.0,359.0,503.0,28.0,72.0,-60.0,59.0
980.0,1800.0,12900.0,170.0,170.0,,,100.0,100.0,2100.0,337.0,,61.0,,,,625.0,72.24,0.0,1,4.4,200.0,3,0.0,0.0,359.0,503.0,28.0,72.0,-40.0,95.0
980.0,1800.0,12900.0,170.0,170.0,,,100.0,100.0,2100.0,337.0,,61.0,,,,625.0,72.24,0.0,1,4.4,200.0,3,0.0,0.0,359.0,503.0,28.0,72.0,-20.0,128.0
980.0,1800.0,12900.0,170.0,170.0,,,100.0,100.0,2100.0,337.0,,61.0,,,,625.0,72.24,0.0,1,4.4,200.0,3,0.0,0.0,359.0,503.0,28.0,72.0,0.0,144.0
1000.0,2400.0,19100.0,160.0,160.0,,,200.0,100.0,500.0,228.0,,74.0,,,,625.0,72.24,0.0,1,4.4,200.0,3,0.0,0.0,376.0,553.0,33.0,70.0,-60.0,30.0
1000.0,2400.0,19100.0,160.0,160.0,,,200.0,100.0,500.0,228.0,,74.0,,,,625.0,72.24,0.0,1,4.4,200.0,3,0.0,0.0,376.0,553.0,33.0,70.0,-40.0,78.0
1000.0,2400.0,19100.0,160.0,160.0,,,200.0,100.0,500.0,228.0,,74.0,,,,625.0,72.24,0.0,1,4.4,200.0,3,0.0,0.0,376.0,553.0,33.0,70.0,-20.0,91.0
1000.0,2400.0,19100.0,160.0,160.0,,,200.0,100.0,500.0,228.0,,74.0,,,,625.0,72.24,0.0,1,4.4,200.0,3,0.0,0.0,376.0,553.0,33.0,70.0,0.0,122.0
960.0,1300.0,7300.0,180.0,220.0,,,4300.0,100.0,1400.0000000000002,373.0,,81.0,,,,625.0,72.24,0.0,1,4.4,200.0,3,0.0,0.0,353.0,491.0,32.0,67.0,-60.0,14.0
960.0,1300.0,7300.0,180.0,220.0,,,4300.0,100.0,1400.0000000000002,373.0,,81.0,,,,625.0,72.24,0.0,1,4.4,200.0,3,0.0,0.0,353.0,491.0,32.0,67.0,-40.0,72.0
960.0,1300.0,7300.0,180.0,220.0,,,4300.0,100.0,1400.0000000000002,373.0,,81.0,,,,625.0,72.24,0.0,1,4.4,200.0,3,0.0,0.0,353.0,491.0,32.0,67.0,-20.0,111.0
960.0,1300.0,7300.0,180.0,220.0,,,4300.0,100.0,1400.0000000000002,373.0,,81.0,,,,625.0,72.24,0.0,1,4.4,200.0,3,0.0,0.0,353.0,491.0,32.0,67.0,0.0,135.0
1200.0,2700.0,14600.0,140.0,260.0,,,4800.0,100.0,3000.0,365.0,,77.0,,,,625.0,72.24,0.0,1,4.4,200.0,3,0.0,0.0,689.0,689.0,34.0,69.0,-60.0,41.0
1200.0,2700.0,14600.0,140.0,260.0,,,4800.0,100.0,3000.0,365.0,,77.0,,,,625.0,72.24,0.0,1,4.4,200.0,3,0.0,0.0,689.0,689.0,34.0,69.0,-20.0,78.0
1200.0,2700.0,14600.0,140.0,260.0,,,4800.0,100.0,3000.0,365.0,,77.0,,,,625.0,72.24,0.0,1,4.4,200.0,3,0.0,0.0,689.0,689.0,34.0,69.0,0.0,113.0
940.0,3100.0,13200.0,90.0,170.0,500.0,400.0,100.0,100.0,1100.0,233.0,100.0,95.0,140.0,10.0,100.0,550.0,28.0,0.0,1,3.6,100.0,1,0.0,0.0,429.0,537.0,22.0,75.0,-15.0,70.0
