Repository: irenedagherr/ApprentissageAutomatiqueProjet

## Description

Ce projet vise à prédire la qualité des soudures sur des aciers en utilisant des données publiques issues de Welddb [(Welddb)](https://www.phase-trans.msm.cam.ac.uk/map/data/materials/welddb-b.html). En automatisant l'évaluation de la qualité des soudures à l'aide de techniques de machine learning, nous cherchons à extraire des connaissances des données disponibles afin d’identifier des modèles nouveaux qui pourraient améliorer la qualité des soudures. La qualité des soudures est un facteur essentiel pour de nombreux secteurs industriels, notamment dans les industries aérospatiale, automobile et de la construction.

File: 4 - Dataset/new_weld_data_with_target.csv (part 3 of 8)
Carbon concentration (weight%),Silicon concentration (weight%),Manganese concentration (weight%),Sulphur concentration (weight%),Phosphorus concentration (weight%),Oxygen concentration (%),Nitrogen concentration (%),Current (A),Voltage (V),Heat input (kJ/mm),Interpass temperature (deg C),Post weld heat treatment temperature (deg C),Post weld heat treatment time (hours),Nickel concentration (weight%),Chromium concentration (weight%),Molybdenum concentration (weight%),Vanadium concentration (weight%),Copper concentration (weight%),Titanium concentration (%),Aluminium concentration (%),Boron concentration (%),Niobium concentration (%),AC or DC,Electrode positive or negative,Type of weld,Yield strength (MPa),Ultimate tensile strength (MPa),Elongation (%),Reduction of Area (%),Charpy temperature (deg C),Charpy impact toughness (J),Hardness (kg/mm2),target
0.1,0.44,0.8,0.021,0.02,0.052,0.0082,150.0,37.5,1.0,300.0,690.0,3.0,0.2128340265879234,2.5,1.2,0.0366220757718692,0.0830941423361074,0.0056791368034659,0.0031597962256735,0.0018260208679695,0.0154576820113275,0.0,1.0,0.0,576.0,678.0,17.0,70.0,,,230.0,-1
0.078,0.3,1.76,0.007,0.007,0.0433,0.011,170.0,21.0,1.0,200.0,580.0,2.0,0.1659813098001818,2.301933371200854,0.3499823062411465,0.0004,0.0789428945888031,0.0032,0.0005,0.0005,0.023,0.0,1.0,0.0,553.0,627.0,22.0,76.8,-31.0,100.0,,-1
0.07,0.31,0.66,0.006,0.008,0.043,0.0079,170.0,21.0,1.0,200.0,250.0,14.0,0.0,0.0,0.24,0.0005,0.0,0.0005,0.0005,0.0005,0.0005,0.0,0.0,0.0,433.0,518.0,26.0,78.9,-87.0,28.0,,-1
0.145,0.35,1.76,0.006,0.007,0.0421,0.0082,170.0,21.0,1.0,200.0,580.0,2.0,1.0292149902305567,3.276063046303533,1.0806690257472102,0.0377116416331343,0.0538853319408264,0.0037095002034154,0.0076814861696479,0.0016213208700911,0.0499999032166467,0.0,1.0,0.0,567.0,679.0,24.0,69.8,20.0,160.0,,-1
0.06,0.26,0.94,0.011,0.018,0.0421,0.0082,150.0,37.5,1.0,300.0,690.0,3.0,0.2128340265879234,2.3,1.2,0.0132913019259008,0.0830941423361074,0.0037420203354492,0.0070356657958998,0.0007737474008898,0.0214729998092368,0.0,1.0,0.0,,,,,,,227.0,-1
0.075,0.47,1.31,0.014,0.02,0.0465,0.0049,450.0,30.0,2.025,250.0,200.0,1.0,0.0,0.0,0.0,0.0,0.0,0.0101982907051755,0.019,0.0005559114224384,0.0,0.0,1.0,1.0,405.0,497.0,31.6,76.0,,,,-1
0.072,0.35,1.05,0.005,0.007,0.0421,0.0073,170.0,21.0,1.0,200.0,0.0,0.0,0.2128340265879234,0.79,0.4724704287225336,0.018,0.0830941423361074,0.0037,0.007,0.0007437680948874,0.0078692306400687,0.0,1.0,0.0,,,,,-63.0,100.0,,-1
0.042,0.28,1.37,0.007,0.012,0.0421,0.0082,170.0,21.0,2.2,200.0,250.0,14.0,0.9123233069361798,2.840521306100284,0.5771196255751236,0.1273400055826366,0.0830941423361074,0.0085120983327297,0.0214571514344151,0.0011153055828379,0.0078692306400687,0.0,1.0,0.0,438.0,518.0,29.8,82.3,,,,-1
0.08,0.25,0.8,0.01,0.01,0.0421,0.0082,525.0,30.0,1.75,210.0,700.0,20.0,0.03,2.3,1.05,0.01,0.02,0.0080010842539831,0.008714331970802,0.0001491323535548,0.0163100482027527,0.0,1.0,1.0,509.0,610.0,,,,,,-1
0.099,0.17,1.01,0.007,0.012,0.0634,0.0539,180.0,34.0,1.0,175.0,750.0,8.0,0.08,9.3,1.0,0.2,0.0830941423361074,0.0062529378232751,0.007,0.0009888810047284,0.046,0.0,1.0,0.0,617.0,762.0,18.4,61.2,,,,-1
0.077,0.28,1.79,0.007,0.006,0.0439,0.0082,170.0,21.0,1.0,200.0,580.0,2.0,0.2128340265879234,1.8381916886250165,0.3780760420486752,0.0005,0.0830941423361074,0.0007,0.0005,0.0005,0.0005,0.0,1.0,0.0,381.0,500.0,30.4,78.9,-49.0,100.0,,-1
0.079,0.57,1.32,0.004,0.008,0.0422,0.0048,170.0,21.0,1.0,200.0,250.0,14.0,0.4625609391811878,1.358306689377657,0.4724704287225336,0.0005,0.3532365054667898,0.0038,0.061,0.0005,0.0005,0.0,1.0,0.0,491.0,570.0,29.2,77.0,,,,-1
0.147,0.35,1.38,0.007,0.007,0.0421,0.0082,170.0,21.0,1.0,200.0,580.0,2.0,1.6085529389852278,1.358306689377657,0.0222984935632898,0.018,0.4329059485079982,0.0244657180280355,0.0272795514400111,0.0020828260661138,0.0078692306400687,0.0,1.0,0.0,513.0,623.0,27.4,72.9,-20.0,150.0,,-1
0.066,0.41,0.67,0.018,0.029,0.062,0.0082,150.0,37.5,1.0,300.0,690.0,3.0,0.5156849716241809,2.5,1.2,0.1141604924706636,0.1098328927853309,0.0074839576742822,0.0215659198996656,0.0012744402354781,0.0245227287934538,0.0,1.0,0.0,561.0,666.0,20.0,68.0,,,226.0,-1
0.069,0.33,0.68,0.006,0.008,0.0395,0.0067,170.0,21.0,1.0,200.0,250.0,14.0,0.0,0.0,0.24,0.0005,0.0,0.0036,0.0005,0.0005,0.0005,0.0,0.0,0.0,436.0,519.0,24.6,78.6,-82.0,28.0,,-1
0.076,0.25,1.48,0.008,0.006,0.0417,0.0081,170.0,21.0,1.0,200.0,250.0,14.0,0.95,0.0,0.0,0.0005,0.0,0.0033,0.0005,0.0005,0.0005,0.0,0.0,0.0,498.0,551.0,27.2,78.9,-94.0,28.0,,-1
0.11,0.27,0.6,0.002,0.01,0.0421,0.037,400.0,31.5,1.4,177.0,746.0,4.0,0.14,8.77,1.01,0.2,0.1,0.002,1.4e-06,0.001,0.0726901330446344,1.0,1.0,9.0,626.0,727.0,23.0,69.0,,,,-1
0.088,0.37,1.59,0.011,0.01,0.0491,0.0077,180.0,23.0,1.0,250.0,0.0,0.0,0.2128340265879234,5.53849580716265,0.9381894771656522,0.092436026392667,0.0830941423361074,0.012,0.003,0.0012492882246915,0.0065460768896962,0.0,1.0,0.0,478.0,,,,0.0,160.0,,-1
0.078,0.35,1.02,0.007,0.005,0.0368,0.0083,170.0,21.0,1.0,200.0,250.0,14.0,0.1334699974665241,2.452284242254008,0.4448912607451866,0.0004,0.0830941423361074,0.0036,0.0005,0.0005,0.012,0.0,1.0,0.0,480.0,557.0,25.4,75.0,,,,-1
0.05,0.46,0.96,0.01,0.017,0.0443,0.0084,170.0,21.0,1.8,100.0,250.0,16.0,0.03,2.1647675368657286,0.01,0.0740480680034549,0.02,0.0122242169411575,0.0156074451671456,0.0018007032719941,0.0110488919174275,0.0,1.0,0.0,449.0,542.0,,,,,,-1
0.074,0.25,0.58,0.008,0.01,0.05,0.0089,170.0,21.0,1.0,200.0,250.0,14.0,0.0,1.59,0.0,0.0005,0.0,0.0004,0.0005,0.0005,0.0005,0.0,0.0,0.0,494.0,593.0,19.0,71.9,-48.0,28.0,,-1
0.05,0.3,1.0,0.006,0.015,0.0421,0.0082,150.0,37.5,1.0,300.0,690.0,3.0,1.4132396870423554,2.2,1.1,0.0649220491050642,0.4885926967275598,0.0107932936133525,0.0101966829546359,0.0024614194237247,0.0489018320739474,0.0,1.0,0.0,,,,,,,209.0,-1
0.066,0.56,1.14,0.01,0.011,0.0495,0.0034,280.0,30.0,2.8,200.0,200.0,14.0,0.02,0.07,0.3693820155933573,0.016,0.1462614375172862,0.003,0.004,0.0001,0.003,0.0,1.0,2.0,,533.0,,,,,,-1
0.076,0.25,1.72,0.005,0.008,0.0405,0.0086,170.0,21.0,1.0,200.0,250.0,14.0,0.1237384992398136,2.9370643205502858,0.7608274360214231,0.0605,0.1414966957257653,0.0025,0.0005,0.0005,0.0005,0.0,1.0,0.0,589.0,650.0,21.6,75.0,,,,-1
0.11,0.51,1.1,0.007,0.013,0.05,0.04,115.0,23.0,1.0,175.0,760.0,2.0,0.08,8.9,1.0,0.18,0.03,0.01,0.01,0.0023291208110503,0.09,0.0,1.0,0.0,,,,,,,249.0,-1
0.066,0.46,1.41,0.004,0.009,0.0407,0.0049,170.0,21.0,1.0,200.0,250.0,14.0,1.1019814129841197,2.588254192505885,0.7911979399547617,0.1825683985120345,0.5271491133157633,0.024,0.044,0.0037783843940747,0.0600969714700136,0.0,1.0,0.0,522.0,580.0,24.0,76.0,,,,-1
0.09,0.33,1.19,0.007,0.015,0.0234,0.0078,900.0,33.0,4.8,100.0,200.0,1.0,0.0,0.0,0.0,0.0,0.0,0.0093229282089304,0.02,0.0007737474008898,0.0,0.0,1.0,1.0,413.0,540.0,28.6,69.0,,,,-1
0.1,0.22,0.55,0.009,0.013,0.026,0.0082,500.0,32.0,2.0,250.0,690.0,10.0,0.21,2.68,1.05,0.0179087814005262,0.2467630555625787,0.0143152558827597,0.02,0.0016948478418038,0.02115215261656,0.0,1.0,5.0,492.0,610.0,27.0,,-20.0,147.0,,-1
0.095,0.36,1.05,0.007,0.008,0.0421,0.0082,170.0,21.0,1.0,200.0,580.0,2.0,0.2128340265879234,2.9846048239911203,1.2295486215320204,0.16559220069014,0.1892847038148062,0.0056992470737197,0.0264809016726149,0.0008230280161366,0.0105941197460103,0.0,1.0,0.0,435.0,546.0,34.0,77.0,-40.0,110.0,,-1
0.079,0.33,1.37,0.007,0.006,0.0417,0.0097,170.0,21.0,1.0,200.0,0.0,0.0,0.2128340265879234,1.4692528516398262,0.5133757774966176,0.0004,0.0830941423361074,0.0034,0.0005,0.0005,0.0105,0.0,1.0,0.0,,,,,-55.0,100.0,,-1
0.045,0.33,1.85,0.007,0.016,0.0421,0.0082,170.0,21.0,1.0,200.0,0.0,0.0,0.0,3.462843297608702,0.4475459753008298,0.1141184571639342,0.2525279090705112,0.0072288391578844,0.010771409851205,0.002242008069237,0.0348911979676614,0.0,1.0,0.0,,,,,-38.0,100.0,,-1
0.06,0.46,1.63,0.01,0.02,0.0407,0.0106,170.0,21.0,1.8,100.0,250.0,16.0,0.02,1.358306689377657,0.34,0.065673139011444,0.02,0.0059729219396102,0.0076270786400024,0.0007737474008898,0.0078692306400687,0.0,1.0,0.0,612.0,688.0,,,,,,-1
0.077,0.32,1.33,0.007,0.005,0.0422,0.0083,170.0,21.0,1.0,200.0,580.0,2.0,1.0965534256298286,1.358306689377657,0.4724704287225336,0.0005,0.059035746445128,0.0036,0.0005,0.0005,0.0005,0.0,1.0,0.0,372.0,497.0,31.4,76.4,-81.0,100.0,,-1
0.1,0.16,0.61,0.007,0.01,0.0421,0.026,535.0,63.0,1.8,225.0,690.0,24.0,0.02,2.27,0.27,0.0007349885143624,0.1275689428001875,0.0089758720204016,0.007,0.0014422464895654,0.026,1.0,0.0,3.0,608.0,702.0,21.0,60.0,,,,-1
0.076,0.29,1.74,0.008,0.006,0.0415,0.0092,170.0,21.0,1.0,200.0,250.0,14.0,0.8368596835897819,0.0339686167541737,0.0944532495318051,0.0004,0.1616925791534793,0.0035,0.0005,0.0005,0.0006,0.0,1.0,0.0,500.0,571.0,28.8,77.0,,,,-1
0.055,0.33,1.39,0.007,0.007,0.0323,0.007,180.0,34.0,1.0,200.0,250.0,14.0,1.4209634671424656,2.4416802384096545,0.0264174448427496,0.1517310286910201,0.2355700990468505,0.0034263613934665,0.0323420056797994,0.0017616300901309,0.0244768564022107,0.0,1.0,0.0,435.0,510.0,35.6,81.5,,,,-1
0.071,0.26,1.48,0.007,0.012,0.046,0.0087,170.0,21.0,1.0,200.0,250.0,14.0,2.28,0.0,0.0,0.0005,0.0,0.0005,0.0005,0.0005,0.0005,0.0,0.0,0.0,512.0,605.0,21.7,75.0,-20.0,100.0,,-1
0.12,0.43,0.86,0.011,0.014,0.0329,0.0054,180.0,23.0,1.0,250.0,0.0,0.0,0.947640819947098,1.358306689377657,0.4724704287225336,0.018,0.2397937309813328,0.015,0.005,0.0008517708220094,0.0078692306400687,0.0,1.0,0.0,445.0,,,,20.0,190.0,,-1
0.078,0.44,0.71,0.006,0.008,0.0306,0.0076,170.0,21.0,1.0,200.0,250.0,14.0,0.4757244485918462,1.3900458073631288,0.7576053427902951,0.0005,0.2745955023813637,0.0225,0.0005,0.0005,0.0005,0.0,1.0,0.0,440.0,523.0,31.4,77.0,,,,-1
0.042,0.14,1.33,0.012,0.015,0.0735,0.0236,300.0,28.0,1.96,150.0,690.0,10.0,0.26,2.39,1.21,0.015,0.0830941423361074,0.0085147570799368,0.0082619018190027,0.0010798234297163,0.0088332145400141,0.0,1.0,2.0,520.0,620.0,20.0,54.0,-60.0,12.0,,-1
0.076,0.28,1.27,0.012,0.02,0.0435,0.0121,550.0,28.0,3.6,100.0,0.0,0.0,0.1,0.06,0.01,0.01,0.15,0.01,0.016,0.001,0.03,0.0,1.0,1.0,503.0,625.0,17.0,72.0,-5.0,70.0,,-1
0.1,0.35,1.54,0.009,0.016,0.042,0.0138,650.0,33.0,3.3,300.0,0.0,0.0,0.06,0.049,0.18,0.057,0.11,0.005,0.016,0.0012463256232197,0.005,0.0,1.0,1.0,556.0,704.0,25.0,58.0,,,,-1
0.074,0.32,1.5,0.006,0.006,0.0375,0.0089,170.0,21.0,1.0,200.0,250.0,14.0,1.560632365857014,1.5483136144967278,0.4724704287225336,0.0288290659037134,0.249313390530791,0.0099,0.0008,0.0020401542354704,0.0182826167807899,0.0,1.0,0.0,484.0,547.0,29.4,79.8,,,,-1
0.075,0.28,1.48,0.007,0.005,0.0466,0.0086,170.0,21.0,1.0,200.0,250.0,14.0,0.0,1.55,0.0,0.0005,0.0,0.0005,0.0005,0.0005,0.0005,0.0,0.0,0.0,591.0,687.0,17.8,69.7,-55.0,28.0,,-1
0.077,0.34,1.39,0.007,0.007,0.0409,0.0099,170.0,21.0,1.0,200.0,580.0,2.0,0.4307072142262336,0.2454934665116706,1.0527911977266804,0.0004,0.3292804947842993,0.0032,0.0005,0.0005,0.0455,0.0,1.0,0.0,583.0,651.0,22.6,71.9,-27.0,100.0,,-1
0.12,0.14,1.03,0.002,0.006,0.0166,0.0022,500.0,29.0,2.9,200.0,690.0,8.0,1.8108650912302349,2.3,1.03,0.27,0.8623566956597847,0.007804936092391,0.0472407152976085,0.0026695032537151,0.02,1.0,0.0,1.0,,745.0,,,-20.0,96.0,,-1
0.045,0.31,1.39,0.005,0.007,0.0421,0.0082,170.0,21.0,1.0,200.0,580.0,2.0,0.1236368779167315,1.5746738490746783,0.6007508279131735,0.018,0.062168654519284,0.0008752494286083,0.007,0.0010607104980111,0.0243818216720294,0.0,1.0,0.0,414.0,502.0,31.0,80.6,20.0,222.0,,-1
0.1,0.18,1.6,0.015,0.029,0.0421,0.011,170.0,21.0,2.4,200.0,600.0,2.1,0.0,0.0,0.5,0.004,0.14,0.002,0.008,0.0007737474008898,0.01,0.0,1.0,1.0,605.3,694.5,25.5,67.5,,,224.0,-1
0.072,0.24,1.32,0.006,0.008,0.0397,0.0068,170.0,21.0,1.0,200.0,250.0,14.0,0.2128340265879234,2.768605259842272,0.5833596710617537,0.0045588105544151,0.1433111840092328,0.018,0.0047,0.0009925565282366,0.0349031554586874,0.0,1.0,0.0,452.0,535.0,30.7,78.9,,,,-1
0.08,0.24,1.47,0.007,0.007,0.0455,0.0096,170.0,21.0,1.0,200.0,250.0,14.0,0.0,0.0,0.0,0.0005,0.55,0.0005,0.0005,0.0005,0.0005,0.0,0.0,0.0,453.0,535.0,26.6,78.9,-10.0,100.0,,-1
0.075,0.47,1.31,0.014,0.02,0.0465,0.0049,450.0,30.0,2.025,250.0,200.0,1.0,0.0,0.0,0.0,0.0,0.0,0.01090636714973,0.019,0.0011392669093709,0.0,0.0,1.0,1.0,404.0,503.0,32.0,77.0,,,,-1
0.11,0.18,0.7,0.007,0.01,0.0421,0.0062,535.0,63.0,1.8,225.0,690.0,24.0,0.13,2.28,0.27,0.1188217191094529,0.0830941423361074,0.0109060379213595,0.0236281522263559,0.0023510294767253,0.02,1.0,0.0,3.0,606.0,707.0,22.0,63.0,,,,-1
0.047,0.42,1.0,0.015,0.016,0.0695,0.0165,300.0,28.0,2.08,150.0,690.0,10.0,0.17,2.29,1.04,0.018,0.0830941423361074,0.0059729219396102,0.007,0.0007737474008898,0.0151654187128418,0.0,1.0,2.0,537.0,620.0,11.0,24.0,60.0,164.0,,-1
0.074,0.25,1.4,0.008,0.007,0.0475,0.0079,170.0,21.0,1.0,200.0,0.0,0.0,1.0625854351473096,5.254963359993661,1.3228524431381703,0.1177838449781629,0.0830941423361074,0.0001,0.0102125634678457,0.00020749296921,0.0140153231935667,0.0,1.0,0.0,445.0,528.0,28.2,78.0,,,,-1
0.045,0.3,0.99,0.008,0.01,0.0421,0.0082,170.0,21.0,1.0,300.0,0.0,0.0,1.1005692185535694,1.358306689377657,0.2324844674444497,0.018,0.0830941423361074,0.0062182911365246,0.002838666709525,2.245119629219001e-05,0.0078692306400687,0.0,1.0,0.0,410.0,486.0,34.8,80.6,-47.0,100.0,,-1
0.082,0.18,0.75,0.014,0.02,0.0381,0.0109,625.0,72.24,4.4,200.0,0.0,0.0,0.2128340265879234,2.9407329322592783,0.02,0.005,0.22,0.0292625862926236,0.0256177298994875,0.0025904185195656,0.0299532836652567,0.0,1.0,3.0,349.0,456.0,36.0,72.0,-60.0,67.0,,-1
0.066,0.44,1.33,0.004,0.008,0.0454,0.0049,170.0,21.0,1.0,200.0,0.0,0.0,2.423917020647844,1.358306689377657,0.4724704287225336,0.0331665127711462,0.5776807666674222,0.024,0.068,0.0023961888324014,0.0108566132737706,0.0,1.0,0.0,,,,,-42.0,100.0,,-1
0.145,0.35,1.76,0.006,0.007,0.0421,0.0082,170.0,21.0,1.0,200.0,580.0,2.0,0.5914490683695723,5.5239335893874095,1.3944472663010292,0.1081582790805669,0.0830941423361074,0.0025287073670549,0.0147262187397855,0.0006380614039268,0.0078167628099058,0.0,1.0,0.0,567.0,679.0,24.0,69.8,-60.0,32.0,,-1
0.14,0.33,1.67,0.02,0.026,0.0421,0.0082,650.0,33.0,3.3,300.0,250.0,2.0,0.07,0.066,0.188,0.098,0.01,0.008,0.016,0.0018412103195671,0.008,0.0,1.0,1.0,784.0,,17.0,64.0,,,,-1
0.088,0.24,1.06,0.007,0.013,0.0538,0.0155,180.0,34.0,1.0,175.0,750.0,8.0,1.1850940085746944,9.08,1.0,0.23,0.0830941423361074,0.0406912372531136,0.0219701304516733,0.0069,0.056,0.0,1.0,0.0,620.0,753.0,16.8,58.8,32.0,50.0,,-1
0.11,0.28,1.39,0.009,0.017,0.0421,0.0082,650.0,33.0,3.3,300.0,250.0,2.0,0.065,0.069,0.008,0.032,0.12,0.005,0.018,0.0009382524102983,0.005,0.0,1.0,1.0,540.0,,26.0,70.0,,,,-1
0.069,0.3,1.36,0.007,0.009,0.0432,0.0067,170.0,21.0,1.0,200.0,0.0,0.0,0.2128340265879234,1.358306689377657,0.1059421929719294,0.0005,0.0001894390866594,0.0037,0.0005,0.0005,0.0005,0.0,1.0,0.0,,,,,-99.0,28.0,,-1
0.11,0.14,0.73,0.002,0.005,0.0254,0.0026,500.0,29.0,2.9,200.0,690.0,8.0,3.981094789515781,2.3,1.03,0.27,0.2653432064128335,0.0115584400783714,0.0491351493541062,0.0022576977483802,0.02,1.0,0.0,1.0,,738.0,,,-40.0,12.0,,-1
0.038,0.3,0.65,0.007,0.014,0.0421,0.0082,170.0,21.0,1.0,200.0,580.0,2.0,1.7105075589163123,0.22,0.4632610038543145,0.0703391052036413,0.4151909134069015,0.0082098840448087,0.0241202012652234,0.0005528609705376,0.0276147774017409,0.0,1.0,0.0,410.0,496.0,31.0,79.7,,,,-1
0.04,0.33,0.6,0.006,0.01,0.0421,0.0082,170.0,21.0,1.0,200.0,0.0,0.0,0.3464323599724351,0.51,0.8078714746189605,0.0701813870181823,0.4601653048374386,0.006803275480864,0.0198175950640277,0.000483590537771,0.0078692306400687,0.0,1.0,0.0,,,,,-17.0,100.0,,-1
0.078,0.35,1.02,0.007,0.005,0.0368,0.0083,170.0,21.0,1.0,200.0,0.0,0.0,0.2128340265879234,2.7306120553784723,0.4615433920871673,0.0004,0.0830941423361074,0.0036,0.0005,0.0005,0.012,0.0,1.0,0.0,,,,,-42.0,100.0,,-1
0.077,0.26,1.36,0.007,0.007,0.041,0.0079,170.0,21.0,1.0,200.0,0.0,0.0,0.2128340265879234,1.358306689377657,0.2226275456049287,0.0425,0.0830941423361074,0.0029,0.0005,0.0005,0.0005,0.0,1.0,0.0,,,,,-70.0,100.0,,-1
0.078,0.26,0.62,0.007,0.005,0.0472,0.01,170.0,21.0,1.0,200.0,250.0,14.0,0.0,1.6,0.0,0.0005,0.0,0.0029,0.0005,0.0005,0.0005,0.0,0.0,0.0,509.0,596.0,17.0,74.0,-8.0,100.0,,-1
0.1,0.42,0.91,0.004,0.008,0.039,0.041,146.0,22.0,1.1,200.0,760.0,8.0,0.17,8.9,0.98,0.21,0.03,1e-06,1e-06,0.0011561173852591,0.09,0.0,1.0,0.0,,,,,20.0,44.0,,-1
0.11,0.48,1.13,0.015,0.018,0.052,0.0082,150.0,37.5,1.0,300.0,690.0,3.0,1.3499728570690266,2.4,0.9,0.0514867509895012,0.0927403096343258,0.0073276567128514,0.007,0.0012880009796059,0.0067431818681664,0.0,1.0,0.0,,,,,,,253.0,-1
0.084,0.3,0.54,0.005,0.008,0.066,0.0066,170.0,21.0,2.4,175.0,690.0,2.33,0.036,2.2,1.05,0.018,0.035,0.0130362645428224,0.007,0.000987446091553,0.0176335274242491,0.0,1.0,1.0,524.0,664.0,23.6,66.5,,,,-1
0.076,0.3,1.36,0.006,0.007,0.0432,0.0091,170.0,21.0,1.0,200.0,0.0,0.0,0.946448028008094,4.048900921080939,0.8525398610708099,0.0005,0.1344044718923435,0.0033,0.0005,0.0005,0.094,0.0,1.0,0.0,,,,,,100.0,,-1
0.1,0.19,0.53,0.007,0.007,0.022,0.0082,500.0,32.0,2.0,250.0,690.0,10.0,0.2,2.7,1.03,0.1395433765920768,0.103821689834885,0.0022285296516017,0.015,0.0018502043686827,0.0044926677111221,0.0,1.0,5.0,456.0,592.0,29.0,,0.0,238.0,,-1
0.074,0.16,0.84,0.015,0.026,0.0415,0.0084,625.0,72.24,4.4,200.0,0.0,0.0,0.1598377408993165,2.120816922533476,0.02,0.004,0.28,0.0106480112296105,0.007965991589975,0.001665801877145,0.0393272614581441,0.0,1.0,3.0,352.0,459.0,36.0,72.0,0.0,150.0,,-1
0.07,0.21,0.75,0.011,0.011,0.0421,0.019,170.0,21.0,2.6,250.0,0.0,0.0,0.0,0.0,0.0,0.0,0.0,0.0,0.0069,0.0007737474008898,0.0,0.0,1.0,0.0,463.0,552.3,33.0,75.0,,,181.0,-1
0.14,0.18,0.75,0.002,0.005,0.0256,0.0021,500.0,29.0,2.9,200.0,690.0,8.0,1.546051447915248,2.3,1.01,0.27,0.67367321642348,0.0026103755480526,0.0308106915683006,0.0018975004214046,0.02,1.0,0.0,1.0,,770.0,,,-40.0,24.0,,-1
0.07,0.26,1.24,0.013,0.025,0.0365,0.0119,170.0,24.0,2.1,107.0,620.0,1.0,1.9,0.05,0.34,0.01,0.06,0.027278000762487,0.010267868992749,0.0015669255553516,0.0078692306400687,0.0,1.0,0.0,700.0,785.0,20.6,,-28.0,50.0,,-1
0.03,0.55,0.88,0.012,0.013,0.0421,0.0082,545.0,32.0,3.7,200.0,720.0,3.5,0.2128340265879234,2.06,1.08,0.0840117689042999,0.1388024985980993,0.0029747450452052,0.0047544748098218,0.0015561786506921,0.0283248877849663,0.0,1.0,1.0,315.0,500.0,,,,,,-1
0.11,0.27,0.65,0.005,0.007,0.0421,0.0082,277.5,27.0,1.85,175.0,690.0,14.0,0.02,2.47,1.12,0.012,0.17,0.001,0.006,0.0007737474008898,0.003,0.0,1.0,6.0,431.0,570.0,28.0,,,,,-1
0.08,0.33,1.41,0.006,0.009,0.0432,0.0061,170.0,21.0,1.0,200.0,580.0,2.0,0.2565679869321016,1.358306689377657,0.5546284389242293,0.0005,0.1835048583071264,0.0043,0.0078,0.0005,0.0005,0.0,1.0,0.0,391.0,504.0,31.8,78.9,-89.0,28.0,,-1
0.051,0.32,1.4,0.007,0.014,0.0421,0.0082,170.0,21.0,1.0,200.0,250.0,14.0,0.47,0.7537991534787871,0.4724704287225336,0.0826832297964256,0.1390187549285548,0.0168707347602376,0.0321424552351372,0.0020422217753486,0.0078692306400687,0.0,1.0,0.0,509.0,568.0,28.6,76.9,,,,-1
0.073,0.24,1.43,0.008,0.006,0.046,0.0077,170.0,21.0,1.0,200.0,250.0,14.0,3.12,0.0,0.0,0.0005,0.0,0.0005,0.0005,0.0005,0.0005,0.0,0.0,0.0,573.0,666.0,16.0,70.8,-12.0,100.0,,-1
0.089,0.35,0.68,0.008,0.008,0.0421,0.0082,170.0,21.0,1.0,200.0,580.0,2.0,1.8354616636745664,5.770006979311605,1.1047700066873336,0.2149375240319522,0.198382763969666,0.0012828215836807,0.0120422911372063,0.0026276145716436,0.0322925237525992,0.0,1.0,0.0,394.0,499.0,34.2,78.8,-20.0,157.0,,-1
0.075,0.31,1.03,0.008,0.007,0.0394,0.0079,170.0,21.0,1.0,200.0,250.0,14.0,0.2128340265879234,2.045057241371576,0.7408490839004527,0.0005,0.0413429483885301,0.0092,0.0005,0.0005,0.0005,0.0,1.0,0.0,427.0,516.0,32.0,78.9,,,,-1
0.1,0.12,1.2,0.013,0.024,0.0421,0.0089,170.0,21.0,1.7,200.0,600.0,2.3,0.0,0.0,0.0,0.0,0.0,0.0,0.0042,0.0007737474008898,0.006,0.0,1.0,1.0,390.1,487.6,37.0,77.0,,,189.0,-1
0.08,0.25,0.8,0.01,0.01,0.0421,0.0082,525.0,30.0,1.75,210.0,700.0,20.0,0.03,2.3,1.05,0.01,0.02,0.0139671309084859,0.0058699391686673,0.0015403255811971,0.0219916542924878,0.0,1.0,1.0,507.0,613.0,,,-10.0,197.0,,-1
0.06,0.2,1.15,0.007,0.017,0.035,0.0097,170.0,21.0,2.4,125.0,605.0,1.92,0.16,0.052,0.45,0.0573219223396805,0.128,0.0056425714431247,0.0236585583016239,0.0001226040020125,0.0330291761749677,0.0,1.0,1.0,,,,,,,,-1
0.11,0.16,1.09,0.012,0.018,0.0353,0.0078,625.0,72.24,4.4,200.0,0.0,0.0,0.7299088353650178,1.358306689377657,0.03,0.01,0.24,0.0150649881059921,0.0158094491947738,0.000497773506602,0.0078692306400687,0.0,1.0,3.0,376.0,484.0,32.0,74.0,0.0,138.0,,-1
0.048,0.33,1.37,0.008,0.013,0.0421,0.0082,170.0,21.0,1.0,200.0,250.0,14.0,0.2128340265879234,1.08,0.7613516858541276,0.018,0.2118748814956914,0.0059729219396102,0.0037474067754251,0.0007737474008898,0.0306805250373538,0.0,1.0,0.0,626.0,676.0,24.4,70.9,,,,-1
0.1,0.43,0.96,0.003,0.006,0.036,0.043,145.0,20.0,1.0,200.0,750.0,2.0,0.17,8.6,0.97,0.22,0.02,1e-06,1e-06,0.0015939509358695,0.02,0.0,1.0,0.0,,,,,40.0,44.0,,-1
0.073,0.28,1.39,0.007,0.007,0.0454,0.0076,170.0,21.0,1.0,200.0,250.0,14.0,0.95,0.0,0.0,0.0005,0.0,0.0005,0.0005,0.0005,0.0005,0.0,0.0,0.0,470.0,550.0,26.0,78.0,-48.0,28.0,,-1
0.073,0.34,1.07,0.006,0.007,0.043,0.0089,170.0,21.0,1.0,200.0,580.0,2.0,0.7874001072384064,1.97,0.1222797321038144,0.0014120785590377,0.1909059245126181,0.004,0.007,0.0004407228164006,0.030184461335219,0.0,1.0,0.0,,,,,-40.0,100.0,,-1
0.071,0.4,0.64,0.008,0.006,0.0411,0.0088,170.0,21.0,1.0,200.0,250.0,14.0,0.4415521264375972,0.2261733492182933,0.0737597523752381,0.0435,0.0867211085299796,0.0036,0.0005,0.0005,0.0005,0.0,1.0,0.0,478.0,546.0,28.2,78.0,,,,-1
0.09,0.41,0.78,0.013,0.01,0.0421,0.0036,180.0,23.0,1.0,250.0,0.0,0.0,0.8143273946274031,2.232185868927811,0.1666556946949323,0.0988568008548405,0.0830941423361074,0.014,0.003,0.0006956876710531,0.0061415881475881,0.0,1.0,0.0,430.0,,,,20.0,198.0,,-1
0.077,0.35,1.02,0.007,0.005,0.0399,0.0075,170.0,21.0,1.0,200.0,0.0,0.0,0.2128340265879234,1.930550515763906,0.6649502243537613,0.0004,0.0830941423361074,0.0041,0.0005,0.0005,0.0005,0.0,1.0,0.0,,,,,-60.0,100.0,,-1
0.044,0.32,0.62,0.007,0.007,0.0421,0.0082,170.0,21.0,0.6,200.0,250.0,14.0,0.2128340265879234,2.195159533202955,0.7011416813999826,0.0809431455776027,0.0830941423361074,0.0186100226347633,0.0168357277903177,0.0017563696524531,0.0243020759541651,0.0,1.0,0.0,445.0,496.0,31.0,79.7,,,,-1
0.082,0.18,0.75,0.014,0.02,0.0381,0.0109,625.0,72.24,4.4,200.0,0.0,0.0,0.1549691490306423,1.459553147950952,0.02,0.005,0.22,0.0059729219396102,0.0108791506277201,0.0007737474008898,0.025441582833734,0.0,1.0,3.0,349.0,456.0,36.0,72.0,-20.0,134.0,,-1
0.07,0.26,1.24,0.013,0.025,0.0365,0.0119,170.0,24.0,2.1,107.0,0.0,0.0,1.9,0.05,0.34,0.01,0.06,0.0091863956561092,0.0074455308748619,0.0006075277793224,0.0078692306400687,0.0,1.0,0.0,768.0,807.0,20.0,,-72.0,50.0,,-1
0.07,0.33,0.64,0.007,0.004,0.0413,0.0085,170.0,21.0,1.0,200.0,580.0,2.0,0.2128340265879234,1.7883023267074971,0.1955539783838677,0.0007,0.0189107825033265,0.0042,0.0005,0.0005,0.045,0.0,1.0,0.0,484.0,576.0,23.0,74.9,-4.0,100.0,,-1
0.044,0.35,1.43,0.007,0.014,0.0421,0.0082,170.0,21.0,1.0,200.0,0.0,0.0,0.66219367369683,0.0,0.1823729850442566,0.018,0.186350453460228,0.003286198246609,0.0023132162758829,0.0009162751462292,0.0098413804375408,0.0,1.0,0.0,,,,,-52.0,100.0,,-1
0.044,0.31,0.96,0.006,0.013,0.0421,0.0082,170.0,21.0,1.0,200.0,250.0,14.0,2.38,3.141913180919194,0.238699276375085,0.1237120364712743,0.3660616815184182,0.0081377209184675,0.0069205550420792,0.0016387662460211,0.0304445277820862,0.0,1.0,0.0,489.0,567.0,30.6,76.9,,,,-1
0.077,0.26,1.72,0.007,0.008,0.0423,0.0074,170.0,21.0,1.0,200.0,250.0,14.0,0.7995755223443716,0.6140410396711625,0.4486814009252262,0.041,0.1929071941234359,0.0025,0.0005,0.0005,0.0005,0.0,1.0,0.0,578.0,617.0,21.8,75.0,,,,-1
0.076,0.28,0.64,0.008,0.008,0.0492,0.0081,170.0,21.0,1.0,200.0,250.0,14.0,0.0,2.1,0.0,0.0005,0.0,0.0008,0.0005,0.0005,0.0005,0.0,0.0,0.0,565.0,660.0,,68.6,26.0,100.0,,-1
0.084,0.415,1.24,0.011,0.015,0.048,0.0086,170.0,21.0,2.4,100.0,550.0,1.83,0.05,0.037,0.385,0.0588932692429496,0.105,0.0162330655662428,0.0153037052004191,0.0021855014799939,0.0078692306400687,0.0,1.0,1.0,,,,,,,,-1
0.065,0.34,0.97,0.007,0.008,0.0421,0.0082,170.0,21.0,1.0,200.0,580.0,2.0,2.187908351222703,1.358306689377657,0.4724704287225336,0.018,0.4270380967772315,0.0117701622417285,0.015548495636,0.0015736546495367,0.008563145211736,0.0,1.0,0.0,418.0,500.0,35.0,80.6,-70.0,15.0,,-1
0.078,0.43,1.1,0.007,0.005,0.0329,0.0073,170.0,21.0,1.0,200.0,580.0,2.0,0.1504162224933714,1.78879229764266,0.9651793122876654,0.0005,0.0830941423361074,0.019,0.0005,0.0005,0.0005,0.0,1.0,0.0,399.0,492.0,32.2,80.7,-56.0,100.0,,-1
0.147,0.36,1.02,0.007,0.007,0.0421,0.0082,170.0,21.0,1.0,200.0,580.0,2.0,0.7138623190812742,1.358306689377657,0.4724704287225336,0.018,0.1275255740269501,0.0059729219396102,0.0218023560287015,0.0007737474008898,0.0078692306400687,0.0,1.0,0.0,482.0,576.0,29.4,76.9,20.0,197.0,,-1
0.069,0.53,0.58,0.018,0.014,0.043,0.0082,150.0,37.5,1.0,300.0,690.0,3.0,0.2128340265879234,2.6,1.1,0.018,0.0830941423361074,0.0143150978803674,0.007,0.0009783598969074,0.0319228029023833,0.0,1.0,0.0,593.0,698.0,17.0,67.0,,,231.0,-1
0.078,0.44,1.24,0.012,0.018,0.0479,0.0061,550.0,30.0,2.475,250.0,200.0,1.0,0.0,0.0,0.0,0.0,0.0,0.0122247044222802,0.022,0.0001661614608993,0.0,0.0,1.0,1.0,394.0,490.0,31.6,75.0,,,,-1
0.08,0.29,1.33,0.01,0.017,0.045,0.0095,650.0,33.0,3.3,300.0,0.0,0.0,0.032,0.03,0.43,0.05,0.053,0.005,0.01,0.0014627808457237,0.015,0.0,1.0,1.0,562.0,692.0,21.0,59.0,,,,-1
0.16,0.13,1.06,0.028,0.013,0.041,0.0067,650.0,33.0,3.3,300.0,600.0,0.75,0.03,0.02,0.005,0.005,0.048,0.005,0.012,0.0006993231646184,0.005,0.0,1.0,1.0,330.0,494.0,27.0,51.0,,,,-1
0.076,0.38,0.67,0.009,0.007,0.0362,0.007,170.0,21.0,1.0,200.0,0.0,0.0,0.233604138573933,2.265687512297755,0.4724704287225336,0.0005,0.0830941423361074,0.016,0.0005,0.0005,0.0005,0.0,1.0,0.0,,,,,-36.0,100.0,,-1
0.06,0.32,1.23,0.002,0.002,0.038,0.008,163.0,25.0,1.2,175.0,740.0,8.0,1.01,8.4,0.89,0.22,0.01,0.01,0.01,0.0027285124603668,0.03,0.0,1.0,0.0,,,,,,,253.0,-1
0.073,0.35,0.64,0.005,0.004,0.0428,0.0077,170.0,21.0,1.0,200.0,250.0,14.0,0.0395905397520119,1.358306689377657,0.9463696559906588,0.0003,0.2488402627222969,0.0038,0.0005,0.0005,0.0005,0.0,1.0,0.0,402.0,494.0,33.3,77.5,,,,-1
0.074,0.35,0.65,0.005,0.004,0.0426,0.0073,170.0,21.0,1.0,200.0,250.0,14.0,0.4077964229403173,0.965962621056078,0.5927562436755479,0.0005,0.0963080617701646,0.0036,0.0005,0.0005,0.0005,0.0,1.0,0.0,402.0,494.0,33.3,77.5,,,,-1
0.08,0.26,1.74,0.007,0.008,0.0411,0.009,170.0,21.0,1.0,200.0,250.0,14.0,0.1278563573884746,3.1162735460034883,0.0739543916799549,0.083,0.0133698334230122,0.0025,0.0005,0.0005,0.0005,0.0,1.0,0.0,639.0,681.0,19.6,71.9,,,,-1
0.15,0.3,1.57,0.026,0.028,0.0421,0.0082,650.0,33.0,3.3,300.0,250.0,2.0,0.07,0.059,0.11,0.122,0.093,0.006,0.017,0.0023271414507402,0.006,0.0,1.0,1.0,715.0,,16.0,62.0,,,,-1
0.078,0.31,1.75,0.007,0.006,0.0417,0.0094,170.0,21.0,1.0,200.0,250.0,14.0,0.6606518750512287,0.7152647384277675,0.0101442676627231,0.0005,0.1265352560630256,0.0036,0.0005,0.0005,0.0005,0.0,1.0,0.0,500.0,571.0,28.8,77.0,,,,-1
0.074,0.35,0.63,0.009,0.007,0.0472,0.0066,170.0,21.0,1.0,200.0,250.0,14.0,0.0335785491590563,1.464621823304073,0.9345058306116768,0.0005,0.0383525570923516,0.0008,0.0005,0.0005,0.0005,0.0,1.0,0.0,404.0,494.0,32.4,76.0,,,,-1
0.076,0.24,1.41,0.008,0.006,0.0447,0.0085,170.0,21.0,1.0,200.0,250.0,14.0,0.0,0.0,1.11,0.0005,0.0,0.0005,0.0005,0.0005,0.0005,0.0,0.0,0.0,594.0,699.0,19.2,68.6,26.0,100.0,,-1
0.048,0.13,1.06,0.014,0.016,0.0768,0.0266,300.0,28.0,1.96,150.0,690.0,10.0,0.23,2.02,1.3,0.02,0.2750412443069192,0.0186210571624703,0.0014155183791578,0.0011720613772948,0.020180056743769,0.0,1.0,2.0,506.0,598.0,22.0,70.0,40.0,160.0,,-1
0.08,0.21,1.2,0.014,0.022,0.0421,0.01,170.0,21.0,1.7,200.0,0.0,0.0,0.0,0.0,0.0,0.0,0.0,0.0,0.0128,0.0007737474008898,0.006,0.0,1.0,1.0,453.2,596.4,30.0,74.0,,,193.0,-1
0.074,0.36,1.51,0.008,0.011,0.04,0.0082,170.0,21.0,1.0,150.0,580.0,2.0,0.3907270098582618,2.779064856710175,0.5951231137393478,0.097209658501904,0.02,0.004,0.0109902457675245,9.823249466532124e-05,0.0079216984702317,0.0,1.0,0.0,471.0,563.0,31.2,77.0,,,,-1
0.039,0.32,0.66,0.006,0.011,0.0421,0.0082,170.0,21.0,1.0,200.0,580.0,2.0,0.53,0.8501564932297729,0.0131964762052741,0.1306986260814636,0.0259140807135158,0.0111683033502907,0.0153333952676055,0.0015232311074595,0.0220934748052962,0.0,1.0,0.0,401.0,475.0,34.2,80.6,,,,-1
0.088,0.39,0.89,0.008,0.017,0.0361,0.0373,450.0,30.0,2.0,200.0,760.0,2.0,0.57,8.2,0.96,0.18,0.1821038071218561,0.0053662232626147,0.0113412337816272,0.0027705627739664,0.05,0.0,1.0,1.0,830.0,,,,,,,-1
0.042,0.14,1.33,0.012,0.015,0.0735,0.0236,300.0,28.0,1.96,150.0,690.0,10.0,0.26,2.39,1.21,0.015,0.0830941423361074,0.004630852838982,0.0001095095346779,2.3236320206247035e-05,0.0172459037098059,0.0,1.0,2.0,520.0,620.0,20.0,54.0,-70.0,6.0,,-1
0.05,0.25,0.98,0.005,0.011,0.023,0.008,670.0,34.0,3.3,200.0,0.0,0.0,0.55,0.42,0.27,0.0833970697740837,0.81,0.01,0.015,0.0026,0.021,0.0,1.0,1.0,561.0,,,,,,217.0,-1
0.048,0.13,1.06,0.014,0.016,0.0768,0.0266,300.0,28.0,1.96,150.0,690.0,10.0,0.23,2.02,1.3,0.02,0.0830941423361074,0.0079369695224237,0.007,0.0015359633454297,0.0078692306400687,0.0,1.0,2.0,506.0,598.0,22.0,70.0,-40.0,15.0,,-1
0.1,0.19,0.53,0.007,0.007,0.022,0.0082,500.0,32.0,2.0,250.0,690.0,10.0,0.2,2.7,1.03,0.0978342534753941,0.4508472359439899,0.0108573143362979,0.015,0.0026672655993733,0.0307408236523749,0.0,1.0,5.0,456.0,592.0,29.0,,-20.0,176.0,,-1
0.074,0.27,1.11,0.009,0.024,0.0556,0.0113,290.0,29.0,2.0,150.0,690.0,10.0,0.17,2.3,0.96,0.018,0.0308598281606989,0.0059729219396102,0.007,0.0007737474008898,0.0492300261402329,0.0,1.0,2.0,595.0,675.0,24.0,69.0,40.0,80.0,,-1
0.071,0.36,1.09,0.006,0.009,0.0418,0.0071,170.0,21.0,1.0,200.0,0.0,0.0,1.5143204737969302,0.41,0.4724704287225336,0.018,0.0830941423361074,0.0041,0.007,0.0005847032671776,0.0244038702107965,0.0,1.0,0.0,,,,,-61.0,100.0,,-1
0.07,0.47,1.1,0.011,0.02,0.0421,0.019,170.0,21.0,1.9,140.0,600.0,2.1,0.0,0.0,0.0,0.01,0.0,0.02,0.0053,0.0029788627949971,0.0,0.0,1.0,0.0,,,,,,,,-1
0.08,0.33,1.41,0.006,0.009,0.0432,0.0055,170.0,21.0,1.0,200.0,0.0,0.0,0.2128340265879234,5.016791292854074,1.1000172184474335,0.0856844928054182,0.0830941423361074,0.0043,0.0078,0.0013325609945605,0.0195385289011722,0.0,1.0,0.0,,,,,-55.0,100.0,,-1
0.073,0.35,0.64,0.005,0.004,0.0428,0.0077,170.0,21.0,1.0,200.0,0.0,0.0,0.2128340265879234,1.1544557222097662,0.5071687906764945,0.0003,0.0830941423361074,0.0038,0.0005,0.0005,0.0005,0.0,1.0,0.0,,,,,-45.0,100.0,,-1
0.077,0.26,1.72,0.007,0.008,0.0423,0.0074,170.0,21.0,1.0,200.0,580.0,2.0,0.3283162980930227,2.765852705808268,0.9321181603002042,0.041,0.0830941423361074,0.0025,0.0005,0.0005,0.0005,0.0,1.0,0.0,538.0,626.0,21.8,74.0,-55.0,100.0,,-1
0.078,0.44,0.71,0.006,0.008,0.0306,0.0076,170.0,21.0,1.0,200.0,0.0,0.0,1.5024108629016018,1.2349980155019795,0.0468211028493333,0.0005,0.2178017541923072,0.0225,0.0005,0.0005,0.0005,0.0,1.0,0.0,,,,,-40.0,100.0,,-1
0.073,0.35,0.64,0.005,0.004,0.0428,0.0077,170.0,21.0,1.0,200.0,580.0,2.0,0.2128340265879234,1.2441225560625808,1.0174357170574448,0.0003,0.0830941423361074,0.0038,0.0005,0.0005,0.0005,0.0,1.0,0.0,329.0,447.0,36.4,80.5,-55.0,100.0,,-1
0.12,0.33,1.47,0.014,0.014,0.04,0.0136,650.0,33.0,3.3,300.0,600.0,0.75,0.06,0.05,0.39,0.055,0.11,0.005,0.015,0.0014870622679773,0.005,0.0,1.0,1.0,613.0,747.0,24.0,64.0,,,,-1
0.073,0.3,1.32,0.008,0.007,0.0401,0.0077,170.0,21.0,1.0,200.0,250.0,14.0,0.0835040190586402,0.0819380047046576,1.3643240155256549,0.0005,0.0149197629459745,0.0075,0.0005,0.0005,0.0005,0.0,1.0,0.0,450.0,522.0,29.4,78.9,,,,-1
0.089,0.32,1.36,0.005,0.019,0.0237,0.0085,550.0,30.0,2.475,250.0,200.0,1.0,0.0,0.0,0.0,0.0,0.0,0.013432026738264,0.018,0.0014291387388179,0.0,0.0,1.0,1.0,436.0,544.0,29.4,75.0,,,,-1
0.065,0.33,1.83,0.003,0.01,0.0291,0.0076,180.0,23.0,1.0,250.0,0.0,0.0,1.7953493584514193,3.62096472423016,0.9677740682330156,0.1010199628699245,0.2311513796991909,0.009,0.007,0.0009031470481968,0.0078692306400687,0.0,1.0,0.0,496.0,,,,-20.0,150.0,,-1
0.048,0.33,1.4,0.007,0.013,0.0421,0.0082,170.0,21.0,1.0,200.0,0.0,0.0,3.47,4.120652174017657,0.4579035299401746,0.2680304871560867,0.7486490044517751,0.0266773656994937,0.0397703027908509,0.0038085982693885,0.0203679962602495,0.0,1.0,0.0,,,,,-18.0,100.0,,-1
0.077,0.31,1.33,0.007,0.005,0.0419,0.008,170.0,21.0,1.0,200.0,250.0,14.0,0.2128340265879234,0.6928756330465662,0.4036359269659965,0.0004,0.0130753532616597,0.0038,0.0005,0.0005,0.0006,0.0,1.0,0.0,463.0,541.0,27.1,75.9,,,,-1
0.066,0.35,1.36,0.007,0.008,0.0421,0.0082,170.0,21.0,1.0,200.0,580.0,2.0,0.6665701011400769,2.1219588332222714,0.4990153947064221,0.0652678647201431,0.3823236098576779,0.007526297535984,0.0358462621940795,0.0002798194170893,0.037181618283068,0.0,1.0,0.0,455.0,540.0,31.2,77.9,20.0,206.0,,-1
0.037,0.31,1.03,0.007,0.014,0.0421,0.0082,170.0,21.0,1.0,200.0,250.0,14.0,0.0,1.1887762043897423,0.5029503827954327,0.018,0.0830941423361074,0.0054954546866998,0.007,0.0007737474008898,0.0039008858179055,0.0,1.0,0.0,413.0,498.0,31.2,80.6,,,,-1
0.11,0.26,1.44,0.008,0.012,0.041,0.0145,650.0,33.0,3.3,300.0,600.0,0.75,0.069,0.056,0.01,0.105,0.076,0.005,0.017,0.0007737474008898,0.005,0.0,1.0,1.0,599.0,701.0,26.0,64.0,,,,-1
0.077,0.29,1.76,0.007,0.007,0.0396,0.0081,170.0,21.0,1.0,200.0,0.0,0.0,0.7959917379932133,0.1253876937193183,0.4724704287225336,0.0005,0.1755617356782155,0.0105,0.0005,0.0005,0.0005,0.0,1.0,0.0,,,,,-53.0,100.0,,-1
0.078,0.44,1.31,0.005,0.008,0.0431,0.0052,170.0,21.0,1.0,200.0,0.0,0.0,0.2270575467903657,1.358306689377657,0.0416235320701403,0.0005,0.0658630517710144,0.0036,0.034,0.0005,0.0005,0.0,1.0,0.0,,,,,-63.0,100.0,,-1
0.037,0.3,0.65,0.009,0.011,0.0421,0.0082,170.0,21.0,1.0,200.0,580.0,2.0,3.5,1.469313931199161,0.8785948561509422,0.1909077797384023,0.3758271267933378,0.019300489285067,0.042212390419378,0.0032372257486195,0.0388748570484784,0.0,1.0,0.0,482.0,560.0,31.4,48.8,-63.0,100.0,,-1
0.08,0.25,0.8,0.01,0.01,0.0421,0.0082,525.0,30.0,1.75,210.0,700.0,20.0,0.03,2.3,1.05,0.01,0.02,0.0059729219396102,0.007,0.0007737474008898,0.0152910642678337,0.0,1.0,1.0,504.0,612.0,,,-10.0,199.0,,-1
0.075,0.32,1.83,0.006,0.007,0.0346,0.0082,170.0,21.0,1.0,200.0,580.0,2.0,0.4415779377697355,1.8646149097335651,0.4724704287225336,0.0005,0.1316158588344197,0.017,0.0005,0.0005,0.0005,0.0,1.0,0.0,471.0,565.0,27.8,78.0,-57.0,100.0,,-1
0.041,0.27,0.59,0.009,0.011,0.0421,0.0082,170.0,21.0,1.0,200.0,0.0,0.0,0.7883672261718306,2.34,0.7044334194081162,0.0484026096291948,0.0830941423361074,0.0080081336698525,0.0094890348139194,0.0015123228980035,0.0118941309884282,0.0,1.0,0.0,,,,,9.0,100.0,,-1
0.077,0.34,1.39,0.007,0.007,0.0409,0.0099,170.0,21.0,1.0,200.0,250.0,14.0,0.2128340265879234,1.142358470588981,0.5695112831600421,0.0004,0.0080237170533051,0.0032,0.0005,0.0005,0.0455,0.0,1.0,0.0,586.0,641.0,24.2,76.0,,,,-1
0.035,0.3,0.66,0.006,0.013,0.049,0.007,170.0,21.0,1.0,150.0,0.0,0.0,0.6118672923808343,2.40277575308909,0.3794881379667986,0.0617225112946732,0.1803358264422805,0.0107835341528355,0.0220300274184246,0.000822412001579,0.0001304052015574,0.0,1.0,0.0,392.0,466.0,31.9,80.6,-27.0,100.0,,-1
0.06,0.34,1.08,0.007,0.014,0.048,0.011,116.0,23.0,1.3,175.0,740.0,2.0,0.69,9.0,1.03,0.29,0.02,0.01,0.01,0.002800058781603,0.01,0.0,1.0,0.0,,,,,,,212.0,-1
0.081,0.29,1.43,0.006,0.013,0.0461,0.0054,170.0,21.0,1.0,200.0,0.0,0.0,0.2128340265879234,0.0503499023631751,0.1492303544351796,0.0254403380992304,0.1670426365447613,0.0005,0.006,0.0007340497766424,0.0078692306400687,0.0,1.0,0.0,,,,,-39.0,28.0,,-1
0.078,0.44,1.31,0.005,0.008,0.0431,0.0052,170.0,21.0,1.0,200.0,580.0,2.0,0.5310832556260647,1.358306689377657,0.0751000274300597,0.0005,0.5797414709420953,0.0036,0.034,0.0005,0.0005,0.0,1.0,0.0,409.0,528.0,31.0,78.9,-90.0,28.0,,-1
0.05,0.4,1.12,0.006,0.014,0.021,0.007,660.0,34.0,5.3,200.0,0.0,0.0,1.9,0.51,0.37,0.0656043757736116,0.55,0.006,0.014,0.0011,0.02,0.0,1.0,1.0,543.0,,,,,,229.0,-1
0.037,0.3,0.65,0.008,0.012,0.0421,0.0082,170.0,21.0,1.0,200.0,580.0,2.0,0.0,2.670651936888528,0.8620299682331585,0.0475542410308455,0.0252291603405294,0.0039435183209651,0.007,0.000164323765317,0.0078692306400687,0.0,1.0,0.0,370.0,456.0,35.2,80.6,-38.0,100.0,,-1
0.09,0.33,1.19,0.007,0.015,0.0234,0.0078,900.0,33.0,4.8,100.0,200.0,1.0,0.0,0.0,0.0,0.0,0.0,0.0186453004435497,0.02,0.0014545153021974,0.0,0.0,1.0,1.0,,539.0,27.1,67.0,,,,-1
0.049,0.34,1.42,0.005,0.013,0.041,0.009,170.0,21.0,1.0,150.0,500.0,2.0,0.2128340265879234,1.358306689377657,0.4724704287225336,0.018,0.0830941423361074,0.0059729219396102,0.007,0.0007737474008898,0.0078692306400687,0.0,1.0,0.0,436.0,529.0,31.6,78.8,-50.0,100.0,,-1
0.06,0.49,0.67,0.011,0.009,0.085,0.0082,500.0,32.0,2.0,250.0,690.0,10.0,0.21,2.63,1.06,0.1093956381673033,0.1477117761706964,0.007285186202609,0.015,0.0013812572769369,0.022860274219766,0.0,1.0,5.0,469.0,592.0,27.0,,-40.0,15.0,,-1
0.08,0.33,1.41,0.006,0.009,0.0432,0.0061,170.0,21.0,1.0,200.0,0.0,0.0,1.167038694033435,1.358306689377657,0.8100074699626914,0.0005,0.1752380965096053,0.0043,0.0078,0.0005,0.0005,0.0,1.0,0.0,,,,,-55.0,100.0,,-1
0.077,0.35,1.05,0.006,0.008,0.0424,0.0088,170.0,21.0,1.0,200.0,580.0,2.0,0.4566510607542661,2.28,0.4724704287225336,0.0645666650643244,0.0830941423361074,0.0037,0.007,0.001538101899063,0.0054683846694676,0.0,1.0,0.0,,,,,-25.0,100.0,,-1
0.073,0.27,1.66,0.009,0.008,0.0399,0.0235,170.0,21.0,1.0,200.0,0.0,0.0,0.2128340265879234,1.358306689377657,0.4724704287225336,0.018,0.2371554414563285,0.0005,0.007,0.0007737474008898,0.0078692306400687,0.0,1.0,0.0,505.0,607.0,24.0,76.0,,,,-1
0.076,0.3,1.36,0.008,0.006,0.037,0.0084,170.0,21.0,1.0,200.0,580.0,2.0,1.580467178353878,1.069575714378206,0.9919505420610212,0.0004,0.1934047953664762,0.0033,0.0005,0.0005,0.0235,0.0,1.0,0.0,539.0,607.0,25.0,76.0,-41.0,100.0,,-1
0.042,0.14,1.33,0.012,0.015,0.0735,0.0236,300.0,28.0,1.96,150.0,690.0,10.0,0.26,2.39,1.21,0.015,0.2243785132917641,0.0059729219396102,0.007,0.0002730213086852,0.0243545569703639,0.0,1.0,2.0,520.0,620.0,20.0,54.0,-40.0,49.0,,-1
0.147,0.36,1.02,0.007,0.007,0.0421,0.0082,170.0,21.0,1.0,200.0,580.0,2.0,0.3555904511143356,1.358306689377657,0.4724704287225336,0.018,0.2082936470648428,0.0188087782194511,0.0126543279526484,0.0020927141958827,0.0078692306400687,0.0,1.0,0.0,482.0,576.0,29.4,76.9,-50.0,63.0,,-1
0.05,0.39,1.1,0.006,0.013,0.022,0.008,660.0,34.0,4.6,200.0,0.0,0.0,1.87,0.52,0.37,0.0577734266688039,0.57,0.006,0.014,0.0013,0.021,0.0,1.0,1.0,547.0,,,,,,231.0,-1
0.069,0.51,1.39,0.004,0.008,0.0379,0.0041,170.0,21.0,1.0,200.0,0.0,0.0,0.2128340265879234,1.358306689377657,1.0777230595915606,0.0418862665015555,0.2143336936998026,0.0069,0.048,0.0003436877056256,0.0049256463654581,0.0,1.0,0.0,,,,,-70.0,28.0,,-1
0.037,0.31,1.03,0.007,0.014,0.0421,0.0082,170.0,21.0,1.0,200.0,580.0,2.0,0.0,4.024309301817642,0.2292139244293487,0.1000367853338367,0.0830941423361074,0.0022467492237089,0.0054074275632372,0.0013179098027325,0.0120045195150614,0.0,1.0,0.0,402.0,490.0,31.0,80.6,-44.0,100.0,,-1
0.064,0.3,0.63,0.006,0.008,0.0473,0.007,170.0,21.0,1.0,200.0,250.0,14.0,0.92,0.0,0.0,0.0005,0.0,0.0005,0.0005,0.0005,0.0005,0.0,0.0,0.0,423.0,501.0,31.8,77.0,-88.0,28.0,,-1
0.072,0.38,1.09,0.006,0.009,0.0467,0.0085,170.0,21.0,1.0,200.0,0.0,0.0,1.1567239022552604,2.8,0.5614107822910414,0.0619397100960658,0.0830941423361074,0.0033,0.0146368026556912,0.0006020243952206,0.0274529652123936,0.0,1.0,0.0,,,,,20.0,100.0,,-1
0.12,0.24,0.53,0.001,0.01,0.0421,0.043,285.0,28.5,1.3,177.0,746.0,4.0,0.13,8.61,1.03,0.2,0.09,0.002,1.2999999999999998e-06,0.001,0.0733023546157188,0.0,1.0,7.0,661.0,772.0,19.0,62.0,,,,-1
0.064,0.27,0.61,0.007,0.007,0.0454,0.0091,170.0,21.0,1.0,200.0,250.0,14.0,2.17,0.0,0.0,0.0005,0.0,0.0032,0.0005,0.0005,0.0005,0.0,0.0,0.0,461.0,537.0,28.0,78.9,-83.0,100.0,,-1
0.06,0.49,0.67,0.011,0.009,0.085,0.0082,500.0,32.0,2.0,250.0,690.0,10.0,0.21,2.63,1.06,0.1008363866595136,0.0830941423361074,0.0074390757947024,0.015,0.001243233317904,0.0078692306400687,0.0,1.0,5.0,469.0,592.0,27.0,,-20.0,38.0,,-1
0.11,0.31,1.37,0.013,0.019,0.0421,0.0082,650.0,33.0,3.3,300.0,0.0,0.0,0.09,0.06,0.018,0.0487942717993931,0.18,0.0059729219396102,0.022,0.0012017052007393,0.012,0.0,1.0,1.0,488.0,618.0,26.0,60.0,,,,-1
0.1,0.39,1.68,0.027,0.01,0.0421,0.0082,650.0,33.0,3.3,300.0,600.0,0.75,0.8823969876165272,2.899302695035959,0.5,0.08,0.2505859997192367,0.0,0.0045916237402786,0.0007794433500567,0.0,0.0,1.0,1.0,669.0,735.0,,,,,,-1
0.045,0.33,1.85,0.007,0.016,0.0421,0.0082,170.0,21.0,1.0,200.0,580.0,2.0,0.0,0.4262326576480761,0.527410519172415,0.0366601394693777,0.2811364916100531,0.0275618103303127,0.0200177753950656,0.0019132329921741,0.0102221642194793,0.0,1.0,0.0,479.0,576.0,27.4,76.9,-40.0,100.0,,-1
0.12,0.14,1.03,0.002,0.006,0.0166,0.0022,500.0,29.0,2.9,200.0,690.0,8.0,0.672408867176712,2.3,1.03,0.27,0.5497326704609719,0.0007403031417872,0.0337982313536151,0.0018151751045611,0.02,1.0,0.0,1.0,,745.0,,,-40.0,37.0,,-1
