Repository: irenedagherr/ApprentissageAutomatiqueProjet

## Description

Ce projet vise à prédire la qualité des soudures sur des aciers en utilisant des données publiques issues de Welddb [(Welddb)](https://www.phase-trans.msm.cam.ac.uk/map/data/materials/welddb-b.html). En automatisant l'évaluation de la qualité des soudures à l'aide de techniques de machine learning, nous cherchons à extraire des connaissances des données disponibles afin d’identifier des modèles nouveaux qui pourraient améliorer la qualité des soudures. La qualité des soudures est un facteur essentiel pour de nombreux secteurs industriels, notamment dans les industries aérospatiale, automobile et de la construction.

File: 4 - Dataset/weld_data.csv (part 3 of 8)
Carbon concentration (weight%),Silicon concentration (weight%),Manganese concentration (weight%),Sulphur concentration (weight%),Phosphorus concentration (weight%),Nickel concentration (weight%),Chromium concentration (weight%),Molybdenum concentration (weight%),Vanadium concentration (weight%),Copper concentration (weight%),Cobalt concentration (weight%),Tungsten concentration (weight%),Oxygen concentration (ppm),Titanium concentration (ppm),Nitrogen concentration (ppm),Aluminium concentration (ppm),Boron concentration (ppm),Niobium concentration (ppm),Tin concentration (ppm),Arsenic concentration (ppm),Antimony concentration (ppm),Current (A),Voltage (V),AC or DC,Electrode positive or negative,Heat input (kJ/mm),Interpass temperature (deg C),Type of weld,Post weld heat treatment temperature (deg C),Post weld heat treatment time (hours),Yield strength (MPa),Ultimate tensile strength (MPa),Elongation (%),Reduction of Area (%),Charpy temperature (deg C),Charpy impact toughness (J),Hardness (kg/mm2),50 % FATT,Primary ferrite in microstructure (%),Ferrite with second phase (%),Acicular ferrite (%),Martensite (%),Ferrite with carbide aggregate (%),Weld ID
0.074,0.33,0.64,0.008,0.006,-1,-1,-1,0.0003,-1,-1,-1,460.0,39.0,110.0,5.0,5.0,880.0,-1,-1,-1,170.0,21.0,0,1,1.0,200.0,0,250.0,14.0,549.0,614.0,24.0,70.8,-1,-1,-1,-1,-1,-1,-1,-1,-1,Evans-Nb/Mn-1991-A880aw
0.074,0.33,0.64,0.008,0.006,-1,-1,-1,0.0003,-1,-1,-1,460.0,39.0,110.0,5.0,5.0,880.0,-1,-1,-1,170.0,21.0,0,1,1.0,200.0,0,0.0,0.0,-1,-1,-1,-1,13.0,100.0,-1,-1,24.0,61.0,15.0,0.0,0.0,Evans-Nb/Mn-1991-A880awch
0.074,0.33,0.64,0.008,0.006,-1,-1,-1,0.0003,-1,-1,-1,460.0,39.0,110.0,5.0,5.0,880.0,-1,-1,-1,170.0,21.0,0,1,1.0,200.0,0,580.0,2.0,544.0,621.0,22.6,71.9,18.0,100.0,-1,-1,-1,-1,-1,-1,-1,Evans-Nb/Mn-1991-A880ht
0.077,0.35,1.02,0.007,0.005,-1,-1,-1,0.0004,-1,-1,-1,399.0,41.0,75.0,5.0,5.0,5.0,-1,-1,-1,170.0,21.0,0,1,1.0,200.0,0,250.0,14.0,443.0,522.0,31.1,77.0,-1,-1,-1,-1,-1,-1,-1,-1,-1,Evans-Nb/Mn-1991-B<5aw
0.077,0.35,1.02,0.007,0.005,-1,-1,-1,0.0004,-1,-1,-1,399.0,41.0,75.0,5.0,5.0,5.0,-1,-1,-1,170.0,21.0,0,1,1.0,200.0,0,0.0,0.0,-1,-1,-1,-1,-60,100.0,-1,-1,-1,-1,-1,-1,-1,Evans-Nb/Mn-1991-B<5awch
0.077,0.35,1.02,0.007,0.005,-1,-1,-1,0.0004,-1,-1,-1,399.0,41.0,75.0,5.0,5.0,5.0,-1,-1,-1,170.0,21.0,0,1,1.0,200.0,0,580.0,2.0,332.0,461.0,33.3,80.3,-80,100.0,-1,-1,-1,-1,-1,-1,-1,Evans-Nb/Mn-1991-B<5ht
0.078,0.35,1.02,0.007,0.005,-1,-1,-1,0.0004,-1,-1,-1,368.0,36.0,83.0,5.0,5.0,120.0,-1,-1,-1,170.0,21.0,0,1,1.0,200.0,0,250.0,14.0,480.0,557.0,25.4,75.0,-1,-1,-1,-1,-1,-1,-1,-1,-1,Evans-Nb/Mn-1991-B120aw
0.078,0.35,1.02,0.007,0.005,-1,-1,-1,0.0004,-1,-1,-1,368.0,36.0,83.0,5.0,5.0,120.0,-1,-1,-1,170.0,21.0,0,1,1.0,200.0,0,0.0,0.0,-1,-1,-1,-1,-42,100.0,-1,-1,-1,-1,-1,-1,-1,Evans-Nb/Mn-1991-B120awch
0.078,0.35,1.02,0.007,0.005,-1,-1,-1,0.0004,-1,-1,-1,368.0,36.0,83.0,5.0,5.0,120.0,-1,-1,-1,170.0,21.0,0,1,1.0,200.0,0,580.0,2.0,447.0,540.0,30.4,77.0,-55,100.0,-1,-1,-1,-1,-1,-1,-1,Evans-Nb/Mn-1991-B120ht
0.074,0.34,1.0,0.007,0.006,-1,-1,-1,0.0005,-1,-1,-1,424.0,37.0,86.0,5.0,5.0,255.0,-1,-1,-1,170.0,21.0,0,1,1.0,200.0,0,250.0,14.0,513.0,594.0,28.0,76.0,-1,-1,-1,-1,-1,-1,-1,-1,-1,Evans-Nb/Mn-1991-B255aw
0.074,0.34,1.0,0.007,0.006,-1,-1,-1,0.0005,-1,-1,-1,424.0,37.0,86.0,5.0,5.0,255.0,-1,-1,-1,170.0,21.0,0,1,1.0,200.0,0,0.0,0.0,-1,-1,-1,-1,-38,100.0,-1,-1,-1,-1,-1,-1,-1,Evans-Nb/Mn-1991-B255awch
0.074,0.34,1.0,0.007,0.006,-1,-1,-1,0.0005,-1,-1,-1,424.0,37.0,86.0,5.0,5.0,255.0,-1,-1,-1,170.0,21.0,0,1,1.0,200.0,0,580.0,2.0,492.0,575.0,25.2,76.0,-41,100.0,-1,-1,-1,-1,-1,-1,-1,Evans-Nb/Mn-1991-B255ht
0.074,0.33,0.99,0.008,0.006,-1,-1,-1,0.0004,-1,-1,-1,393.0,37.0,88.0,5.0,5.0,465.0,-1,-1,-1,170.0,21.0,0,1,1.0,200.0,0,250.0,14.0,553.0,618.0,22.8,74.0,-1,-1,-1,-1,-1,-1,-1,-1,-1,Evans-Nb/Mn-1991-B465aw
0.074,0.33,0.99,0.008,0.006,-1,-1,-1,0.0004,-1,-1,-1,393.0,37.0,88.0,5.0,5.0,465.0,-1,-1,-1,170.0,21.0,0,1,1.0,200.0,0,0.0,0.0,-1,-1,-1,-1,-11,100.0,-1,-1,-1,-1,-1,-1,-1,Evans-Nb/Mn-1991-B465awch
0.074,0.33,0.99,0.008,0.006,-1,-1,-1,0.0004,-1,-1,-1,393.0,37.0,88.0,5.0,5.0,465.0,-1,-1,-1,170.0,21.0,0,1,1.0,200.0,0,580.0,2.0,540.0,616.0,22.4,75.0,-20,100.0,-1,-1,-1,-1,-1,-1,-1,Evans-Nb/Mn-1991-B465ht
0.075,0.34,1.02,0.007,0.006,-1,-1,-1,0.0005,-1,-1,-1,417.0,37.0,79.0,5.0,5.0,985.0,-1,-1,-1,170.0,21.0,0,1,1.0,200.0,0,250.0,14.0,615.0,655.0,20.2,72.9,-1,-1,-1,-1,-1,-1,-1,-1,-1,Evans-Nb/Mn-1991-B985aw
0.075,0.34,1.02,0.007,0.006,-1,-1,-1,0.0005,-1,-1,-1,417.0,37.0,79.0,5.0,5.0,985.0,-1,-1,-1,170.0,21.0,0,1,1.0,200.0,0,0.0,0.0,-1,-1,-1,-1,14.0,100.0,-1,-1,-1,-1,-1,-1,-1,Evans-Nb/Mn-1991-B985awch
0.075,0.34,1.02,0.007,0.006,-1,-1,-1,0.0005,-1,-1,-1,417.0,37.0,79.0,5.0,5.0,985.0,-1,-1,-1,170.0,21.0,0,1,1.0,200.0,0,580.0,2.0,603.0,676.0,19.8,70.8,8.0,100.0,-1,-1,-1,-1,-1,-1,-1,Evans-Nb/Mn-1991-B985ht
0.077,0.31,1.33,0.007,0.005,-1,-1,-1,0.0004,-1,-1,-1,419.0,38.0,80.0,5.0,5.0,6.0,-1,-1,-1,170.0,21.0,0,1,1.0,200.0,0,250.0,14.0,463.0,541.0,27.1,75.9,-1,-1,-1,-1,-1,-1,-1,-1,-1,Evans-Nb/Mn-1991-C<6aw
0.077,0.31,1.33,0.007,0.005,-1,-1,-1,0.0004,-1,-1,-1,419.0,38.0,80.0,5.0,5.0,6.0,-1,-1,-1,170.0,21.0,0,1,1.0,200.0,0,0.0,0.0,-1,-1,-1,-1,-67,100.0,-1,-1,23.0,7.0,70.0,0.0,0.0,Evans-Nb/Mn-1991-C<6awch
0.077,0.31,1.33,0.007,0.005,-1,-1,-1,0.0004,-1,-1,-1,419.0,38.0,80.0,5.0,5.0,6.0,-1,-1,-1,170.0,21.0,0,1,1.0,200.0,0,580.0,2.0,372.0,497.0,31.4,76.4,-81,100.0,-1,-1,-1,-1,-1,-1,-1,Evans-Nb/Mn-1991-C<6ht
0.079,0.33,1.37,0.007,0.006,-1,-1,-1,0.0004,-1,-1,-1,417.0,34.0,97.0,5.0,5.0,105.0,-1,-1,-1,170.0,21.0,0,1,1.0,200.0,0,250.0,14.0,505.0,586.0,25.8,77.9,-1,-1,-1,-1,-1,-1,-1,-1,-1,Evans-Nb/Mn-1991-C105aw
0.079,0.33,1.37,0.007,0.006,-1,-1,-1,0.0004,-1,-1,-1,417.0,34.0,97.0,5.0,5.0,105.0,-1,-1,-1,170.0,21.0,0,1,1.0,200.0,0,0.0,0.0,-1,-1,-1,-1,-55,100.0,-1,-1,24.0,15.0,61.0,0.0,0.0,Evans-Nb/Mn-1991-C105awch
0.079,0.33,1.37,0.007,0.006,-1,-1,-1,0.0004,-1,-1,-1,417.0,34.0,97.0,5.0,5.0,105.0,-1,-1,-1,170.0,21.0,0,1,1.0,200.0,0,580.0,2.0,500.0,578.0,24.8,76.0,-61,100.0,-1,-1,-1,-1,-1,-1,-1,Evans-Nb/Mn-1991-C105ht
0.076,0.3,1.36,0.008,0.006,-1,-1,-1,0.0004,-1,-1,-1,370.0,33.0,84.0,5.0,5.0,235.0,-1,-1,-1,170.0,21.0,0,1,1.0,200.0,0,250.0,14.0,540.0,597.0,26.4,76.0,-1,-1,-1,-1,-1,-1,-1,-1,-1,Evans-Nb/Mn-1991-C235aw
0.076,0.3,1.36,0.008,0.006,-1,-1,-1,0.0004,-1,-1,-1,370.0,33.0,84.0,5.0,5.0,235.0,-1,-1,-1,170.0,21.0,0,1,1.0,200.0,0,0.0,0.0,-1,-1,-1,-1,-45,100.0,-1,-1,26.0,14.0,60.0,0.0,0.0,Evans-Nb/Mn-1991-C235awch
0.076,0.3,1.36,0.008,0.006,-1,-1,-1,0.0004,-1,-1,-1,370.0,33.0,84.0,5.0,5.0,235.0,-1,-1,-1,170.0,21.0,0,1,1.0,200.0,0,580.0,2.0,539.0,607.0,25.0,76.0,-41,100.0,-1,-1,-1,-1,-1,-1,-1,Evans-Nb/Mn-1991-C235ht
0.077,0.34,1.39,0.007,0.007,-1,-1,-1,0.0004,-1,-1,-1,409.0,32.0,99.0,5.0,5.0,455.0,-1,-1,-1,170.0,21.0,0,1,1.0,200.0,0,250.0,14.0,586.0,641.0,24.2,76.0,-1,-1,-1,-1,-1,-1,-1,-1,-1,Evans-Nb/Mn-1991-C455aw
0.077,0.34,1.39,0.007,0.007,-1,-1,-1,0.0004,-1,-1,-1,409.0,32.0,99.0,5.0,5.0,455.0,-1,-1,-1,170.0,21.0,0,1,1.0,200.0,0,0.0,0.0,-1,-1,-1,-1,-23,100.0,-1,-1,19.0,18.0,63.0,0.0,0.0,Evans-Nb/Mn-1991-C455awch
0.077,0.34,1.39,0.007,0.007,-1,-1,-1,0.0004,-1,-1,-1,409.0,32.0,99.0,5.0,5.0,455.0,-1,-1,-1,170.0,21.0,0,1,1.0,200.0,0,580.0,2.0,583.0,651.0,22.6,71.9,-27,100.0,-1,-1,-1,-1,-1,-1,-1,Evans-Nb/Mn-1991-C455ht
0.076,0.3,1.36,0.006,0.007,-1,-1,-1,0.0005,-1,-1,-1,432.0,33.0,91.0,5.0,5.0,940.0,-1,-1,-1,170.0,21.0,0,1,1.0,200.0,0,250.0,14.0,610.0,685.0,20.6,71.9,-1,-1,-1,-1,-1,-1,-1,-1,-1,Evans-Nb/Mn-1991-C940aw
0.076,0.3,1.36,0.006,0.007,-1,-1,-1,0.0005,-1,-1,-1,432.0,33.0,91.0,5.0,5.0,940.0,-1,-1,-1,170.0,21.0,0,1,1.0,200.0,0,0.0,0.0,-1,-1,-1,-1,-1,100.0,-1,-1,19.0,31.0,50.0,0.0,0.0,Evans-Nb/Mn-1991-C940awch
0.076,0.3,1.36,0.006,0.007,-1,-1,-1,0.0005,-1,-1,-1,432.0,33.0,91.0,5.0,5.0,940.0,-1,-1,-1,170.0,21.0,0,1,1.0,200.0,0,580.0,2.0,614.0,686.0,19.0,70.8,7.0,100.0,-1,-1,-1,-1,-1,-1,-1,Evans-Nb/Mn-1991-C940ht
0.076,0.29,1.74,0.008,0.006,-1,-1,-1,0.0004,-1,-1,-1,415.0,35.0,92.0,5.0,5.0,6.0,-1,-1,-1,170.0,21.0,0,1,1.0,200.0,0,250.0,14.0,500.0,571.0,28.8,77.0,-1,-1,-1,-1,-1,-1,-1,-1,-1,Evans-Nb/Mn-1991-D<5aw
0.076,0.29,1.74,0.008,0.006,-1,-1,-1,0.0004,-1,-1,-1,415.0,35.0,92.0,5.0,5.0,6.0,-1,-1,-1,170.0,21.0,0,1,1.0,200.0,0,0.0,0.0,-1,-1,-1,-1,-62,100.0,-1,-1,-1,-1,-1,-1,-1,Evans-Nb/Mn-1991-D<5awch
0.076,0.29,1.74,0.008,0.006,-1,-1,-1,0.0004,-1,-1,-1,415.0,35.0,92.0,5.0,5.0,6.0,-1,-1,-1,170.0,21.0,0,1,1.0,200.0,0,580.0,2.0,414.0,518.0,29.2,78.4,-71,100.0,-1,-1,-1,-1,-1,-1,-1,Evans-Nb/Mn-1991-D<5ht
0.077,0.32,1.77,0.007,0.006,-1,-1,-1,0.0004,-1,-1,-1,418.0,31.0,89.0,5.0,5.0,125.0,-1,-1,-1,170.0,21.0,0,1,1.0,200.0,0,250.0,14.0,540.0,614.0,22.0,75.9,-1,-1,-1,-1,-1,-1,-1,-1,-1,Evans-Nb/Mn-1991-D125aw
0.077,0.32,1.77,0.007,0.006,-1,-1,-1,0.0004,-1,-1,-1,418.0,31.0,89.0,5.0,5.0,125.0,-1,-1,-1,170.0,21.0,0,1,1.0,200.0,0,0.0,0.0,-1,-1,-1,-1,-54,100.0,-1,-1,-1,-1,-1,-1,-1,Evans-Nb/Mn-1991-D125awch
0.077,0.32,1.77,0.007,0.006,-1,-1,-1,0.0004,-1,-1,-1,418.0,31.0,89.0,5.0,5.0,125.0,-1,-1,-1,170.0,21.0,0,1,1.0,200.0,0,580.0,2.0,524.0,605.0,24.4,74.0,-61,100.0,-1,-1,-1,-1,-1,-1,-1,Evans-Nb/Mn-1991-D125ht
0.078,0.3,1.76,0.007,0.007,-1,-1,-1,0.0004,-1,-1,-1,433.0,32.0,110.0,5.0,5.0,230.0,-1,-1,-1,170.0,21.0,0,1,1.0,200.0,0,250.0,14.0,575.0,635.0,22.6,74.0,-1,-1,-1,-1,-1,-1,-1,-1,-1,Evans-Nb/Mn-1991-D230aw
0.078,0.3,1.76,0.007,0.007,-1,-1,-1,0.0004,-1,-1,-1,433.0,32.0,110.0,5.0,5.0,230.0,-1,-1,-1,170.0,21.0,0,1,1.0,200.0,0,0.0,0.0,-1,-1,-1,-1,-42,100.0,-1,-1,-1,-1,-1,-1,-1,Evans-Nb/Mn-1991-D230awch
0.078,0.3,1.76,0.007,0.007,-1,-1,-1,0.0004,-1,-1,-1,433.0,32.0,110.0,5.0,5.0,230.0,-1,-1,-1,170.0,21.0,0,1,1.0,200.0,0,580.0,2.0,553.0,627.0,22.0,76.8,-31,100.0,-1,-1,-1,-1,-1,-1,-1,Evans-Nb/Mn-1991-D230ht
0.077,0.29,1.77,0.008,0.009,-1,-1,-1,0.0004,-1,-1,-1,432.0,31.0,97.0,5.0,5.0,450.0,-1,-1,-1,170.0,21.0,0,1,1.0,200.0,0,250.0,14.0,606.0,660.0,22.0,74.0,-1,-1,-1,-1,-1,-1,-1,-1,-1,Evans-Nb/Mn-1991-D450aw
0.077,0.29,1.77,0.008,0.009,-1,-1,-1,0.0004,-1,-1,-1,432.0,31.0,97.0,5.0,5.0,450.0,-1,-1,-1,170.0,21.0,0,1,1.0,200.0,0,0.0,0.0,-1,-1,-1,-1,-26,100.0,-1,-1,-1,-1,-1,-1,-1,Evans-Nb/Mn-1991-D450awch
0.077,0.29,1.77,0.008,0.009,-1,-1,-1,0.0004,-1,-1,-1,432.0,31.0,97.0,5.0,5.0,450.0,-1,-1,-1,170.0,21.0,0,1,1.0,200.0,0,580.0,2.0,577.0,661.0,21.6,71.9,-15,100.0,-1,-1,-1,-1,-1,-1,-1,Evans-Nb/Mn-1991-D450ht
0.079,0.29,1.79,0.006,0.007,-1,-1,-1,0.0004,-1,-1,-1,406.0,33.0,105.0,5.0,5.0,895.0,-1,-1,-1,170.0,21.0,0,1,1.0,200.0,0,250.0,14.0,654.0,708.0,19.2,70.8,-1,-1,-1,-1,-1,-1,-1,-1,-1,Evans-Nb/Mn-1991-D895aw
0.079,0.29,1.79,0.006,0.007,-1,-1,-1,0.0004,-1,-1,-1,406.0,33.0,105.0,5.0,5.0,895.0,-1,-1,-1,170.0,21.0,0,1,1.0,200.0,0,0.0,0.0,-1,-1,-1,-1,-6,100.0,-1,-1,-1,-1,-1,-1,-1,Evans-Nb/Mn-1991-D895awch
0.079,0.29,1.79,0.006,0.007,-1,-1,-1,0.0004,-1,-1,-1,406.0,33.0,105.0,5.0,5.0,895.0,-1,-1,-1,170.0,21.0,0,1,1.0,200.0,0,580.0,2.0,638.0,716.0,17.2,68.6,4.0,100.0,-1,-1,-1,-1,-1,-1,-1,Evans-Nb/Mn-1991-D895ht
0.062,0.22,1.17,0.007,0.006,-1,-1,-1,-1,-1,-1,-1,330.0,-1,120.0,-1,-1,-1,-1,-1,-1,180.0,34.0,1,0,2.0,200.0,0,250.0,14.0,427.0,512.0,31.4,81.5,-1,-1,-1,-1,-1,-1,-1,-1,-1,Evans-FelowH-1991-UF.05a
0.06,0.26,1.2,0.008,0.007,-1,-1,-1,-1,-1,-1,-1,320.0,-1,150.0,-1,-1,-1,-1,-1,-1,180.0,34.0,1,0,2.0,200.0,0,250.0,14.0,440.0,523.0,33.0,81.5,-1,-1,-1,-1,-1,-1,-1,-1,-1,Evans-FelowH-1991-UF.15a
0.06,0.25,1.19,0.008,0.007,-1,-1,-1,-1,-1,-1,-1,353.0,-1,110.0,-1,-1,-1,-1,-1,-1,180.0,34.0,1,0,2.0,200.0,0,250.0,14.0,443.0,508.0,30.4,82.4,-1,-1,-1,-1,-1,-1,-1,-1,-1,Evans-FelowH-1991-UF.25a
0.062,0.31,1.24,0.008,0.008,-1,-1,-1,-1,-1,-1,-1,366.0,-1,110.0,-1,-1,-1,-1,-1,-1,180.0,34.0,1,0,2.0,200.0,0,250.0,14.0,468.0,531.0,29.6,81.5,-1,-1,-1,-1,-1,-1,-1,-1,-1,Evans-FelowH-1991-UF.35a
0.055,0.33,1.39,0.007,0.007,-1,-1,-1,-1,-1,-1,-1,323.0,-1,70.0,-1,-1,-1,-1,-1,-1,180.0,34.0,0,1,1.0,200.0,0,250.0,14.0,435.0,510.0,35.6,81.5,-1,-1,-1,-1,-1,-1,-1,-1,-1,Evans-FelowH-1991-UF.05b
0.049,0.34,1.39,0.006,0.007,-1,-1,-1,-1,-1,-1,-1,339.0,-1,65.0,-1,-1,-1,-1,-1,-1,180.0,34.0,0,1,1.0,200.0,0,250.0,14.0,430.0,505.0,31.2,82.3,-1,-1,-1,-1,-1,-1,-1,-1,-1,Evans-FelowH-1991-UF.15b
0.048,0.31,1.34,0.008,0.008,-1,-1,-1,-1,-1,-1,-1,371.0,-1,75.0,-1,-1,-1,-1,-1,-1,180.0,34.0,0,1,1.0,200.0,0,250.0,14.0,433.0,504.0,31.0,82.3,-1,-1,-1,-1,-1,-1,-1,-1,-1,Evans-FelowH-1991-UF.25b
0.048,0.36,1.3,0.007,0.007,-1,-1,-1,-1,-1,-1,-1,401.0,-1,70.0,-1,-1,-1,-1,-1,-1,180.0,34.0,0,1,1.0,200.0,0,250.0,14.0,465.0,526.0,30.4,80.6,-1,-1,-1,-1,-1,-1,-1,-1,-1,Evans-FelowH-1991-UF.35b
0.059,0.29,1.49,0.008,0.017,-1,-1,-1,-1,-1,-1,-1,305.0,-1,110.0,-1,-1,-1,-1,-1,-1,180.0,34.0,0,1,1.0,200.0,0,250.0,14.0,442.0,524.0,31.6,80.6,-1,-1,-1,-1,-1,-1,-1,-1,-1,Evans-FelowH-1991-E7016(1)
0.051,0.31,1.64,0.005,0.016,-1,-1,-1,-1,-1,-1,-1,330.0,-1,60.0,-1,-1,-1,-1,-1,-1,180.0,34.0,0,1,1.0,200.0,0,250.0,14.0,497.0,559.0,30.0,77.8,-1,-1,-1,-1,-1,-1,-1,-1,-1,Evans-FelowH-1991-E7016(2)
0.069,0.53,1.17,0.008,0.014,-1,-1,-1,-1,-1,-1,-1,365.0,-1,120.0,-1,-1,-1,-1,-1,-1,180.0,34.0,0,1,1.0,200.0,0,250.0,14.0,487.0,555.0,31.4,78.8,-1,-1,-1,-1,-1,-1,-1,-1,-1,Evans-FelowH-1991-E7016(3)
0.068,0.36,1.56,0.006,0.01,-1,-1,-1,-1,-1,-1,-1,396.0,-1,90.0,-1,-1,-1,-1,-1,-1,180.0,34.0,0,1,1.0,200.0,0,250.0,14.0,494.0,569.0,28.4,79.6,-1,-1,-1,-1,-1,-1,-1,-1,-1,Evans-FelowH-1991-TENACITOR
0.043,0.3,0.69,0.006,0.007,-1,-1,-1,-1,-1,-1,-1,-1,-1,-1,-1,-1,-1,-1,-1,-1,170.0,21.0,0,1,1.0,200.0,0,580.0,2.0,373.0,448.0,34.4,83.0,-1,-1,-1,-1,-1,-1,-1,-1,-1,Evans-StressRelief-1991-0.045A
0.043,0.3,0.69,0.006,0.007,-1,-1,-1,-1,-1,-1,-1,-1,-1,-1,-1,-1,-1,-1,-1,-1,170.0,21.0,0,1,1.0,200.0,0,580.0,2.0,-1,-1,-1,-1,-70,9.0,-1,-1,-1,-1,-1,-1,-1,Evans-StressRelief-1991-0.045Ach-70
0.043,0.3,0.69,0.006,0.007,-1,-1,-1,-1,-1,-1,-1,-1,-1,-1,-1,-1,-1,-1,-1,-1,170.0,21.0,0,1,1.0,200.0,0,580.0,2.0,-1,-1,-1,-1,-60,15.0,-1,-1,-1,-1,-1,-1,-1,Evans-StressRelief-1991-0.045Ach-60
0.043,0.3,0.69,0.006,0.007,-1,-1,-1,-1,-1,-1,-1,-1,-1,-1,-1,-1,-1,-1,-1,-1,170.0,21.0,0,1,1.0,200.0,0,580.0,2.0,-1,-1,-1,-1,-50,53.0,-1,-1,-1,-1,-1,-1,-1,Evans-StressRelief-1991-0.045Ach-50
0.043,0.3,0.69,0.006,0.007,-1,-1,-1,-1,-1,-1,-1,-1,-1,-1,-1,-1,-1,-1,-1,-1,170.0,21.0,0,1,1.0,200.0,0,580.0,2.0,-1,-1,-1,-1,-40,117.0,-1,-1,-1,-1,-1,-1,-1,Evans-StressRelief-1991-0.045Ach-40
0.043,0.3,0.69,0.006,0.007,-1,-1,-1,-1,-1,-1,-1,-1,-1,-1,-1,-1,-1,-1,-1,-1,170.0,21.0,0,1,1.0,200.0,0,580.0,2.0,-1,-1,-1,-1,-20,220.0,-1,-1,-1,-1,-1,-1,-1,Evans-StressRelief-1991-0.045Ach-20
0.043,0.3,0.69,0.006,0.007,-1,-1,-1,-1,-1,-1,-1,-1,-1,-1,-1,-1,-1,-1,-1,-1,170.0,21.0,0,1,1.0,200.0,0,580.0,2.0,-1,-1,-1,-1,20.0,222.0,-1,-1,-1,-1,-1,-1,-1,Evans-StressRelief-1991-0.045Ach20
0.042,0.31,0.98,0.006,0.007,-1,-1,-1,-1,-1,-1,-1,-1,-1,-1,-1,-1,-1,-1,-1,-1,170.0,21.0,0,1,1.0,200.0,0,580.0,2.0,392.0,476.0,34.4,80.6,-1,-1,-1,-1,-1,-1,-1,-1,-1,Evans-StressRelief-1991-0.045B
0.042,0.31,0.98,0.006,0.007,-1,-1,-1,-1,-1,-1,-1,-1,-1,-1,-1,-1,-1,-1,-1,-1,170.0,21.0,0,1,1.0,200.0,0,580.0,2.0,-1,-1,-1,-1,-70,21.0,-1,-1,-1,-1,-1,-1,-1,Evans-StressRelief-1991-0.045Bch-70
0.042,0.31,0.98,0.006,0.007,-1,-1,-1,-1,-1,-1,-1,-1,-1,-1,-1,-1,-1,-1,-1,-1,170.0,21.0,0,1,1.0,200.0,0,580.0,2.0,-1,-1,-1,-1,-60,38.0,-1,-1,-1,-1,-1,-1,-1,Evans-StressRelief-1991-0.045Bch-60
0.042,0.31,0.98,0.006,0.007,-1,-1,-1,-1,-1,-1,-1,-1,-1,-1,-1,-1,-1,-1,-1,-1,170.0,21.0,0,1,1.0,200.0,0,580.0,2.0,-1,-1,-1,-1,-50,74.0,-1,-1,-1,-1,-1,-1,-1,Evans-StressRelief-1991-0.045Bch-50
0.042,0.31,0.98,0.006,0.007,-1,-1,-1,-1,-1,-1,-1,-1,-1,-1,-1,-1,-1,-1,-1,-1,170.0,21.0,0,1,1.0,200.0,0,580.0,2.0,-1,-1,-1,-1,-40,182.0,-1,-1,-1,-1,-1,-1,-1,Evans-StressRelief-1991-0.045Bch-40
0.042,0.31,0.98,0.006,0.007,-1,-1,-1,-1,-1,-1,-1,-1,-1,-1,-1,-1,-1,-1,-1,-1,170.0,21.0,0,1,1.0,200.0,0,580.0,2.0,-1,-1,-1,-1,-20,220.0,-1,-1,-1,-1,-1,-1,-1,Evans-StressRelief-1991-0.045Bch-20
0.042,0.31,0.98,0.006,0.007,-1,-1,-1,-1,-1,-1,-1,-1,-1,-1,-1,-1,-1,-1,-1,-1,170.0,21.0,0,1,1.0,200.0,0,580.0,2.0,-1,-1,-1,-1,20.0,222.0,-1,-1,-1,-1,-1,-1,-1,Evans-StressRelief-1991-0.045Bch20
0.045,0.31,1.39,0.005,0.007,-1,-1,-1,-1,-1,-1,-1,-1,-1,-1,-1,-1,-1,-1,-1,-1,170.0,21.0,0,1,1.0,200.0,0,580.0,2.0,414.0,502.0,31.0,80.6,-1,-1,-1,-1,-1,-1,-1,-1,-1,Evans-StressRelief-1991-0.045C
0.045,0.31,1.39,0.005,0.007,-1,-1,-1,-1,-1,-1,-1,-1,-1,-1,-1,-1,-1,-1,-1,-1,170.0,21.0,0,1,1.0,200.0,0,580.0,2.0,-1,-1,-1,-1,-70,38.0,-1,-1,-1,-1,-1,-1,-1,Evans-StressRelief-1991-0.045Cch-70
0.045,0.31,1.39,0.005,0.007,-1,-1,-1,-1,-1,-1,-1,-1,-1,-1,-1,-1,-1,-1,-1,-1,170.0,21.0,0,1,1.0,200.0,0,580.0,2.0,-1,-1,-1,-1,-60,81.0,-1,-1,-1,-1,-1,-1,-1,Evans-StressRelief-1991-0.045Cch-60
0.045,0.31,1.39,0.005,0.007,-1,-1,-1,-1,-1,-1,-1,-1,-1,-1,-1,-1,-1,-1,-1,-1,170.0,21.0,0,1,1.0,200.0,0,580.0,2.0,-1,-1,-1,-1,-50,129.0,-1,-1,-1,-1,-1,-1,-1,Evans-StressRelief-1991-0.045Cch-50
0.045,0.31,1.39,0.005,0.007,-1,-1,-1,-1,-1,-1,-1,-1,-1,-1,-1,-1,-1,-1,-1,-1,170.0,21.0,0,1,1.0,200.0,0,580.0,2.0,-1,-1,-1,-1,-40,172.0,-1,-1,-1,-1,-1,-1,-1,Evans-StressRelief-1991-0.045Cch-40
0.045,0.31,1.39,0.005,0.007,-1,-1,-1,-1,-1,-1,-1,-1,-1,-1,-1,-1,-1,-1,-1,-1,170.0,21.0,0,1,1.0,200.0,0,580.0,2.0,-1,-1,-1,-1,-20,220.0,-1,-1,-1,-1,-1,-1,-1,Evans-StressRelief-1991-0.045Cch-20
0.045,0.31,1.39,0.005,0.007,-1,-1,-1,-1,-1,-1,-1,-1,-1,-1,-1,-1,-1,-1,-1,-1,170.0,21.0,0,1,1.0,200.0,0,580.0,2.0,-1,-1,-1,-1,20.0,222.0,-1,-1,-1,-1,-1,-1,-1,Evans-StressRelief-1991-0.045Cch20
0.045,0.29,1.83,0.005,0.008,-1,-1,-1,-1,-1,-1,-1,-1,-1,-1,-1,-1,-1,-1,-1,-1,170.0,21.0,0,1,1.0,200.0,0,580.0,2.0,444.0,525.0,29.8,79.9,-1,-1,-1,-1,-1,-1,-1,-1,-1,Evans-StressRelief-1991-0.045D
0.045,0.29,1.83,0.005,0.008,-1,-1,-1,-1,-1,-1,-1,-1,-1,-1,-1,-1,-1,-1,-1,-1,170.0,21.0,0,1,1.0,200.0,0,580.0,2.0,-1,-1,-1,-1,-70,36.0,-1,-1,-1,-1,-1,-1,-1,Evans-StressRelief-1991-0.045Dch-70
0.045,0.29,1.83,0.005,0.008,-1,-1,-1,-1,-1,-1,-1,-1,-1,-1,-1,-1,-1,-1,-1,-1,170.0,21.0,0,1,1.0,200.0,0,580.0,2.0,-1,-1,-1,-1,-60,76.0,-1,-1,-1,-1,-1,-1,-1,Evans-StressRelief-1991-0.045Dch-60
0.045,0.29,1.83,0.005,0.008,-1,-1,-1,-1,-1,-1,-1,-1,-1,-1,-1,-1,-1,-1,-1,-1,170.0,21.0,0,1,1.0,200.0,0,580.0,2.0,-1,-1,-1,-1,-50,117.0,-1,-1,-1,-1,-1,-1,-1,Evans-StressRelief-1991-0.045Dch-50
0.045,0.29,1.83,0.005,0.008,-1,-1,-1,-1,-1,-1,-1,-1,-1,-1,-1,-1,-1,-1,-1,-1,170.0,21.0,0,1,1.0,200.0,0,580.0,2.0,-1,-1,-1,-1,-40,153.0,-1,-1,-1,-1,-1,-1,-1,Evans-StressRelief-1991-0.045Dch-40
0.045,0.29,1.83,0.005,0.008,-1,-1,-1,-1,-1,-1,-1,-1,-1,-1,-1,-1,-1,-1,-1,-1,170.0,21.0,0,1,1.0,200.0,0,580.0,2.0,-1,-1,-1,-1,-20,203.0,-1,-1,-1,-1,-1,-1,-1,Evans-StressRelief-1991-0.045Dch-20
0.045,0.29,1.83,0.005,0.008,-1,-1,-1,-1,-1,-1,-1,-1,-1,-1,-1,-1,-1,-1,-1,-1,170.0,21.0,0,1,1.0,200.0,0,580.0,2.0,-1,-1,-1,-1,20.0,222.0,-1,-1,-1,-1,-1,-1,-1,Evans-StressRelief-1991-0.045Dch20
0.058,0.33,0.63,0.007,0.007,-1,-1,-1,-1,-1,-1,-1,-1,-1,-1,-1,-1,-1,-1,-1,-1,170.0,21.0,0,1,1.0,200.0,0,580.0,2.0,386.0,465.0,33.4,78.8,-1,-1,-1,-1,-1,-1,-1,-1,-1,Evans-StressRelief-1991-0.065A
0.058,0.33,0.63,0.007,0.007,-1,-1,-1,-1,-1,-1,-1,-1,-1,-1,-1,-1,-1,-1,-1,-1,170.0,21.0,0,1,1.0,200.0,0,580.0,2.0,-1,-1,-1,-1,-60,13.0,-1,-1,-1,-1,-1,-1,-1,Evans-StressRelief-1991-0.065Ach-60
0.058,0.33,0.63,0.007,0.007,-1,-1,-1,-1,-1,-1,-1,-1,-1,-1,-1,-1,-1,-1,-1,-1,170.0,21.0,0,1,1.0,200.0,0,580.0,2.0,-1,-1,-1,-1,-50,27.0,-1,-1,-1,-1,-1,-1,-1,Evans-StressRelief-1991-0.065Ach-50
0.058,0.33,0.63,0.007,0.007,-1,-1,-1,-1,-1,-1,-1,-1,-1,-1,-1,-1,-1,-1,-1,-1,170.0,21.0,0,1,1.0,200.0,0,580.0,2.0,-1,-1,-1,-1,-40,78.0,-1,-1,-1,-1,-1,-1,-1,Evans-StressRelief-1991-0.065Ach-40
0.058,0.33,0.63,0.007,0.007,-1,-1,-1,-1,-1,-1,-1,-1,-1,-1,-1,-1,-1,-1,-1,-1,170.0,21.0,0,1,1.0,200.0,0,580.0,2.0,-1,-1,-1,-1,-20,178.0,-1,-1,-1,-1,-1,-1,-1,Evans-StressRelief-1991-0.065Ach-20
0.058,0.33,0.63,0.007,0.007,-1,-1,-1,-1,-1,-1,-1,-1,-1,-1,-1,-1,-1,-1,-1,-1,170.0,21.0,0,1,1.0,200.0,0,580.0,2.0,-1,-1,-1,-1,20.0,220.0,-1,-1,-1,-1,-1,-1,-1,Evans-StressRelief-1991-0.065Ach20
0.065,0.34,0.97,0.007,0.008,-1,-1,-1,-1,-1,-1,-1,-1,-1,-1,-1,-1,-1,-1,-1,-1,170.0,21.0,0,1,1.0,200.0,0,580.0,2.0,418.0,500.0,35.0,80.6,-1,-1,-1,-1,-1,-1,-1,-1,-1,Evans-StressRelief-1991-0.065B
0.065,0.34,0.97,0.007,0.008,-1,-1,-1,-1,-1,-1,-1,-1,-1,-1,-1,-1,-1,-1,-1,-1,170.0,21.0,0,1,1.0,200.0,0,580.0,2.0,-1,-1,-1,-1,-70,15.0,-1,-1,-1,-1,-1,-1,-1,Evans-StressRelief-1991-0.065Bch-70
0.065,0.34,0.97,0.007,0.008,-1,-1,-1,-1,-1,-1,-1,-1,-1,-1,-1,-1,-1,-1,-1,-1,170.0,21.0,0,1,1.0,200.0,0,580.0,2.0,-1,-1,-1,-1,-60,45.0,-1,-1,-1,-1,-1,-1,-1,Evans-StressRelief-1991-0.065Bch-60
0.065,0.34,0.97,0.007,0.008,-1,-1,-1,-1,-1,-1,-1,-1,-1,-1,-1,-1,-1,-1,-1,-1,170.0,21.0,0,1,1.0,200.0,0,580.0,2.0,-1,-1,-1,-1,-50,100.0,-1,-1,-1,-1,-1,-1,-1,Evans-StressRelief-1991-0.065Bch-50
0.065,0.34,0.97,0.007,0.008,-1,-1,-1,-1,-1,-1,-1,-1,-1,-1,-1,-1,-1,-1,-1,-1,170.0,21.0,0,1,1.0,200.0,0,580.0,2.0,-1,-1,-1,-1,-40,155.0,-1,-1,-1,-1,-1,-1,-1,Evans-StressRelief-1991-0.065Bch-40
0.065,0.34,0.97,0.007,0.008,-1,-1,-1,-1,-1,-1,-1,-1,-1,-1,-1,-1,-1,-1,-1,-1,170.0,21.0,0,1,1.0,200.0,0,580.0,2.0,-1,-1,-1,-1,-20,201.0,-1,-1,-1,-1,-1,-1,-1,Evans-StressRelief-1991-0.065Bch-20
0.065,0.34,0.97,0.007,0.008,-1,-1,-1,-1,-1,-1,-1,-1,-1,-1,-1,-1,-1,-1,-1,-1,170.0,21.0,0,1,1.0,200.0,0,580.0,2.0,-1,-1,-1,-1,20.0,220.0,-1,-1,-1,-1,-1,-1,-1,Evans-StressRelief-1991-0.065Bch20
0.066,0.35,1.36,0.007,0.008,-1,-1,-1,-1,-1,-1,-1,-1,-1,-1,-1,-1,-1,-1,-1,-1,170.0,21.0,0,1,1.0,200.0,0,580.0,2.0,455.0,540.0,31.2,77.9,-1,-1,-1,-1,-1,-1,-1,-1,-1,Evans-StressRelief-1991-0.065C
0.066,0.35,1.36,0.007,0.008,-1,-1,-1,-1,-1,-1,-1,-1,-1,-1,-1,-1,-1,-1,-1,-1,170.0,21.0,0,1,1.0,200.0,0,580.0,2.0,-1,-1,-1,-1,-70,30.0,-1,-1,-1,-1,-1,-1,-1,Evans-StressRelief-1991-0.065Cch-70
0.066,0.35,1.36,0.007,0.008,-1,-1,-1,-1,-1,-1,-1,-1,-1,-1,-1,-1,-1,-1,-1,-1,170.0,21.0,0,1,1.0,200.0,0,580.0,2.0,-1,-1,-1,-1,-60,72.0,-1,-1,-1,-1,-1,-1,-1,Evans-StressRelief-1991-0.065Cch-60
0.066,0.35,1.36,0.007,0.008,-1,-1,-1,-1,-1,-1,-1,-1,-1,-1,-1,-1,-1,-1,-1,-1,170.0,21.0,0,1,1.0,200.0,0,580.0,2.0,-1,-1,-1,-1,-50,119.0,-1,-1,-1,-1,-1,-1,-1,Evans-StressRelief-1991-0.065Cch-50
0.066,0.35,1.36,0.007,0.008,-1,-1,-1,-1,-1,-1,-1,-1,-1,-1,-1,-1,-1,-1,-1,-1,170.0,21.0,0,1,1.0,200.0,0,580.0,2.0,-1,-1,-1,-1,-40,165.0,-1,-1,-1,-1,-1,-1,-1,Evans-StressRelief-1991-0.065Cch-40
0.066,0.35,1.36,0.007,0.008,-1,-1,-1,-1,-1,-1,-1,-1,-1,-1,-1,-1,-1,-1,-1,-1,170.0,21.0,0,1,1.0,200.0,0,580.0,2.0,-1,-1,-1,-1,-20,201.0,-1,-1,-1,-1,-1,-1,-1,Evans-StressRelief-1991-0.065Cch-20
0.066,0.35,1.36,0.007,0.008,-1,-1,-1,-1,-1,-1,-1,-1,-1,-1,-1,-1,-1,-1,-1,-1,170.0,21.0,0,1,1.0,200.0,0,580.0,2.0,-1,-1,-1,-1,20.0,206.0,-1,-1,-1,-1,-1,-1,-1,Evans-StressRelief-1991-0.065Cch20
0.074,0.36,1.8,0.008,0.008,-1,-1,-1,-1,-1,-1,-1,-1,-1,-1,-1,-1,-1,-1,-1,-1,170.0,21.0,0,1,1.0,200.0,0,580.0,2.0,504.0,594.0,26.2,75.0,-1,-1,-1,-1,-1,-1,-1,-1,-1,Evans-StressRelief-1991-0.065D
0.074,0.36,1.8,0.008,0.008,-1,-1,-1,-1,-1,-1,-1,-1,-1,-1,-1,-1,-1,-1,-1,-1,170.0,21.0,0,1,1.0,200.0,0,580.0,2.0,-1,-1,-1,-1,-70,30.0,-1,-1,-1,-1,-1,-1,-1,Evans-StressRelief-1991-0.065Dch-70
0.074,0.36,1.8,0.008,0.008,-1,-1,-1,-1,-1,-1,-1,-1,-1,-1,-1,-1,-1,-1,-1,-1,170.0,21.0,0,1,1.0,200.0,0,580.0,2.0,-1,-1,-1,-1,-60,55.0,-1,-1,-1,-1,-1,-1,-1,Evans-StressRelief-1991-0.065Dch-60
0.074,0.36,1.8,0.008,0.008,-1,-1,-1,-1,-1,-1,-1,-1,-1,-1,-1,-1,-1,-1,-1,-1,170.0,21.0,0,1,1.0,200.0,0,580.0,2.0,-1,-1,-1,-1,-50,89.0,-1,-1,-1,-1,-1,-1,-1,Evans-StressRelief-1991-0.065Dch-50
0.074,0.36,1.8,0.008,0.008,-1,-1,-1,-1,-1,-1,-1,-1,-1,-1,-1,-1,-1,-1,-1,-1,170.0,21.0,0,1,1.0,200.0,0,580.0,2.0,-1,-1,-1,-1,-40,121.0,-1,-1,-1,-1,-1,-1,-1,Evans-StressRelief-1991-0.065Dch-40
0.074,0.36,1.8,0.008,0.008,-1,-1,-1,-1,-1,-1,-1,-1,-1,-1,-1,-1,-1,-1,-1,-1,170.0,21.0,0,1,1.0,200.0,0,580.0,2.0,-1,-1,-1,-1,-20,161.0,-1,-1,-1,-1,-1,-1,-1,Evans-StressRelief-1991-0.065Dch-20
0.074,0.36,1.8,0.008,0.008,-1,-1,-1,-1,-1,-1,-1,-1,-1,-1,-1,-1,-1,-1,-1,-1,170.0,21.0,0,1,1.0,200.0,0,580.0,2.0,-1,-1,-1,-1,20.0,188.0,-1,-1,-1,-1,-1,-1,-1,Evans-StressRelief-1991-0.065Dch20
0.089,0.35,0.68,0.008,0.008,-1,-1,-1,-1,-1,-1,-1,-1,-1,-1,-1,-1,-1,-1,-1,-1,170.0,21.0,0,1,1.0,200.0,0,580.0,2.0,394.0,499.0,34.2,78.8,-1,-1,-1,-1,-1,-1,-1,-1,-1,Evans-StressRelief-1991-0.095A
0.089,0.35,0.68,0.008,0.008,-1,-1,-1,-1,-1,-1,-1,-1,-1,-1,-1,-1,-1,-1,-1,-1,170.0,21.0,0,1,1.0,200.0,0,580.0,2.0,-1,-1,-1,-1,-70,23.0,-1,-1,-1,-1,-1,-1,-1,Evans-StressRelief-1991-0.095Ach-70
0.089,0.35,0.68,0.008,0.008,-1,-1,-1,-1,-1,-1,-1,-1,-1,-1,-1,-1,-1,-1,-1,-1,170.0,21.0,0,1,1.0,200.0,0,580.0,2.0,-1,-1,-1,-1,-60,27.0,-1,-1,-1,-1,-1,-1,-1,Evans-StressRelief-1991-0.095Ach-60
0.089,0.35,0.68,0.008,0.008,-1,-1,-1,-1,-1,-1,-1,-1,-1,-1,-1,-1,-1,-1,-1,-1,170.0,21.0,0,1,1.0,200.0,0,580.0,2.0,-1,-1,-1,-1,-50,45.0,-1,-1,-1,-1,-1,-1,-1,Evans-StressRelief-1991-0.095Ach-50
0.089,0.35,0.68,0.008,0.008,-1,-1,-1,-1,-1,-1,-1,-1,-1,-1,-1,-1,-1,-1,-1,-1,170.0,21.0,0,1,1.0,200.0,0,580.0,2.0,-1,-1,-1,-1,-40,95.0,-1,-1,-1,-1,-1,-1,-1,Evans-StressRelief-1991-0.095Ach-40
0.089,0.35,0.68,0.008,0.008,-1,-1,-1,-1,-1,-1,-1,-1,-1,-1,-1,-1,-1,-1,-1,-1,170.0,21.0,0,1,1.0,200.0,0,580.0,2.0,-1,-1,-1,-1,-20,157.0,-1,-1,-1,-1,-1,-1,-1,Evans-StressRelief-1991-0.095Ach-20
0.089,0.35,0.68,0.008,0.008,-1,-1,-1,-1,-1,-1,-1,-1,-1,-1,-1,-1,-1,-1,-1,-1,170.0,21.0,0,1,1.0,200.0,0,580.0,2.0,-1,-1,-1,-1,20.0,220.0,-1,-1,-1,-1,-1,-1,-1,Evans-StressRelief-1991-0.095Ach20
0.095,0.36,1.05,0.007,0.008,-1,-1,-1,-1,-1,-1,-1,-1,-1,-1,-1,-1,-1,-1,-1,-1,170.0,21.0,0,1,1.0,200.0,0,580.0,2.0,435.0,546.0,34.0,77.0,-1,-1,-1,-1,-1,-1,-1,-1,-1,Evans-StressRelief-1991-0.095B
0.095,0.36,1.05,0.007,0.008,-1,-1,-1,-1,-1,-1,-1,-1,-1,-1,-1,-1,-1,-1,-1,-1,170.0,21.0,0,1,1.0,200.0,0,580.0,2.0,-1,-1,-1,-1,-70,11.0,-1,-1,-1,-1,-1,-1,-1,Evans-StressRelief-1991-0.095Bch-70
0.095,0.36,1.05,0.007,0.008,-1,-1,-1,-1,-1,-1,-1,-1,-1,-1,-1,-1,-1,-1,-1,-1,170.0,21.0,0,1,1.0,200.0,0,580.0,2.0,-1,-1,-1,-1,-60,34.0,-1,-1,-1,-1,-1,-1,-1,Evans-StressRelief-1991-0.095Bch-60
0.095,0.36,1.05,0.007,0.008,-1,-1,-1,-1,-1,-1,-1,-1,-1,-1,-1,-1,-1,-1,-1,-1,170.0,21.0,0,1,1.0,200.0,0,580.0,2.0,-1,-1,-1,-1,-50,74.0,-1,-1,-1,-1,-1,-1,-1,Evans-StressRelief-1991-0.095Bch-50
0.095,0.36,1.05,0.007,0.008,-1,-1,-1,-1,-1,-1,-1,-1,-1,-1,-1,-1,-1,-1,-1,-1,170.0,21.0,0,1,1.0,200.0,0,580.0,2.0,-1,-1,-1,-1,-40,110.0,-1,-1,-1,-1,-1,-1,-1,Evans-StressRelief-1991-0.095Bch-40
0.095,0.36,1.05,0.007,0.008,-1,-1,-1,-1,-1,-1,-1,-1,-1,-1,-1,-1,-1,-1,-1,-1,170.0,21.0,0,1,1.0,200.0,0,580.0,2.0,-1,-1,-1,-1,-20,165.0,-1,-1,-1,-1,-1,-1,-1,Evans-StressRelief-1991-0.095Bch-20
0.095,0.36,1.05,0.007,0.008,-1,-1,-1,-1,-1,-1,-1,-1,-1,-1,-1,-1,-1,-1,-1,-1,170.0,21.0,0,1,1.0,200.0,0,580.0,2.0,-1,-1,-1,-1,20.0,220.0,-1,-1,-1,-1,-1,-1,-1,Evans-StressRelief-1991-0.095Bch20
0.088,0.34,1.33,0.008,0.007,-1,-1,-1,-1,-1,-1,-1,-1,-1,-1,-1,-1,-1,-1,-1,-1,170.0,21.0,0,1,1.0,200.0,0,580.0,2.0,461.0,568.0,28.6,77.9,-1,-1,-1,-1,-1,-1,-1,-1,-1,Evans-StressRelief-1991-0.095C
0.088,0.34,1.33,0.008,0.007,-1,-1,-1,-1,-1,-1,-1,-1,-1,-1,-1,-1,-1,-1,-1,-1,170.0,21.0,0,1,1.0,200.0,0,580.0,2.0,-1,-1,-1,-1,-70,72.0,-1,-1,-1,-1,-1,-1,-1,Evans-StressRelief-1991-0.095Cch-70
0.088,0.34,1.33,0.008,0.007,-1,-1,-1,-1,-1,-1,-1,-1,-1,-1,-1,-1,-1,-1,-1,-1,170.0,21.0,0,1,1.0,200.0,0,580.0,2.0,-1,-1,-1,-1,-60,106.0,-1,-1,-1,-1,-1,-1,-1,Evans-StressRelief-1991-0.095Cch-60
0.088,0.34,1.33,0.008,0.007,-1,-1,-1,-1,-1,-1,-1,-1,-1,-1,-1,-1,-1,-1,-1,-1,170.0,21.0,0,1,1.0,200.0,0,580.0,2.0,-1,-1,-1,-1,-50,133.0,-1,-1,-1,-1,-1,-1,-1,Evans-StressRelief-1991-0.095Cch-50
0.088,0.34,1.33,0.008,0.007,-1,-1,-1,-1,-1,-1,-1,-1,-1,-1,-1,-1,-1,-1,-1,-1,170.0,21.0,0,1,1.0,200.0,0,580.0,2.0,-1,-1,-1,-1,-40,155.0,-1,-1,-1,-1,-1,-1,-1,Evans-StressRelief-1991-0.095Cch-40
0.088,0.34,1.33,0.008,0.007,-1,-1,-1,-1,-1,-1,-1,-1,-1,-1,-1,-1,-1,-1,-1,-1,170.0,21.0,0,1,1.0,200.0,0,580.0,2.0,-1,-1,-1,-1,-20,188.0,-1,-1,-1,-1,-1,-1,-1,Evans-StressRelief-1991-0.095Cch-20
0.088,0.34,1.33,0.008,0.007,-1,-1,-1,-1,-1,-1,-1,-1,-1,-1,-1,-1,-1,-1,-1,-1,170.0,21.0,0,1,1.0,200.0,0,580.0,2.0,-1,-1,-1,-1,20.0,208.0,-1,-1,-1,-1,-1,-1,-1,Evans-StressRelief-1991-0.095Cch20
0.089,0.33,1.69,0.007,0.008,-1,-1,-1,-1,-1,-1,-1,-1,-1,-1,-1,-1,-1,-1,-1,-1,170.0,21.0,0,1,1.0,200.0,0,580.0,2.0,490.0,597.0,30.2,75.0,-1,-1,-1,-1,-1,-1,-1,-1,-1,Evans-StressRelief-1991-0.095D
0.089,0.33,1.69,0.007,0.008,-1,-1,-1,-1,-1,-1,-1,-1,-1,-1,-1,-1,-1,-1,-1,-1,170.0,21.0,0,1,1.0,200.0,0,580.0,2.0,-1,-1,-1,-1,-70,53.0,-1,-1,-1,-1,-1,-1,-1,Evans-StressRelief-1991-0.095Dch-70
0.089,0.33,1.69,0.007,0.008,-1,-1,-1,-1,-1,-1,-1,-1,-1,-1,-1,-1,-1,-1,-1,-1,170.0,21.0,0,1,1.0,200.0,0,580.0,2.0,-1,-1,-1,-1,-60,74.0,-1,-1,-1,-1,-1,-1,-1,Evans-StressRelief-1991-0.095Dch-60
0.089,0.33,1.69,0.007,0.008,-1,-1,-1,-1,-1,-1,-1,-1,-1,-1,-1,-1,-1,-1,-1,-1,170.0,21.0,0,1,1.0,200.0,0,580.0,2.0,-1,-1,-1,-1,-50,95.0,-1,-1,-1,-1,-1,-1,-1,Evans-StressRelief-1991-0.095Dch-50
0.089,0.33,1.69,0.007,0.008,-1,-1,-1,-1,-1,-1,-1,-1,-1,-1,-1,-1,-1,-1,-1,-1,170.0,21.0,0,1,1.0,200.0,0,580.0,2.0,-1,-1,-1,-1,-40,114.0,-1,-1,-1,-1,-1,-1,-1,Evans-StressRelief-1991-0.095Dch-40
0.089,0.33,1.69,0.007,0.008,-1,-1,-1,-1,-1,-1,-1,-1,-1,-1,-1,-1,-1,-1,-1,-1,170.0,21.0,0,1,1.0,200.0,0,580.0,2.0,-1,-1,-1,-1,-20,151.0,-1,-1,-1,-1,-1,-1,-1,Evans-StressRelief-1991-0.095Dch-20
0.089,0.33,1.69,0.007,0.008,-1,-1,-1,-1,-1,-1,-1,-1,-1,-1,-1,-1,-1,-1,-1,-1,170.0,21.0,0,1,1.0,200.0,0,580.0,2.0,-1,-1,-1,-1,20.0,188.0,-1,-1,-1,-1,-1,-1,-1,Evans-StressRelief-1991-0.095Dch20
0.151,0.36,0.63,0.008,0.008,-1,-1,-1,-1,-1,-1,-1,-1,-1,-1,-1,-1,-1,-1,-1,-1,170.0,21.0,0,1,1.0,200.0,0,580.0,2.0,449.0,533.0,30.6,76.0,-1,-1,-1,-1,-1,-1,-1,-1,-1,Evans-StressRelief-1991-0.145A
0.151,0.36,0.63,0.008,0.008,-1,-1,-1,-1,-1,-1,-1,-1,-1,-1,-1,-1,-1,-1,-1,-1,170.0,21.0,0,1,1.0,200.0,0,580.0,2.0,-1,-1,-1,-1,-60,15.0,-1,-1,-1,-1,-1,-1,-1,Evans-StressRelief-1991-0.145Ach-60
0.151,0.36,0.63,0.008,0.008,-1,-1,-1,-1,-1,-1,-1,-1,-1,-1,-1,-1,-1,-1,-1,-1,170.0,21.0,0,1,1.0,200.0,0,580.0,2.0,-1,-1,-1,-1,-50,34.0,-1,-1,-1,-1,-1,-1,-1,Evans-StressRelief-1991-0.145Ach-50
0.151,0.36,0.63,0.008,0.008,-1,-1,-1,-1,-1,-1,-1,-1,-1,-1,-1,-1,-1,-1,-1,-1,170.0,21.0,0,1,1.0,200.0,0,580.0,2.0,-1,-1,-1,-1,-40,64.0,-1,-1,-1,-1,-1,-1,-1,Evans-StressRelief-1991-0.145Ach-40
0.151,0.36,0.63,0.008,0.008,-1,-1,-1,-1,-1,-1,-1,-1,-1,-1,-1,-1,-1,-1,-1,-1,170.0,21.0,0,1,1.0,200.0,0,580.0,2.0,-1,-1,-1,-1,-20,131.0,-1,-1,-1,-1,-1,-1,-1,Evans-StressRelief-1991-0.145Ach-20
0.151,0.36,0.63,0.008,0.008,-1,-1,-1,-1,-1,-1,-1,-1,-1,-1,-1,-1,-1,-1,-1,-1,170.0,21.0,0,1,1.0,200.0,0,580.0,2.0,-1,-1,-1,-1,20.0,188.0,-1,-1,-1,-1,-1,-1,-1,Evans-StressRelief-1991-0.145Ach20
0.147,0.36,1.02,0.007,0.007,-1,-1,-1,-1,-1,-1,-1,-1,-1,-1,-1,-1,-1,-1,-1,-1,170.0,21.0,0,1,1.0,200.0,0,580.0,2.0,482.0,576.0,29.4,76.9,-1,-1,-1,-1,-1,-1,-1,-1,-1,Evans-StressRelief-1991-0.145B
0.147,0.36,1.02,0.007,0.007,-1,-1,-1,-1,-1,-1,-1,-1,-1,-1,-1,-1,-1,-1,-1,-1,170.0,21.0,0,1,1.0,200.0,0,580.0,2.0,-1,-1,-1,-1,-70,17.0,-1,-1,-1,-1,-1,-1,-1,Evans-StressRelief-1991-0.145Bch-70
0.147,0.36,1.02,0.007,0.007,-1,-1,-1,-1,-1,-1,-1,-1,-1,-1,-1,-1,-1,-1,-1,-1,170.0,21.0,0,1,1.0,200.0,0,580.0,2.0,-1,-1,-1,-1,-60,34.0,-1,-1,-1,-1,-1,-1,-1,Evans-StressRelief-1991-0.145Bch-60
0.147,0.36,1.02,0.007,0.007,-1,-1,-1,-1,-1,-1,-1,-1,-1,-1,-1,-1,-1,-1,-1,-1,170.0,21.0,0,1,1.0,200.0,0,580.0,2.0,-1,-1,-1,-1,-50,63.0,-1,-1,-1,-1,-1,-1,-1,Evans-StressRelief-1991-0.145Bch-50
0.147,0.36,1.02,0.007,0.007,-1,-1,-1,-1,-1,-1,-1,-1,-1,-1,-1,-1,-1,-1,-1,-1,170.0,21.0,0,1,1.0,200.0,0,580.0,2.0,-1,-1,-1,-1,-40,98.0,-1,-1,-1,-1,-1,-1,-1,Evans-StressRelief-1991-0.145Bch-40
0.147,0.36,1.02,0.007,0.007,-1,-1,-1,-1,-1,-1,-1,-1,-1,-1,-1,-1,-1,-1,-1,-1,170.0,21.0,0,1,1.0,200.0,0,580.0,2.0,-1,-1,-1,-1,-20,150.0,-1,-1,-1,-1,-1,-1,-1,Evans-StressRelief-1991-0.145Bch-20
0.147,0.36,1.02,0.007,0.007,-1,-1,-1,-1,-1,-1,-1,-1,-1,-1,-1,-1,-1,-1,-1,-1,170.0,21.0,0,1,1.0,200.0,0,580.0,2.0,-1,-1,-1,-1,20.0,197.0,-1,-1,-1,-1,-1,-1,-1,Evans-StressRelief-1991-0.145Bch20
0.147,0.35,1.38,0.007,0.007,-1,-1,-1,-1,-1,-1,-1,-1,-1,-1,-1,-1,-1,-1,-1,-1,170.0,21.0,0,1,1.0,200.0,0,580.0,2.0,513.0,623.0,27.4,72.9,-1,-1,-1,-1,-1,-1,-1,-1,-1,Evans-StressRelief-1991-0.145C
0.147,0.35,1.38,0.007,0.007,-1,-1,-1,-1,-1,-1,-1,-1,-1,-1,-1,-1,-1,-1,-1,-1,170.0,21.0,0,1,1.0,200.0,0,580.0,2.0,-1,-1,-1,-1,-70,38.0,-1,-1,-1,-1,-1,-1,-1,Evans-StressRelief-1991-0.145Cch-70
0.147,0.35,1.38,0.007,0.007,-1,-1,-1,-1,-1,-1,-1,-1,-1,-1,-1,-1,-1,-1,-1,-1,170.0,21.0,0,1,1.0,200.0,0,580.0,2.0,-1,-1,-1,-1,-60,57.0,-1,-1,-1,-1,-1,-1,-1,Evans-StressRelief-1991-0.145Cch-60
0.147,0.35,1.38,0.007,0.007,-1,-1,-1,-1,-1,-1,-1,-1,-1,-1,-1,-1,-1,-1,-1,-1,170.0,21.0,0,1,1.0,200.0,0,580.0,2.0,-1,-1,-1,-1,-50,80.0,-1,-1,-1,-1,-1,-1,-1,Evans-StressRelief-1991-0.145Cch-50
0.147,0.35,1.38,0.007,0.007,-1,-1,-1,-1,-1,-1,-1,-1,-1,-1,-1,-1,-1,-1,-1,-1,170.0,21.0,0,1,1.0,200.0,0,580.0,2.0,-1,-1,-1,-1,-40,104.0,-1,-1,-1,-1,-1,-1,-1,Evans-StressRelief-1991-0.145Cch-40
0.147,0.35,1.38,0.007,0.007,-1,-1,-1,-1,-1,-1,-1,-1,-1,-1,-1,-1,-1,-1,-1,-1,170.0,21.0,0,1,1.0,200.0,0,580.0,2.0,-1,-1,-1,-1,-20,150.0,-1,-1,-1,-1,-1,-1,-1,Evans-StressRelief-1991-0.145Cch-20
0.147,0.35,1.38,0.007,0.007,-1,-1,-1,-1,-1,-1,-1,-1,-1,-1,-1,-1,-1,-1,-1,-1,170.0,21.0,0,1,1.0,200.0,0,580.0,2.0,-1,-1,-1,-1,20.0,184.0,-1,-1,-1,-1,-1,-1,-1,Evans-StressRelief-1991-0.145Cch20
0.145,0.35,1.76,0.006,0.007,-1,-1,-1,-1,-1,-1,-1,-1,-1,-1,-1,-1,-1,-1,-1,-1,170.0,21.0,0,1,1.0,200.0,0,580.0,2.0,567.0,679.0,24.0,69.8,-1,-1,-1,-1,-1,-1,-1,-1,-1,Evans-StressRelief-1991-0.145D
0.145,0.35,1.76,0.006,0.007,-1,-1,-1,-1,-1,-1,-1,-1,-1,-1,-1,-1,-1,-1,-1,-1,170.0,21.0,0,1,1.0,200.0,0,580.0,2.0,-1,-1,-1,-1,-70,27.0,-1,-1,-1,-1,-1,-1,-1,Evans-StressRelief-1991-0.145Dch-70
0.145,0.35,1.76,0.006,0.007,-1,-1,-1,-1,-1,-1,-1,-1,-1,-1,-1,-1,-1,-1,-1,-1,170.0,21.0,0,1,1.0,200.0,0,580.0,2.0,-1,-1,-1,-1,-60,32.0,-1,-1,-1,-1,-1,-1,-1,Evans-StressRelief-1991-0.145Dch-60
0.145,0.35,1.76,0.006,0.007,-1,-1,-1,-1,-1,-1,-1,-1,-1,-1,-1,-1,-1,-1,-1,-1,170.0,21.0,0,1,1.0,200.0,0,580.0,2.0,-1,-1,-1,-1,-50,42.0,-1,-1,-1,-1,-1,-1,-1,Evans-StressRelief-1991-0.145Dch-50
0.145,0.35,1.76,0.006,0.007,-1,-1,-1,-1,-1,-1,-1,-1,-1,-1,-1,-1,-1,-1,-1,-1,170.0,21.0,0,1,1.0,200.0,0,580.0,2.0,-1,-1,-1,-1,-40,55.0,-1,-1,-1,-1,-1,-1,-1,Evans-StressRelief-1991-0.145Dch-40
0.145,0.35,1.76,0.006,0.007,-1,-1,-1,-1,-1,-1,-1,-1,-1,-1,-1,-1,-1,-1,-1,-1,170.0,21.0,0,1,1.0,200.0,0,580.0,2.0,-1,-1,-1,-1,-20,117.0,-1,-1,-1,-1,-1,-1,-1,Evans-StressRelief-1991-0.145Dch-20
0.145,0.35,1.76,0.006,0.007,-1,-1,-1,-1,-1,-1,-1,-1,-1,-1,-1,-1,-1,-1,-1,-1,170.0,21.0,0,1,1.0,200.0,0,580.0,2.0,-1,-1,-1,-1,20.0,160.0,-1,-1,-1,-1,-1,-1,-1,Evans-StressRelief-1991-0.145Dch20
0.074,0.33,1.45,0.005,0.005,-1,-1,-1,-1,-1,-1,-1,408.0,6.0,90.0,-1,-1,-1,-1,-1,-1,170.0,21.0,0,1,1.0,200.0,4,250.0,14.0,463.0,537.0,31.2,78.8,-1,-1,-1,-1,-1,-1,-1,-1,-1,Evans-Ti/CMn-1992-P0
0.074,0.33,1.45,0.005,0.005,-1,-1,-1,-1,-1,-1,-1,408.0,6.0,90.0,-1,-1,-1,-1,-1,-1,170.0,21.0,0,1,1.0,200.0,4,0.0,0.0,-1,-1,-1,-1,-60,28.0,-1,-1,-1,-1,-1,-1,-1,Evans-Ti/CMn-1992-P0ch1
0.074,0.33,1.45,0.005,0.005,-1,-1,-1,-1,-1,-1,-1,408.0,6.0,90.0,-1,-1,-1,-1,-1,-1,170.0,21.0,0,1,1.0,200.0,4,0.0,0.0,-1,-1,-1,-1,-36,100.0,-1,-1,-1,-1,-1,-1,-1,Evans-Ti/CMn-1992-P0ch2
0.074,0.33,1.45,0.005,0.005,-1,-1,-1,-1,-1,-1,-1,408.0,6.0,90.0,-1,-1,-1,-1,-1,-1,170.0,21.0,0,1,1.0,200.0,4,0.0,0.0,-1,-1,-1,-1,-1,-1,-1,-1,8.0,79.0,5.0,0.0,8.0,Evans-Ti/CMn-1992-P0mic
0.073,0.34,1.49,0.004,0.007,-1,-1,-1,-1,-1,-1,-1,396.0,16.0,84.0,-1,-1,-1,-1,-1,-1,170.0,21.0,0,1,1.0,200.0,4,250.0,14.0,482.0,548.0,33.6,78.8,-1,-1,-1,-1,-1,-1,-1,-1,-1,Evans-Ti/CMn-1992-P0.1
0.073,0.34,1.49,0.004,0.007,-1,-1,-1,-1,-1,-1,-1,396.0,16.0,84.0,-1,-1,-1,-1,-1,-1,170.0,21.0,0,1,1.0,200.0,4,0.0,0.0,-1,-1,-1,-1,-85,28.0,-1,-1,-1,-1,-1,-1,-1,Evans-Ti/CMn-1992-P0.1ch1
0.073,0.34,1.49,0.004,0.007,-1,-1,-1,-1,-1,-1,-1,396.0,16.0,84.0,-1,-1,-1,-1,-1,-1,170.0,21.0,0,1,1.0,200.0,4,0.0,0.0,-1,-1,-1,-1,-59,100.0,-1,-1,-1,-1,-1,-1,-1,Evans-Ti/CMn-1992-P0.1ch2
0.073,0.34,1.49,0.004,0.007,-1,-1,-1,-1,-1,-1,-1,396.0,16.0,84.0,-1,-1,-1,-1,-1,-1,170.0,21.0,0,1,1.0,200.0,4,0.0,0.0,-1,-1,-1,-1,-1,-1,-1,-1,16.0,21.0,82.0,0.0,0.0,Evans-Ti/CMn-1992-P0.1mic
0.071,0.36,1.46,0.004,0.006,-1,-1,-1,-1,-1,-1,-1,400.0,22.0,85.0,-1,-1,-1,-1,-1,-1,170.0,21.0,0,1,1.0,200.0,4,250.0,14.0,497.0,563.0,30.6,77.0,-1,-1,-1,-1,-1,-1,-1,-1,-1,Evans-Ti/CMn-1992-P0.2
0.071,0.36,1.46,0.004,0.006,-1,-1,-1,-1,-1,-1,-1,400.0,22.0,85.0,-1,-1,-1,-1,-1,-1,170.0,21.0,0,1,1.0,200.0,4,0.0,0.0,-1,-1,-1,-1,-82,28.0,-1,-1,-1,-1,-1,-1,-1,Evans-Ti/CMn-1992-P0.2ch1
0.071,0.36,1.46,0.004,0.006,-1,-1,-1,-1,-1,-1,-1,400.0,22.0,85.0,-1,-1,-1,-1,-1,-1,170.0,21.0,0,1,1.0,200.0,4,0.0,0.0,-1,-1,-1,-1,-65,100.0,-1,-1,-1,-1,-1,-1,-1,Evans-Ti/CMn-1992-P0.2ch2
0.071,0.36,1.46,0.004,0.006,-1,-1,-1,-1,-1,-1,-1,400.0,22.0,85.0,-1,-1,-1,-1,-1,-1,170.0,21.0,0,1,1.0,200.0,4,0.0,0.0,-1,-1,-1,-1,-1,-1,-1,-1,18.0,12.0,70.0,0.0,0.0,Evans-Ti/CMn-1992-P0.2mic
0.061,0.33,1.36,0.005,0.006,-1,-1,-1,-1,-1,-1,-1,419.0,28.0,81.0,-1,-1,-1,-1,-1,-1,170.0,21.0,0,1,1.0,200.0,4,250.0,14.0,474.0,538.0,32.2,78.8,-1,-1,-1,-1,-1,-1,-1,-1,-1,Evans-Ti/CMn-1992-Q0.4
0.061,0.33,1.36,0.005,0.006,-1,-1,-1,-1,-1,-1,-1,419.0,28.0,81.0,-1,-1,-1,-1,-1,-1,170.0,21.0,0,1,1.0,200.0,4,0.0,0.0,-1,-1,-1,-1,-86,28.0,-1,-1,-1,-1,-1,-1,-1,Evans-Ti/CMn-1992-Q0.4ch1
0.061,0.33,1.36,0.005,0.006,-1,-1,-1,-1,-1,-1,-1,419.0,28.0,81.0,-1,-1,-1,-1,-1,-1,170.0,21.0,0,1,1.0,200.0,4,0.0,0.0,-1,-1,-1,-1,-71,100.0,-1,-1,-1,-1,-1,-1,-1,Evans-Ti/CMn-1992-Q0.4ch2
0.061,0.33,1.36,0.005,0.006,-1,-1,-1,-1,-1,-1,-1,419.0,28.0,81.0,-1,-1,-1,-1,-1,-1,170.0,21.0,0,1,1.0,200.0,4,0.0,0.0,-1,-1,-1,-1,-1,-1,-1,-1,23.0,8.0,69.0,0.0,0.0,Evans-Ti/CMn-1992-Q0.4mic
0.07,0.32,1.48,0.005,0.006,-1,-1,-1,-1,-1,-1,-1,373.0,55.0,75.0,-1,-1,-1,-1,-1,-1,170.0,21.0,0,1,1.0,200.0,4,250.0,14.0,488.0,549.0,32.4,78.8,-1,-1,-1,-1,-1,-1,-1,-1,-1,Evans-Ti/CMn-1992-Q0.8
0.07,0.32,1.48,0.005,0.006,-1,-1,-1,-1,-1,-1,-1,373.0,55.0,75.0,-1,-1,-1,-1,-1,-1,170.0,21.0,0,1,1.0,200.0,4,0.0,0.0,-1,-1,-1,-1,-76,28.0,-1,-1,-1,-1,-1,-1,-1,Evans-Ti/CMn-1992-Q0.8ch1
0.07,0.32,1.48,0.005,0.006,-1,-1,-1,-1,-1,-1,-1,373.0,55.0,75.0,-1,-1,-1,-1,-1,-1,170.0,21.0,0,1,1.0,200.0,4,0.0,0.0,-1,-1,-1,-1,-61,100.0,-1,-1,-1,-1,-1,-1,-1,Evans-Ti/CMn-1992-Q0.8ch2
0.07,0.32,1.48,0.005,0.006,-1,-1,-1,-1,-1,-1,-1,373.0,55.0,75.0,-1,-1,-1,-1,-1,-1,170.0,21.0,0,1,1.0,200.0,4,0.0,0.0,-1,-1,-1,-1,-1,-1,-1,-1,23.0,12.0,65.0,0.0,0.0,Evans-Ti/CMn-1992-Q0.8mic
0.068,0.32,1.38,0.004,0.005,-1,-1,-1,-1,-1,-1,-1,376.0,77.0,74.0,-1,-1,-1,-1,-1,-1,170.0,21.0,0,1,1.0,200.0,4,250.0,14.0,466.0,542.0,30.6,80.6,-1,-1,-1,-1,-1,-1,-1,-1,-1,Evans-Ti/CMn-1992-Q1.2
0.068,0.32,1.38,0.004,0.005,-1,-1,-1,-1,-1,-1,-1,376.0,77.0,74.0,-1,-1,-1,-1,-1,-1,170.0,21.0,0,1,1.0,200.0,4,0.0,0.0,-1,-1,-1,-1,-68,28.0,-1,-1,-1,-1,-1,-1,-1,Evans-Ti/CMn-1992-Q1.2ch1
0.068,0.32,1.38,0.004,0.005,-1,-1,-1,-1,-1,-1,-1,376.0,77.0,74.0,-1,-1,-1,-1,-1,-1,170.0,21.0,0,1,1.0,200.0,4,0.0,0.0,-1,-1,-1,-1,-51,100.0,-1,-1,-1,-1,-1,-1,-1,Evans-Ti/CMn-1992-Q1.2ch2
0.068,0.32,1.38,0.004,0.005,-1,-1,-1,-1,-1,-1,-1,376.0,77.0,74.0,-1,-1,-1,-1,-1,-1,170.0,21.0,0,1,1.0,200.0,4,0.0,0.0,-1,-1,-1,-1,-1,-1,-1,-1,25.0,15.0,60.0,0.0,0.0,Evans-Ti/CMn-1992-Q1.2mic
0.068,0.35,1.51,0.006,0.006,-1,-1,-1,-1,-1,-1,-1,351.0,100.0,87.0,-1,-1,-1,-1,-1,-1,170.0,21.0,0,1,1.0,200.0,4,250.0,14.0,499.0,569.0,29.0,77.9,-1,-1,-1,-1,-1,-1,-1,-1,-1,Evans-Ti/CMn-1992-R1.6
0.068,0.35,1.51,0.006,0.006,-1,-1,-1,-1,-1,-1,-1,351.0,100.0,87.0,-1,-1,-1,-1,-1,-1,170.0,21.0,0,1,1.0,200.0,4,0.0,0.0,-1,-1,-1,-1,-66,28.0,-1,-1,-1,-1,-1,-1,-1,Evans-Ti/CMn-1992-R1.6ch1
0.068,0.35,1.51,0.006,0.006,-1,-1,-1,-1,-1,-1,-1,351.0,100.0,87.0,-1,-1,-1,-1,-1,-1,170.0,21.0,0,1,1.0,200.0,4,0.0,0.0,-1,-1,-1,-1,-47,100.0,-1,-1,-1,-1,-1,-1,-1,Evans-Ti/CMn-1992-R1.6ch2
0.068,0.35,1.51,0.006,0.006,-1,-1,-1,-1,-1,-1,-1,351.0,100.0,87.0,-1,-1,-1,-1,-1,-1,170.0,21.0,0,1,1.0,200.0,4,0.0,0.0,-1,-1,-1,-1,-1,-1,-1,-1,22.0,16.0,62.0,0.0,0.0,Evans-Ti/CMn-1992-R1.6mic
0.065,0.39,1.53,0.005,0.006,-1,-1,-1,-1,-1,-1,-1,351.0,140.0,93.0,-1,-1,-1,-1,-1,-1,170.0,21.0,0,1,1.0,200.0,4,250.0,14.0,513.0,579.0,27.0,77.9,-1,-1,-1,-1,-1,-1,-1,-1,-1,Evans-Ti/CMn-1992-R2.4
0.065,0.39,1.53,0.005,0.006,-1,-1,-1,-1,-1,-1,-1,351.0,140.0,93.0,-1,-1,-1,-1,-1,-1,170.0,21.0,0,1,1.0,200.0,4,0.0,0.0,-1,-1,-1,-1,-64,28.0,-1,-1,-1,-1,-1,-1,-1,Evans-Ti/CMn-1992-R2.4ch1
0.065,0.39,1.53,0.005,0.006,-1,-1,-1,-1,-1,-1,-1,351.0,140.0,93.0,-1,-1,-1,-1,-1,-1,170.0,21.0,0,1,1.0,200.0,4,0.0,0.0,-1,-1,-1,-1,-44,100.0,-1,-1,-1,-1,-1,-1,-1,Evans-Ti/CMn-1992-R2.4ch2
0.065,0.39,1.53,0.005,0.006,-1,-1,-1,-1,-1,-1,-1,351.0,140.0,93.0,-1,-1,-1,-1,-1,-1,170.0,21.0,0,1,1.0,200.0,4,0.0,0.0,-1,-1,-1,-1,-1,-1,-1,-1,21.0,11.0,67.0,0.0,0.0,Evans-Ti/CMn-1992-R2.4ch2
0.07,0.48,1.64,0.005,0.006,-1,-1,-1,-1,-1,-1,-1,290.0,210.0,102.0,-1,-1,-1,-1,-1,-1,170.0,21.0,0,1,1.0,200.0,4,250.0,14.0,515.0,592.0,27.2,78.9,-1,-1,-1,-1,-1,-1,-1,-1,-1,Evans-Ti/CMn-1992-S3.6
0.07,0.48,1.64,0.005,0.006,-1,-1,-1,-1,-1,-1,-1,290.0,210.0,102.0,-1,-1,-1,-1,-1,-1,170.0,21.0,0,1,1.0,200.0,4,0.0,0.0,-1,-1,-1,-1,-76,28.0,-1,-1,-1,-1,-1,-1,-1,Evans-Ti/CMn-1992-S3.6ch1
0.07,0.48,1.64,0.005,0.006,-1,-1,-1,-1,-1,-1,-1,290.0,210.0,102.0,-1,-1,-1,-1,-1,-1,170.0,21.0,0,1,1.0,200.0,4,0.0,0.0,-1,-1,-1,-1,-55,100.0,-1,-1,-1,-1,-1,-1,-1,Evans-Ti/CMn-1992-S3.6ch2
0.07,0.48,1.64,0.005,0.006,-1,-1,-1,-1,-1,-1,-1,290.0,210.0,102.0,-1,-1,-1,-1,-1,-1,170.0,21.0,0,1,1.0,200.0,4,0.0,0.0,-1,-1,-1,-1,-1,-1,-1,-1,17.0,8.0,75.0,0.0,0.0,Evans-Ti/CMn-1992-S3.6mic
