Repository: irenedagherr/ApprentissageAutomatiqueProjet

## Description

Ce projet vise à prédire la qualité des soudures sur des aciers en utilisant des données publiques issues de Welddb [(Welddb)](https://www.phase-trans.msm.cam.ac.uk/map/data/materials/welddb-b.html). En automatisant l'évaluation de la qualité des soudures à l'aide de techniques de machine learning, nous cherchons à extraire des connaissances des données disponibles afin d’identifier des modèles nouveaux qui pourraient améliorer la qualité des soudures. La qualité des soudures est un facteur essentiel pour de nombreux secteurs industriels, notamment dans les industries aérospatiale, automobile et de la construction.

File: 4 - Dataset/clustering_weld_data.csv (part 4 of 5)
Carbon concentration (ppm),Silicon concentration (ppm),Manganese concentration (ppm),Sulphur concentration (ppm),Phosphorus concentration (ppm),Nickel concentration (ppm),Chromium concentration (ppm),Molybdenum concentration (ppm),Vanadium concentration (ppm),Copper concentration (ppm),Oxygen concentration (ppm),Titanium concentration (ppm),Nitrogen concentration (ppm),Aluminium concentration (ppm),Boron concentration (ppm),Niobium concentration (ppm),Current (A),Voltage (V),AC or DC,Electrode positive or negative,Heat input (kJ/mm),Interpass temperature (deg C),Type of weld,Post weld heat treatment temperature (deg C),Post weld heat treatment time (hours),Yield strength (MPa),Ultimate tensile strength (MPa),Elongation (%),Reduction of Area (%),Charpy temperature (deg C),Charpy impact toughness (J)
1100.0,3600.0,16100.000000000002,170.0,300.0,600.0,520.0,200.0,100.0,1200.0,305.0,100.0,95.0,140.0,10.0,200.0,550.0,28.0,0.0,1,3.6,100.0,1,0.0,0.0,542.0,625.0,19.0,64.0,-7.0,70.0
1000.0,2800.0000000000005,14200.0,110.0,240.0,900.0,800.0,400.0,100.0,1500.0,430.0,100.0,150.0,150.0,10.0,300.0,550.0,28.0,0.0,1,3.6,100.0,1,0.0,0.0,493.0,618.0,18.0,75.0,-6.0,70.0
800.0,2500.0,13500.0,90.0,170.0,900.0,700.0000000000001,100.0,100.0,1400.0000000000002,392.0,100.0,122.0,120.0,10.0,200.0,550.0,28.0,0.0,1,3.6,100.0,1,0.0,0.0,547.0,635.0,15.0,66.0,-18.0,70.0
1000.0,3100.0,13700.000000000002,200.0,280.0,800.0,600.0,200.0,100.0,1500.0,336.0,100.0,99.0,130.0,10.0,300.0,550.0,28.0,0.0,1,3.6,100.0,1,0.0,0.0,498.0,621.0,16.0,70.0,16.0,70.0
760.0,2800.0000000000005,12700.0,120.0,200.0,1000.0,600.0,100.0,100.0,1500.0,435.0,100.0,121.0,160.0,10.0,300.0,550.0,28.0,0.0,1,3.6,100.0,1,0.0,0.0,503.0,625.0,17.0,72.0,-5.0,70.0
940.0,1800.0,10500.0,130.0,170.0,1000.0,500.0,100.0,100.0,1100.0,511.0,100.0,100.0,50.0,10.0,100.0,550.0,28.0,0.0,1,3.6,100.0,1,0.0,0.0,380.0,486.0,22.0,75.0,1.0,70.0
940.0,1600.0,10100.0,180.0,260.0,1300.0,500.0,100.0,100.0,1100.0,569.0,100.0,102.0,50.0,10.0,100.0,550.0,28.0,0.0,1,3.6,100.0,1,0.0,0.0,402.0,498.0,18.0,70.0,7.0,70.0
900.0,1500.0,11800.0,120.0,180.0,1300.0,800.0,300.0,100.0,1400.0000000000002,621.0,100.0,131.0,50.0,10.0,200.0,550.0,28.0,0.0,1,3.6,100.0,1,0.0,0.0,427.0,518.0,18.0,75.0,30.0,70.0
720.0,1100.0,8500.0,150.0,170.0,1400.0000000000002,700.0000000000001,100.0,100.0,1400.0000000000002,543.0,100.0,119.0,50.0,10.0,100.0,550.0,28.0,0.0,1,3.6,100.0,1,0.0,0.0,436.0,525.0,15.0,77.0,38.0,70.0
810.0,1600.0,9700.0,210.0,240.0,1500.0,700.0000000000001,200.0,100.0,1900.0,584.0,100.0,95.0,50.0,10.0,200.0,550.0,28.0,0.0,1,3.6,100.0,1,0.0,0.0,451.0,545.0,,74.0,12.0,70.0
760.0,1900.0,11600.0,200.0,200.0,1700.0000000000002,700.0000000000001,200.0,200.0,1700.0000000000002,609.0,100.0,131.0,50.0,10.0,200.0,550.0,28.0,0.0,1,3.6,100.0,1,0.0,0.0,441.0,557.0,16.0,69.0,34.0,70.0
440.0,3200.0,6200.0,70.0,70.0,,,,,,,,,,,,,,0.0,1,0.6,200.0,0,250.0,14.0,445.0,496.0,31.0,79.7,,
440.0,3200.0,6200.0,70.0,70.0,,,,,,,,,,,,,,0.0,1,0.6,200.0,0,0.0,0.0,,,,,-36.0,100.0
460.0,3100.0,9600.0,80.0,120.0,,,,,,,,,,,,,,0.0,1,0.6,200.0,0,250.0,14.0,479.0,527.0,27.8,77.0,,
460.0,3100.0,9600.0,80.0,120.0,,,,,,,,,,,,,,0.0,1,0.6,200.0,0,0.0,0.0,,,,,-50.0,100.0
500.0,3800.0,14200.0,70.0,90.0,,,,,,,,,,,,,,0.0,1,0.6,200.0,0,250.0,14.0,511.0,575.0,26.8,78.7,,
500.0,3800.0,14200.0,70.0,90.0,,,,,,,,,,,,,,0.0,1,0.6,200.0,0,0.0,0.0,,,,,-47.0,100.0
550.0,3500.0,19300.0,70.0,110.0,,,,,,,,,,,,,,0.0,1,0.6,200.0,0,250.0,14.0,587.0,633.0,24.2,76.9,,
550.0,3500.0,19300.0,70.0,110.0,,,,,,,,,,,,,,0.0,1,0.6,200.0,0,0.0,0.0,,,,,-28.0,100.0
370.0,2900.0,6000.0,60.0,90.0,,,,,,,,,,,,,,0.0,1,1.0,200.0,0,250.0,14.0,401.0,466.0,32.0,81.5,,
370.0,2900.0,6000.0,60.0,90.0,,,,,,,,,,,,,,0.0,1,1.0,200.0,0,0.0,0.0,,,,,-31.0,100.0
390.0,2900.0,9400.0,70.0,110.0,,,,,,,,,,,,,,0.0,1,1.0,200.0,0,250.0,14.0,438.0,501.0,32.6,80.6,,
390.0,2900.0,9400.0,70.0,110.0,,,,,,,,,,,,,,0.0,1,1.0,200.0,0,0.0,0.0,,,,,-46.0,100.0
480.0,3500.0,14100.0,60.0,120.0,,,,,,,,,,,,,,0.0,1,1.0,200.0,0,250.0,14.0,479.0,551.0,29.8,78.8,,
480.0,3500.0,14100.0,60.0,120.0,,,,,,,,,,,,,,0.0,1,1.0,200.0,0,0.0,0.0,,,,,-54.0,100.0
510.0,3200.0,18000.0,60.0,120.0,,,,,,,,,,,,,,0.0,1,1.0,200.0,0,250.0,14.0,507.0,587.0,29.2,76.9,,
510.0,3200.0,18000.0,60.0,120.0,,,,,,,,,,,,,,0.0,1,1.0,200.0,0,0.0,0.0,,,,,-44.0,100.0
380.0,2400.0,5500.0,70.0,50.0,,,,,,,,,,,,,,0.0,1,2.2,200.0,0,250.0,14.0,389.0,457.0,30.0,80.6,,
380.0,2400.0,5500.0,70.0,50.0,,,,,,,,,,,,,,0.0,1,2.2,200.0,0,0.0,0.0,,,,,-39.0,100.0
360.0,2400.0,8900.0,80.0,100.0,,,,,,,,,,,,,,0.0,1,2.2,200.0,0,250.0,14.0,400.0,478.0,32.6,80.6,,
360.0,2400.0,8900.0,80.0,100.0,,,,,,,,,,,,,,0.0,1,2.2,200.0,0,0.0,0.0,,,,,-46.0,100.0
420.0,2800.0000000000005,13700.000000000002,70.0,120.0,,,,,,,,,,,,,,0.0,1,2.2,200.0,0,250.0,14.0,438.0,518.0,29.8,82.3,,
420.0,2800.0000000000005,13700.000000000002,70.0,120.0,,,,,,,,,,,,,,0.0,1,2.2,200.0,0,0.0,0.0,,,,,-57.0,100.0
450.0,2600.0,16900.0,70.0,120.0,,,,,,,,,,,,,,0.0,1,2.2,200.0,0,250.0,14.0,456.0,548.0,32.0,78.8,,
450.0,2600.0,16900.0,70.0,120.0,,,,,,,,,,,,,,0.0,1,2.2,200.0,0,0.0,0.0,,,,,-37.0,100.0
430.0,2000.0,5200.0,90.0,100.0,,,,,,,,,,,,,,0.0,1,4.3,200.0,0,250.0,14.0,341.0,453.0,32.6,78.8,,
430.0,2000.0,5200.0,90.0,100.0,,,,,,,,,,,,,,0.0,1,4.3,200.0,0,0.0,0.0,,,,,-15.0,100.0
420.0,2000.0,9300.0,80.0,110.0,,,,,,,,,,,,,,0.0,1,4.3,200.0,0,250.0,14.0,376.0,484.0,32.6,78.8,,
420.0,2000.0,9300.0,80.0,110.0,,,,,,,,,,,,,,0.0,1,4.3,200.0,0,0.0,0.0,,,,,-27.0,100.0
430.0,2400.0,13700.000000000002,80.0,130.0,,,,,,,,,,,,,,0.0,1,4.3,200.0,0,250.0,14.0,405.0,500.0,31.8,80.6,,
430.0,2400.0,13700.000000000002,80.0,130.0,,,,,,,,,,,,,,0.0,1,4.3,200.0,0,0.0,0.0,,,,,-27.0,100.0
470.0,2500.0,17300.0,70.0,140.0,,,,,,,,,,,,,,0.0,1,4.3,200.0,0,250.0,14.0,437.0,541.0,30.0,78.8,,
470.0,2500.0,17300.0,70.0,140.0,,,,,,,,,,,,,,0.0,1,4.3,200.0,0,0.0,0.0,,,,,-5.0,100.0
1250.0,2600.0,13400.0,120.0,130.0,700.0000000000001,500.0,30.0,50.0,,253.0,5.0,89.0,,,180.0,850.0,35.0,0.0,1,7.9,300.0,1,0.0,0.0,505.0,589.0,,71.0,,
1300.0,3000.0,14000.0,100.0,120.0,700.0000000000001,600.0,50.0,20.0,,430.0,0.5,95.0,,,180.0,850.0,35.0,0.0,1,7.9,300.0,1,0.0,0.0,530.0,620.0,,63.0,,
1100.0,2600.0,13000.0,130.0,170.0,600.0,400.0,30.0,50.0,,236.0,10.0,83.0,,,180.0,850.0,35.0,0.0,1,7.9,300.0,1,0.0,0.0,460.0,584.0,,65.0,,
1050.0,2800.0000000000005,14600.0,130.0,150.0,800.0,200.0,50.0,20.0,,357.0,5.0,92.0,,,160.0,850.0,35.0,0.0,1,7.9,300.0,1,0.0,0.0,471.0,575.0,,66.0,,
1150.0,2200.0,13000.0,120.0,160.0,1300.0,500.0,50.0,,,255.0,,99.0,,,160.0,850.0,35.0,0.0,1,7.9,300.0,1,0.0,0.0,473.0,609.0,,60.0,,
1150.0,2600.0,15000.0,100.0,140.0,600.0,500.0,90.0,50.0,,455.0,5.0,100.0,,,170.0,850.0,35.0,0.0,1,7.9,300.0,1,0.0,0.0,465.0,571.0,,70.0,,
1150.0,2500.0,13500.0,120.0,100.0,800.0,200.0,90.0,30.0,,260.0,,94.0,,,170.0,850.0,35.0,0.0,1,7.9,300.0,1,0.0,0.0,465.0,587.0,,69.0,,
1050.0,3000.0,15000.0,180.0,110.0,800.0,300.0,110.0,5.0,,370.0,,95.0,,,150.0,850.0,35.0,0.0,1,7.9,300.0,1,0.0,0.0,423.0,564.0,,71.0,,
1055.0,2300.0,12100.0,120.0,120.0,700.0000000000001,300.0,1700.0000000000002,20.0,,218.0,120.0,101.0,,16.0,,850.0,35.0,0.0,1,7.9,300.0,1,0.0,0.0,504.0,589.0,,69.0,,
1050.0,2400.0,13899.999999999998,120.0,120.0,700.0000000000001,300.0,1500.0,30.0,,411.0,100.0,103.0,,20.0,190.0,850.0,35.0,0.0,1,7.9,300.0,1,0.0,0.0,496.0,604.0,,65.0,,
1200.0,2600.0,13300.0,120.0,170.0,600.0,300.0,1200.0,20.0,,255.0,120.0,96.0,,13.0,,850.0,35.0,0.0,1,7.9,300.0,1,0.0,0.0,508.0,604.0,,67.0,,
1050.0,2600.0,13200.0,210.0,140.0,600.0,300.0,1250.0,20.0,,362.0,100.0,101.0,,22.0,180.0,850.0,35.0,0.0,1,7.9,300.0,1,0.0,0.0,549.0,629.0,,60.0,,
1200.0,2500.0,12600.0,100.0,130.0,600.0,300.0,1450.0,20.0,,262.0,110.0,119.0,,20.0,160.0,850.0,35.0,0.0,1,7.9,300.0,1,0.0,0.0,529.0,612.0,,61.0,,
1000.0,2600.0,13799.999999999998,100.0,110.0,700.0000000000001,300.0,1400.0000000000002,20.0,,416.0,120.0,116.0,,22.0,100.0,850.0,35.0,0.0,1,7.9,300.0,1,0.0,0.0,460.0,583.0,,63.0,,
1100.0,2500.0,12800.0,100.0,120.0,700.0000000000001,300.0,1500.0,30.0,,253.0,115.0,107.0,,21.0,180.0,850.0,35.0,0.0,1,7.9,300.0,1,0.0,0.0,533.0,615.0,,62.0,,
900.0,2100.0,13899.999999999998,130.0,100.0,600.0,300.0,1850.0,10.0,,340.0,120.0,108.0,,22.0,190.0,850.0,35.0,0.0,1,7.9,300.0,1,0.0,0.0,479.0,587.0,,68.0,,
360.0,3100.0,6000.0,80.0,120.0,,,,,,,,,,,,170.0,21.0,0.0,1,1.0,20.0,0,0.0,0.0,450.0,506.0,28.8,77.8,-14.0,100.0
430.0,3000.0,10300.0,70.0,130.0,,,,,,,,,,,,170.0,21.0,0.0,1,1.0,20.0,0,0.0,0.0,495.0,554.0,30.6,77.8,-32.0,100.0
460.0,3100.0,13899.999999999998,80.0,150.0,,,,,,,,,,,,170.0,21.0,0.0,1,1.0,20.0,0,0.0,0.0,542.0,597.0,26.6,75.0,-39.0,100.0
500.0,3100.0,17900.0,70.0,150.0,,,,,,,,,,,,170.0,21.0,0.0,1,1.0,20.0,0,0.0,0.0,604.0,657.0,22.0,71.9,-29.0,100.0
390.0,2800.0000000000005,5800.0,80.0,120.0,,,,,,,,,,,,170.0,21.0,0.0,1,1.0,150.0,0,0.0,0.0,411.0,475.0,30.6,79.7,-24.0,100.0
470.0,3100.0,10000.0,80.0,150.0,,,,,,,,,,,,170.0,21.0,0.0,1,1.0,150.0,0,0.0,0.0,454.0,519.0,29.0,78.8,-35.0,100.0
460.0,3100.0,14000.0,70.0,120.0,,,,,,,,,,,,170.0,21.0,0.0,1,1.0,150.0,0,0.0,0.0,486.0,556.0,28.6,77.0,-41.0,100.0
490.0,3100.0,17700.0,70.0,140.0,,,,,,,,,,,,170.0,21.0,0.0,1,1.0,150.0,0,0.0,0.0,525.0,600.0,29.6,77.0,-37.0,100.0
370.0,2800.0000000000005,6000.0,80.0,100.0,,,,,,,,,,,,170.0,21.0,0.0,1,1.0,240.0,0,0.0,0.0,390.0,465.0,34.8,80.6,-31.0,100.0
420.0,3200.0,10200.0,70.0,120.0,,,,,,,,,,,,170.0,21.0,0.0,1,1.0,240.0,0,0.0,0.0,427.0,499.0,34.6,80.5,-42.0,100.0
470.0,3100.0,13700.000000000002,80.0,130.0,,,,,,,,,,,,170.0,21.0,0.0,1,1.0,240.0,0,0.0,0.0,448.0,525.0,32.0,78.8,-50.0,100.0
470.0,3200.0,17500.0,70.0,150.0,,,,,,,,,,,,170.0,21.0,0.0,1,1.0,240.0,0,0.0,0.0,501.0,566.0,31.4,77.8,-48.0,100.0
420.0,2500.0,5500.0,80.0,100.0,,,,,,,,,,,,170.0,21.0,0.0,1,1.0,300.0,0,0.0,0.0,371.0,452.0,34.2,79.7,-36.0,100.0
450.0,3000.0,9900.0,80.0,100.0,,,,,,,,,,,,170.0,21.0,0.0,1,1.0,300.0,0,0.0,0.0,410.0,486.0,34.8,80.6,-47.0,100.0
470.0,2700.0,13200.0,70.0,120.0,,,,,,,,,,,,170.0,21.0,0.0,1,1.0,300.0,0,0.0,0.0,431.0,513.0,33.4,78.8,-53.0,100.0
470.0,2800.0000000000005,16600.0,70.0,120.0,,,,,,,,,,,,170.0,21.0,0.0,1,1.0,300.0,0,0.0,0.0,446.0,533.0,32.2,80.6,-57.0,100.0
1200.0,2900.0,14600.0,250.0,280.0,560.0,560.0,50.0,1200.0,900.0,,50.0,,180.0,,40.0,650.0,33.0,0.0,1,3.3,300.0,1,0.0,0.0,570.0,,29.0,68.0,,
1200.0,2900.0,14600.0,250.0,280.0,560.0,560.0,50.0,1200.0,900.0,,50.0,,180.0,,40.0,650.0,33.0,0.0,1,3.3,300.0,1,,,605.0,,16.0,48.0,,
1100.0,4500.0,16700.0,140.0,200.0,420.0,400.0,50.0,960.0,1100.0,,70.0,,240.0,,50.0,650.0,33.0,0.0,1,3.3,300.0,1,0.0,0.0,600.0,,30.0,68.0,,
1100.0,4500.0,16700.0,140.0,200.0,420.0,400.0,50.0,960.0,1100.0,,70.0,,240.0,,50.0,650.0,33.0,0.0,1,3.3,300.0,1,,,665.0,,29.0,66.0,,
1500.0,3000.0,15700.0,260.0,280.0,700.0000000000001,590.0,1100.0,1220.0,930.0,,60.0,,170.0,,60.0,650.0,33.0,0.0,1,3.3,300.0,1,0.0,0.0,661.0,,20.0,68.0,,
1500.0,3000.0,15700.0,260.0,280.0,700.0000000000001,590.0,1100.0,1220.0,930.0,,60.0,,170.0,,60.0,650.0,33.0,0.0,1,3.3,300.0,1,,,715.0,,16.0,62.0,,
1400.0000000000002,3300.0,16700.0,200.0,260.0,700.0000000000001,660.0,1880.0,980.0,100.0,,80.0,,160.0,,80.0,650.0,33.0,0.0,1,3.3,300.0,1,0.0,0.0,690.0,,15.0,62.0,,
1400.0000000000002,3300.0,16700.0,200.0,260.0,700.0000000000001,660.0,1880.0,980.0,100.0,,80.0,,160.0,,80.0,650.0,33.0,0.0,1,3.3,300.0,1,,,784.0,,17.0,64.0,,
1300.0,3000.0,13799.999999999998,140.0,280.0,580.0,600.0,50.0,950.0,800.0,,60.0,,150.0,,50.0,850.0,38.0,0.0,1,7.6,300.0,1,0.0,0.0,530.0,,14.0,60.0,,
1300.0,3000.0,13799.999999999998,140.0,280.0,580.0,600.0,50.0,950.0,800.0,,60.0,,150.0,,50.0,850.0,38.0,0.0,1,7.6,300.0,1,,,588.0,,25.0,50.0,,
1200.0,3400.0000000000005,16700.0,240.0,300.0,530.0,600.0,50.0,1150.0,600.0,,60.0,,160.0,,50.0,850.0,38.0,0.0,1,7.6,300.0,1,0.0,0.0,521.0,,30.0,60.0,,
1200.0,3400.0000000000005,16700.0,240.0,300.0,530.0,600.0,50.0,1150.0,600.0,,60.0,,160.0,,50.0,850.0,38.0,0.0,1,7.6,300.0,1,,,604.0,,30.0,48.0,,
1300.0,2700.0,14600.0,110.0,260.0,680.0,620.0,2600.0,1030.0,1050.0,,60.0,,150.0,,50.0,850.0,38.0,0.0,1,7.6,300.0,1,0.0,0.0,641.0,,32.0,50.0,,
1300.0,2700.0,14600.0,110.0,260.0,680.0,620.0,2600.0,1030.0,1050.0,,60.0,,150.0,,50.0,850.0,38.0,0.0,1,7.6,300.0,1,,,720.0,,15.0,55.0,,
1000.0,2800.0000000000005,14500.0,230.0,370.0,650.0,580.0,2400.0,1100.0,900.0,,50.0,,170.0,,50.0,850.0,38.0,0.0,1,7.6,300.0,1,0.0,0.0,620.0,,15.0,55.0,,
1000.0,2800.0000000000005,14500.0,230.0,370.0,650.0,580.0,2400.0,1100.0,900.0,,50.0,,170.0,,50.0,850.0,38.0,0.0,1,7.6,300.0,1,,,740.0,,21.0,60.0,,
1100.0,2800.0000000000005,13899.999999999998,90.0,170.0,650.0,690.0000000000001,80.0,320.0,1200.0,,50.0,,180.0,,50.0,650.0,33.0,0.0,1,3.3,300.0,1,0.0,0.0,525.0,,31.0,62.0,,
1100.0,2800.0000000000005,13899.999999999998,90.0,170.0,650.0,690.0000000000001,80.0,320.0,1200.0,,50.0,,180.0,,50.0,650.0,33.0,0.0,1,3.3,300.0,1,,,540.0,,26.0,70.0,,
1000.0,3800.0,15800.0,130.0,160.0,460.0,530.0,60.0,320.0,1200.0,,60.0,,180.0,,50.0,650.0,33.0,0.0,1,3.3,300.0,1,0.0,0.0,540.0,,30.0,60.0,,
1000.0,3800.0,15800.0,130.0,160.0,460.0,530.0,60.0,320.0,1200.0,,60.0,,180.0,,50.0,650.0,33.0,0.0,1,3.3,300.0,1,,,580.0,,30.0,66.0,,
1200.0,3000.0,15100.0,60.0,130.0,900.0,700.0000000000001,2700.0,360.0,1500.0,,50.0,,160.0,,50.0,650.0,33.0,0.0,1,3.3,300.0,1,0.0,0.0,592.0,,27.0,68.0,,
1200.0,3000.0,15100.0,60.0,130.0,900.0,700.0000000000001,2700.0,360.0,1500.0,,50.0,,160.0,,50.0,650.0,33.0,0.0,1,3.3,300.0,1,,,630.0,,32.0,76.0,,
1000.0,4100.0,18300.0,90.0,140.0,950.0,780.0,3000.0,410.0,1600.0,,70.0,,190.0,,50.0,650.0,33.0,0.0,1,3.3,300.0,1,0.0,0.0,610.0,,35.0,68.0,,
1000.0,4100.0,18300.0,90.0,140.0,950.0,780.0,3000.0,410.0,1600.0,,70.0,,190.0,,50.0,650.0,33.0,0.0,1,3.3,300.0,1,,,692.0,,30.0,60.0,,
1200.0,3000.0,14000.0,160.0,750.0,1400.0000000000002,1100.0,250.0,50.0,2500.0,,,,150.0,,50.0,650.0,33.0,0.0,1,3.3,300.0,1,0.0,0.0,426.0,,21.0,54.0,,
1200.0,3000.0,14000.0,160.0,750.0,1400.0000000000002,1100.0,250.0,50.0,2500.0,,,,150.0,,50.0,650.0,33.0,0.0,1,3.3,300.0,1,,,431.0,,27.0,62.0,,
800.0,3000.0,13500.0,130.0,140.0,300.0,300.0,50.0,460.0,430.0,420.0,50.0,90.0,230.0,,150.0,650.0,33.0,0.0,1,3.3,300.0,1,0.0,0.0,500.0,707.0,23.0,55.0,,
800.0,3000.0,13500.0,130.0,140.0,300.0,300.0,50.0,460.0,430.0,420.0,50.0,90.0,230.0,,150.0,650.0,33.0,0.0,1,3.3,300.0,1,600.0,0.75,522.0,670.0,26.0,63.0,,
800.0,2800.0000000000005,13899.999999999998,110.0,150.0,280.0,300.0,1700.0000000000002,490.0,440.0,340.0,50.0,54.0,120.0,,150.0,650.0,33.0,0.0,1,3.3,300.0,1,0.0,0.0,562.0,694.0,22.0,55.0,,
800.0,2800.0000000000005,13899.999999999998,110.0,150.0,280.0,300.0,1700.0000000000002,490.0,440.0,340.0,50.0,54.0,120.0,,150.0,650.0,33.0,0.0,1,3.3,300.0,1,600.0,0.75,642.0,732.0,22.0,58.0,,
800.0,2900.0,13300.0,100.0,170.0,320.0,300.0,4300.0,500.0,530.0,450.0,50.0,95.0,100.0,,150.0,650.0,33.0,0.0,1,3.3,300.0,1,0.0,0.0,562.0,692.0,21.0,59.0,,
800.0,2900.0,13300.0,100.0,170.0,320.0,300.0,4300.0,500.0,530.0,450.0,50.0,95.0,100.0,,150.0,650.0,33.0,0.0,1,3.3,300.0,1,600.0,0.75,701.0,766.0,22.0,52.0,,
1600.0,1300.0,10600.0,280.0,130.0,300.0,200.0,50.0,50.0,480.0,410.0,50.0,67.0,120.0,,50.0,650.0,33.0,0.0,1,3.3,300.0,1,0.0,0.0,355.0,524.0,27.0,50.0,,
1600.0,1300.0,10600.0,280.0,130.0,300.0,200.0,50.0,50.0,480.0,410.0,50.0,67.0,120.0,,50.0,650.0,33.0,0.0,1,3.3,300.0,1,600.0,0.75,330.0,494.0,27.0,51.0,,
1200.0,2600.0,14000.0,120.0,140.0,570.0,500.0,90.0,560.0,1060.0,420.0,50.0,138.0,140.0,,50.0,650.0,33.0,0.0,1,3.3,300.0,1,0.0,0.0,522.0,689.0,28.0,60.0,,
1200.0,2600.0,14000.0,120.0,140.0,570.0,500.0,90.0,560.0,1060.0,420.0,50.0,138.0,140.0,,50.0,650.0,33.0,0.0,1,3.3,300.0,1,600.0,0.75,581.0,704.0,23.0,60.0,,
1100.0,2600.0,14400.0,80.0,120.0,690.0000000000001,560.0,100.0,1050.0,760.0,410.0,50.0,145.0,170.0,,50.0,650.0,33.0,0.0,1,3.3,300.0,1,0.0,0.0,577.0,716.0,26.0,61.0,,
1100.0,2600.0,14400.0,80.0,120.0,690.0000000000001,560.0,100.0,1050.0,760.0,410.0,50.0,145.0,170.0,,50.0,650.0,33.0,0.0,1,3.3,300.0,1,600.0,0.75,599.0,701.0,26.0,64.0,,
1600.0,1200.0,10400.0,270.0,120.0,270.0,200.0,1500.0,50.0,410.0,420.0,50.0,67.0,90.0,,50.0,650.0,33.0,0.0,1,3.3,300.0,1,0.0,0.0,405.0,577.0,20.0,32.0,,
1600.0,1200.0,10400.0,270.0,120.0,270.0,200.0,1500.0,50.0,410.0,420.0,50.0,67.0,90.0,,50.0,650.0,33.0,0.0,1,3.3,300.0,1,600.0,0.75,405.0,562.0,26.0,60.0,,
1000.0,3500.0,15400.0,90.0,160.0,600.0,490.0,1800.0,570.0,1100.0,420.0,50.0,138.0,160.0,,50.0,650.0,33.0,0.0,1,3.3,300.0,1,0.0,0.0,556.0,704.0,25.0,58.0,,
1000.0,3500.0,15400.0,90.0,160.0,600.0,490.0,1800.0,570.0,1100.0,420.0,50.0,138.0,160.0,,50.0,650.0,33.0,0.0,1,3.3,300.0,1,600.0,0.75,593.0,692.0,26.0,65.0,,
1100.0,2700.0,14700.0,80.0,120.0,700.0000000000001,540.0,2200.0,950.0,720.0,480.0,50.0,139.0,220.0,,50.0,650.0,33.0,0.0,1,3.3,300.0,1,0.0,0.0,556.0,716.0,25.0,63.0,,
1100.0,2700.0,14700.0,80.0,120.0,700.0000000000001,540.0,2200.0,950.0,720.0,480.0,50.0,139.0,220.0,,50.0,650.0,33.0,0.0,1,3.3,300.0,1,600.0,0.75,648.0,735.0,25.0,65.0,,
1600.0,1200.0,10000.0,320.0,140.0,280.0,200.0,3900.0,50.0,430.0,450.0,50.0,62.0,120.0,,50.0,650.0,33.0,0.0,1,3.3,300.0,1,0.0,0.0,599.0,670.0,25.0,55.0,,
1600.0,1200.0,10000.0,320.0,140.0,280.0,200.0,3900.0,50.0,430.0,450.0,50.0,62.0,120.0,,50.0,650.0,33.0,0.0,1,3.3,300.0,1,600.0,0.75,569.0,624.0,22.0,54.0,,
1200.0,3300.0,14700.0,140.0,140.0,600.0,500.0,3900.0,550.0,1100.0,400.0,50.0,136.0,150.0,,50.0,650.0,33.0,0.0,1,3.3,300.0,1,0.0,0.0,574.0,744.0,24.0,55.0,,
1200.0,3300.0,14700.0,140.0,140.0,600.0,500.0,3900.0,550.0,1100.0,400.0,50.0,136.0,150.0,,50.0,650.0,33.0,0.0,1,3.3,300.0,1,600.0,0.75,613.0,747.0,24.0,64.0,,
1100.0,2500.0,13300.0,80.0,110.0,670.0,530.0,4400.0,970.0,720.0,440.0,50.0,145.0,180.0,,50.0,650.0,33.0,0.0,1,3.3,300.0,1,0.0,0.0,559.0,735.0,25.0,62.0,,
1100.0,2500.0,13300.0,80.0,110.0,670.0,530.0,4400.0,970.0,720.0,440.0,50.0,145.0,180.0,,50.0,650.0,33.0,0.0,1,3.3,300.0,1,600.0,0.75,662.0,740.0,24.0,60.0,,
1100.0,3800.0,15000.0,290.0,,,,0.0,50.0,,,0.0,,,,0.0,650.0,33.0,0.0,1,3.3,300.0,1,600.0,0.75,524.0,596.0,29.0,64.0,,
1100.0,3700.0,15200.0,300.0,,,,0.0,500.0,,,0.0,,,,0.0,650.0,33.0,0.0,1,3.3,300.0,1,600.0,0.75,571.0,644.0,,,,
1100.0,3800.0,15500.0,290.0,,,,0.0,900.0,,,0.0,,,,0.0,650.0,33.0,0.0,1,3.3,300.0,1,600.0,0.75,631.0,689.0,,,,
1400.0000000000002,3800.0,16500.0,280.0,,,,5000.0,50.0,,,0.0,,,,0.0,650.0,33.0,0.0,1,3.3,300.0,1,600.0,0.75,644.0,714.0,34.0,63.0,,
1000.0,3800.0,15800.0,280.0,,,,5000.0,600.0,,,0.0,,,,0.0,650.0,33.0,0.0,1,3.3,300.0,1,600.0,0.75,663.0,718.0,,,,
1000.0,3900.0,16800.0,270.0,,,,5000.0,800.0,,,0.0,,,,0.0,650.0,33.0,0.0,1,3.3,300.0,1,600.0,0.75,669.0,735.0,,,,
1200.0,3000.0,14000.0,160.0,250.0,1400.0000000000002,1100.0,250.0,,2500.0,210.0,,50.0,150.0,,50.0,650.0,33.0,0.0,1,3.3,300.0,1,0.0,0.0,426.0,652.0,21.0,54.0,,
1100.0,3500.0,14200.0,100.0,160.0,670.0,750.0,220.0,,1700.0000000000002,260.0,,80.0,180.0,,230.0,650.0,33.0,0.0,1,3.3,300.0,1,0.0,0.0,493.0,649.0,25.0,60.0,,
1100.0,3300.0,14100.0,190.0,230.0,650.0,820.0,160.0,,1900.0,,,,240.0,,180.0,450.0,30.0,0.0,1,1.9,300.0,1,0.0,0.0,420.0,560.0,25.0,,,
1100.0,3100.0,13700.000000000002,130.0,190.0,900.0,600.0,180.0,,1800.0,,,,220.0,,120.0,650.0,33.0,0.0,1,3.3,300.0,1,0.0,0.0,488.0,618.0,26.0,60.0,,
1500.0,3100.0,12300.0,150.0,200.0,600.0,650.0,200.0,,1500.0,,,,250.0,,200.0,850.0,38.0,0.0,1,7.6,300.0,1,0.0,0.0,432.0,598.0,16.0,40.0,,
800.0,3600.0,16000.0,170.0,210.0,650.0,750.0,170.0,,1800.0,,,,300.0,,170.0,450.0,30.0,0.0,1,1.9,300.0,1,0.0,0.0,457.0,556.0,25.0,60.0,,
900.0,4000.0,16000.0,160.0,160.0,400.0,550.0,150.0,,1100.0,400.0,,80.0,270.0,,150.0,650.0,33.0,0.0,1,3.3,300.0,1,0.0,0.0,507.0,647.0,22.0,60.0,,
1000.0,3800.0,15000.0,200.0,210.0,550.0,650.0,170.0,,1400.0000000000002,,,,310.0,,200.0,850.0,38.0,0.0,1,7.6,300.0,1,0.0,0.0,452.0,581.0,18.0,50.0,,
1200.0,2900.0,15000.0,80.0,170.0,850.0000000000001,750.0,3000.0,,1900.0,,,,190.0,,100.0,650.0,33.0,0.0,1,3.3,300.0,1,0.0,0.0,544.0,717.0,21.0,60.0,,
900.0,4600.0,18100.0,170.0,240.0,1000.0,800.0,2800.0000000000005,,2100.0,340.0,,100.0,260.0,,140.0,650.0,33.0,0.0,1,3.3,300.0,1,0.0,0.0,620.0,712.0,22.0,58.0,,
800.0,4500.0,9600.0,70.0,150.0,2100.0,91000.0,9600.0,1900.0,300.0,540.0,100.0,540.0,100.0,,900.0,181.0,23.0,0.0,1,1.3,175.0,0,0.0,0.0,,,,,,
1000.0,5400.0,6600.0,60.0,140.0,3100.0,90000.0,8200.0,2300.0,200.0,510.0,100.0,180.0,100.0,,170.0,181.0,22.0,0.0,1,1.0,175.0,0,0.0,0.0,,,,,,
900.0,4600.0,9900.0,120.0,210.0,2200.0,95000.0,9600.0,1900.0,300.0,530.0,100.0,450.0,100.0,,100.0,201.0,22.0,0.0,1,1.4,175.0,0,0.0,0.0,,,,,,
900.0,3700.0,10300.0,40.0,100.0,500.0,88000.0,10300.0,2500.0,100.0,470.0,100.0,370.0,100.0,,800.0,180.0,23.0,0.0,1,1.3,175.0,0,0.0,0.0,,,,,,
900.0,3700.0,10300.0,40.0,100.0,500.0,88000.0,10300.0,2500.0,100.0,470.0,100.0,370.0,100.0,,800.0,180.0,23.0,0.0,1,1.3,175.0,0,720.0,2.0,,,,,,
900.0,3700.0,10300.0,40.0,100.0,500.0,88000.0,10300.0,2500.0,100.0,470.0,100.0,370.0,100.0,,800.0,180.0,23.0,0.0,1,1.3,175.0,0,720.0,8.0,,,,,,
900.0,3700.0,10300.0,40.0,100.0,500.0,88000.0,10300.0,2500.0,100.0,470.0,100.0,370.0,100.0,,800.0,180.0,23.0,0.0,1,1.3,175.0,0,740.0,2.0,,,,,,
900.0,3700.0,10300.0,40.0,100.0,500.0,88000.0,10300.0,2500.0,100.0,470.0,100.0,370.0,100.0,,800.0,180.0,23.0,0.0,1,1.3,175.0,0,740.0,8.0,,,,,,
900.0,3700.0,10300.0,40.0,100.0,500.0,88000.0,10300.0,2500.0,100.0,470.0,100.0,370.0,100.0,,800.0,180.0,23.0,0.0,1,1.3,175.0,0,760.0,2.0,,,,,,
900.0,3700.0,10300.0,40.0,100.0,500.0,88000.0,10300.0,2500.0,100.0,470.0,100.0,370.0,100.0,,800.0,180.0,23.0,0.0,1,1.3,175.0,0,760.0,8.0,,,,,,
600.0,3400.0000000000005,10800.0,70.0,140.0,6899.999999999999,90000.0,10300.0,2900.0,200.0,480.0,100.0,110.0,100.0,,100.0,116.0,23.0,0.0,1,1.3,175.0,0,0.0,0.0,,,,,,
600.0,3400.0000000000005,10800.0,70.0,140.0,6899.999999999999,90000.0,10300.0,2900.0,200.0,480.0,100.0,110.0,100.0,,100.0,116.0,23.0,0.0,1,1.3,175.0,0,720.0,2.0,,,,,,
600.0,3400.0000000000005,10800.0,70.0,140.0,6899.999999999999,90000.0,10300.0,2900.0,200.0,480.0,100.0,110.0,100.0,,100.0,116.0,23.0,0.0,1,1.3,175.0,0,720.0,8.0,,,,,,
600.0,3400.0000000000005,10800.0,70.0,140.0,6899.999999999999,90000.0,10300.0,2900.0,200.0,480.0,100.0,110.0,100.0,,100.0,116.0,23.0,0.0,1,1.3,175.0,0,740.0,2.0,,,,,,
600.0,3400.0000000000005,10800.0,70.0,140.0,6899.999999999999,90000.0,10300.0,2900.0,200.0,480.0,100.0,110.0,100.0,,100.0,116.0,23.0,0.0,1,1.3,175.0,0,740.0,8.0,,,,,,
600.0,3400.0000000000005,10800.0,70.0,140.0,6899.999999999999,90000.0,10300.0,2900.0,200.0,480.0,100.0,110.0,100.0,,100.0,116.0,23.0,0.0,1,1.3,175.0,0,760.0,2.0,,,,,,
600.0,3400.0000000000005,10800.0,70.0,140.0,6899.999999999999,90000.0,10300.0,2900.0,200.0,480.0,100.0,110.0,100.0,,100.0,116.0,23.0,0.0,1,1.3,175.0,0,760.0,8.0,,,,,,
700.0000000000001,2300.0,10000.0,20.0,60.0,5800.0,83000.0,9300.0,2400.0,100.0,460.0,100.0,250.0,100.0,,340.0,116.0,23.0,0.0,1,1.3,175.0,0,0.0,0.0,,,,,,
700.0000000000001,2300.0,10000.0,20.0,60.0,5800.0,83000.0,9300.0,2400.0,100.0,460.0,100.0,250.0,100.0,,340.0,116.0,23.0,0.0,1,1.3,175.0,0,720.0,2.0,,,,,,
700.0000000000001,2300.0,10000.0,20.0,60.0,5800.0,83000.0,9300.0,2400.0,100.0,460.0,100.0,250.0,100.0,,340.0,116.0,23.0,0.0,1,1.3,175.0,0,720.0,8.0,,,,,,
700.0000000000001,2300.0,10000.0,20.0,60.0,5800.0,83000.0,9300.0,2400.0,100.0,460.0,100.0,250.0,100.0,,340.0,116.0,23.0,0.0,1,1.3,175.0,0,740.0,2.0,,,,,,
700.0000000000001,2300.0,10000.0,20.0,60.0,5800.0,83000.0,9300.0,2400.0,100.0,460.0,100.0,250.0,100.0,,340.0,116.0,23.0,0.0,1,1.3,175.0,0,740.0,8.0,,,,,,
700.0000000000001,2300.0,10000.0,20.0,60.0,5800.0,83000.0,9300.0,2400.0,100.0,460.0,100.0,250.0,100.0,,340.0,116.0,23.0,0.0,1,1.3,175.0,0,760.0,2.0,,,,,,
700.0000000000001,2300.0,10000.0,20.0,60.0,5800.0,83000.0,9300.0,2400.0,100.0,460.0,100.0,250.0,100.0,,340.0,116.0,23.0,0.0,1,1.3,175.0,0,760.0,8.0,,,,,,
1100.0,5100.0,11000.0,70.0,130.0,800.0,89000.0,10000.0,1800.0,300.0,500.0,100.0,400.0,100.0,,900.0,115.0,23.0,0.0,1,1.0,175.0,0,0.0,0.0,,,,,,
1100.0,5100.0,11000.0,70.0,130.0,800.0,89000.0,10000.0,1800.0,300.0,500.0,100.0,400.0,100.0,,900.0,115.0,23.0,0.0,1,1.0,175.0,0,720.0,2.0,,,,,,
1100.0,5100.0,11000.0,70.0,130.0,800.0,89000.0,10000.0,1800.0,300.0,500.0,100.0,400.0,100.0,,900.0,115.0,23.0,0.0,1,1.0,175.0,0,720.0,8.0,,,,,,
1100.0,5100.0,11000.0,70.0,130.0,800.0,89000.0,10000.0,1800.0,300.0,500.0,100.0,400.0,100.0,,900.0,115.0,23.0,0.0,1,1.0,175.0,0,740.0,2.0,,,,,,
1100.0,5100.0,11000.0,70.0,130.0,800.0,89000.0,10000.0,1800.0,300.0,500.0,100.0,400.0,100.0,,900.0,115.0,23.0,0.0,1,1.0,175.0,0,740.0,8.0,,,,,,
1100.0,5100.0,11000.0,70.0,130.0,800.0,89000.0,10000.0,1800.0,300.0,500.0,100.0,400.0,100.0,,900.0,115.0,23.0,0.0,1,1.0,175.0,0,760.0,2.0,,,,,,
1100.0,5100.0,11000.0,70.0,130.0,800.0,89000.0,10000.0,1800.0,300.0,500.0,100.0,400.0,100.0,,900.0,115.0,23.0,0.0,1,1.0,175.0,0,760.0,8.0,,,,,,
600.0,3200.0,12300.0,20.0,20.0,10100.0,84000.0,8900.0,2200.0,100.0,380.0,100.0,80.0,100.0,,300.0,163.0,25.0,0.0,1,1.2,175.0,0,0.0,0.0,,,,,,
600.0,3200.0,12300.0,20.0,20.0,10100.0,84000.0,8900.0,2200.0,100.0,380.0,100.0,80.0,100.0,,300.0,163.0,25.0,0.0,1,1.2,175.0,0,720.0,2.0,,,,,,
600.0,3200.0,12300.0,20.0,20.0,10100.0,84000.0,8900.0,2200.0,100.0,380.0,100.0,80.0,100.0,,300.0,163.0,25.0,0.0,1,1.2,175.0,0,720.0,8.0,,,,,,
600.0,3200.0,12300.0,20.0,20.0,10100.0,84000.0,8900.0,2200.0,100.0,380.0,100.0,80.0,100.0,,300.0,163.0,25.0,0.0,1,1.2,175.0,0,740.0,2.0,,,,,,
600.0,3200.0,12300.0,20.0,20.0,10100.0,84000.0,8900.0,2200.0,100.0,380.0,100.0,80.0,100.0,,300.0,163.0,25.0,0.0,1,1.2,175.0,0,740.0,8.0,,,,,,
600.0,3200.0,12300.0,20.0,20.0,10100.0,84000.0,8900.0,2200.0,100.0,380.0,100.0,80.0,100.0,,300.0,163.0,25.0,0.0,1,1.2,175.0,0,760.0,2.0,,,,,,
600.0,3200.0,12300.0,20.0,20.0,10100.0,84000.0,8900.0,2200.0,100.0,380.0,100.0,80.0,100.0,,300.0,163.0,25.0,0.0,1,1.2,175.0,0,760.0,8.0,,,,,,
1000.0,4300.0,9600.0,30.0,60.0,1700.0000000000002,86000.0,9700.0,2200.0,200.0,360.0,0.01,430.0,0.01,,200.0,145.0,20.0,0.0,1,1.0,200.0,0,750.0,2.0,,,,,-20.0,8.0
1000.0,4300.0,9600.0,30.0,60.0,1700.0000000000002,86000.0,9700.0,2200.0,200.0,360.0,0.01,430.0,0.01,,200.0,145.0,20.0,0.0,1,1.0,200.0,0,750.0,2.0,,,,,20.0,23.0
1000.0,4300.0,9600.0,30.0,60.0,1700.0000000000002,86000.0,9700.0,2200.0,200.0,360.0,0.01,430.0,0.01,,200.0,145.0,20.0,0.0,1,1.0,200.0,0,750.0,2.0,,,,,40.0,44.0
1000.0,4000.0,9800.0,40.0,80.0,1700.0000000000002,87000.0,9800.0,2200.0,300.0,410.0,0.01,420.0,0.01,,300.0,145.0,21.0,0.0,1,1.2,200.0,0,750.0,2.0,,,,,-20.0,8.0
1000.0,4000.0,9800.0,40.0,80.0,1700.0000000000002,87000.0,9800.0,2200.0,300.0,410.0,0.01,420.0,0.01,,300.0,145.0,21.0,0.0,1,1.2,200.0,0,750.0,2.0,,,,,20.0,27.0
1000.0,4000.0,9800.0,40.0,80.0,1700.0000000000002,87000.0,9800.0,2200.0,300.0,410.0,0.01,420.0,0.01,,300.0,145.0,21.0,0.0,1,1.2,200.0,0,750.0,2.0,,,,,40.0,52.0
1000.0,4200.0,9600.0,30.0,60.0,1700.0000000000002,88000.0,10100.0,2100.0,200.0,400.0,0.01,430.0,0.01,,900.0,143.0,21.0,0.0,1,1.1,200.0,0,760.0,8.0,,,,,-20.0,10.0
1000.0,4200.0,9600.0,30.0,60.0,1700.0000000000002,88000.0,10100.0,2100.0,200.0,400.0,0.01,430.0,0.01,,900.0,143.0,21.0,0.0,1,1.1,200.0,0,760.0,8.0,,,,,20.0,44.0
1000.0,4200.0,9600.0,30.0,60.0,1700.0000000000002,88000.0,10100.0,2100.0,200.0,400.0,0.01,430.0,0.01,,900.0,143.0,21.0,0.0,1,1.1,200.0,0,760.0,8.0,,,,,40.0,83.0
1000.0,4200.0,9100.0,40.0,80.0,1700.0000000000002,89000.0,9800.0,2100.0,300.0,390.0,0.01,410.0,0.01,,900.0,146.0,22.0,0.0,1,1.1,200.0,0,760.0,8.0,,,,,-20.0,10.0
1000.0,4200.0,9100.0,40.0,80.0,1700.0000000000002,89000.0,9800.0,2100.0,300.0,390.0,0.01,410.0,0.01,,900.0,146.0,22.0,0.0,1,1.1,200.0,0,760.0,8.0,,,,,20.0,44.0
1000.0,4200.0,9100.0,40.0,80.0,1700.0000000000002,89000.0,9800.0,2100.0,300.0,390.0,0.01,410.0,0.01,,900.0,146.0,22.0,0.0,1,1.1,200.0,0,760.0,8.0,,,,,40.0,83.0
1000.0,2700.0,6000.0,20.0,110.0,1300.0,87500.0,10200.0,2000.0,900.0,,20.0,390.0,160.0,10.0,,400.0,31.5,1.0,1,1.4,177.0,9,746.0,4.0,650.0,747.0,19.0,63.0,,
1000.0,2700.0,6000.0,20.0,110.0,1300.0,87500.0,10200.0,2000.0,900.0,,20.0,390.0,160.0,10.0,,400.0,31.5,1.0,1,1.4,177.0,9,746.0,4.0,625.0,734.0,22.0,63.0,,
1100.0,2700.0,6000.0,20.0,100.0,1400.0000000000002,87700.0,10100.0,2000.0,1000.0,,20.0,370.0,0.014,10.0,,400.0,31.5,1.0,1,1.4,177.0,9,746.0,4.0,626.0,727.0,23.0,69.0,,
1100.0,2700.0,6000.0,20.0,100.0,1400.0000000000002,87700.0,10100.0,2000.0,1000.0,,20.0,370.0,0.014,10.0,,400.0,31.5,1.0,1,1.4,177.0,9,746.0,4.0,629.0,735.0,21.0,68.0,,
900.0,3400.0000000000005,4800.0,40.0,110.0,800.0,86000.0,9800.0,2200.0,500.0,,20.0,260.0,0.005,10.0,,390.0,11.5,0.0,1,1.9,177.0,8,746.0,4.0,647.0,747.0,20.0,68.0,,
900.0,3400.0000000000005,4800.0,40.0,110.0,800.0,86000.0,9800.0,2200.0,500.0,,20.0,260.0,0.005,10.0,,390.0,11.5,0.0,1,1.9,177.0,8,746.0,4.0,661.0,756.0,24.0,73.0,,
810.0,3400.0000000000005,4900.0,40.0,120.0,800.0,85700.0,9800.0,2200.0,500.0,,20.0,240.0,0.004,10.0,,300.0,12.5,0.0,1,1.4,177.0,8,746.0,1.0,682.0,783.0,26.0,74.0,,
810.0,3400.0000000000005,4900.0,40.0,120.0,800.0,85700.0,9800.0,2200.0,500.0,,20.0,240.0,0.004,10.0,,300.0,12.5,0.0,1,1.4,177.0,8,746.0,1.0,728.0,817.0,21.0,73.0,,
1100.0,3000.0,4400.0,40.0,110.0,800.0,85800.0,10000.0,2200.0,500.0,,20.0,340.0,0.004,10.0,,275.0,28.5,0.0,1,1.2,177.0,7,746.0,4.0,605.0,726.0,20.0,68.0,,
1100.0,3000.0,4400.0,40.0,110.0,800.0,85800.0,10000.0,2200.0,500.0,,20.0,340.0,0.004,10.0,,275.0,28.5,0.0,1,1.2,177.0,7,746.0,4.0,603.0,726.0,20.0,66.0,,
1200.0,2400.0,5300.0,10.0,100.0,1300.0,86100.0,10300.0,2000.0,900.0,,20.0,430.0,0.013,10.0,,285.0,28.5,0.0,1,1.3,177.0,7,746.0,4.0,654.0,767.0,20.0,62.0,,
1200.0,2400.0,5300.0,10.0,100.0,1300.0,86100.0,10300.0,2000.0,900.0,,20.0,430.0,0.013,10.0,,285.0,28.5,0.0,1,1.3,177.0,7,746.0,4.0,661.0,772.0,19.0,62.0,,
1000.0,2200.0,5500.0,90.0,130.0,2100.0,26800.0,10500.0,,,260.0,,,200.0,,,500.0,32.0,0.0,1,2.0,250.0,5,690.0,10.0,492.0,610.0,27.0,,24.0,193.0
1000.0,2200.0,5500.0,90.0,130.0,2100.0,26800.0,10500.0,,,260.0,,,200.0,,,500.0,32.0,0.0,1,2.0,250.0,5,690.0,10.0,492.0,610.0,27.0,,0.0,164.0
1000.0,2200.0,5500.0,90.0,130.0,2100.0,26800.0,10500.0,,,260.0,,,200.0,,,500.0,32.0,0.0,1,2.0,250.0,5,690.0,10.0,492.0,610.0,27.0,,-20.0,147.0
1000.0,2200.0,5500.0,90.0,130.0,2100.0,26800.0,10500.0,,,260.0,,,200.0,,,500.0,32.0,0.0,1,2.0,250.0,5,690.0,10.0,492.0,610.0,27.0,,-40.0,72.0
1000.0,2200.0,5500.0,90.0,130.0,2100.0,26800.0,10500.0,,,260.0,,,200.0,,,500.0,32.0,0.0,1,2.0,250.0,5,690.0,10.0,492.0,610.0,27.0,,-60.0,15.0
600.0,4900.0,6700.0,110.0,90.0,2100.0,26300.0,10600.0,,,850.0,,,150.0,,,500.0,32.0,0.0,1,2.0,250.0,5,690.0,10.0,469.0,592.0,27.0,,22.0,96.0
600.0,4900.0,6700.0,110.0,90.0,2100.0,26300.0,10600.0,,,850.0,,,150.0,,,500.0,32.0,0.0,1,2.0,250.0,5,690.0,10.0,469.0,592.0,27.0,,0.0,68.0
600.0,4900.0,6700.0,110.0,90.0,2100.0,26300.0,10600.0,,,850.0,,,150.0,,,500.0,32.0,0.0,1,2.0,250.0,5,690.0,10.0,469.0,592.0,27.0,,-20.0,38.0
600.0,4900.0,6700.0,110.0,90.0,2100.0,26300.0,10600.0,,,850.0,,,150.0,,,500.0,32.0,0.0,1,2.0,250.0,5,690.0,10.0,469.0,592.0,27.0,,-40.0,15.0
1000.0,1900.0,5300.0,70.0,70.0,2000.0,27000.0,10300.0,,,220.0,,,150.0,,,500.0,32.0,0.0,1,2.0,250.0,5,690.0,10.0,456.0,592.0,29.0,,24.0,270.0
1000.0,1900.0,5300.0,70.0,70.0,2000.0,27000.0,10300.0,,,220.0,,,150.0,,,500.0,32.0,0.0,1,2.0,250.0,5,690.0,10.0,456.0,592.0,29.0,,0.0,238.0
1000.0,1900.0,5300.0,70.0,70.0,2000.0,27000.0,10300.0,,,220.0,,,150.0,,,500.0,32.0,0.0,1,2.0,250.0,5,690.0,10.0,456.0,592.0,29.0,,-20.0,176.0
1000.0,1900.0,5300.0,70.0,70.0,2000.0,27000.0,10300.0,,,220.0,,,150.0,,,500.0,32.0,0.0,1,2.0,250.0,5,690.0,10.0,456.0,592.0,29.0,,-40.0,157.0
1000.0,1900.0,5300.0,70.0,70.0,2000.0,27000.0,10300.0,,,220.0,,,150.0,,,500.0,32.0,0.0,1,2.0,250.0,5,690.0,10.0,456.0,592.0,29.0,,-60.0,53.0
900.0,2400.0,6800.000000000001,130.0,60.0,2000.0,22200.000000000004,10300.0,,,520.0,,,100.0,,,500.0,30.0,0.0,1,3.6,200.0,6,690.0,10.0,535.0,627.0,23.0,,27.0,144.0
900.0,2400.0,6800.000000000001,130.0,60.0,2000.0,22200.000000000004,10300.0,,,520.0,,,100.0,,,500.0,30.0,0.0,1,3.6,200.0,6,690.0,10.0,535.0,627.0,23.0,,2.0,127.0
900.0,2400.0,6800.000000000001,130.0,60.0,2000.0,22200.000000000004,10300.0,,,520.0,,,100.0,,,500.0,30.0,0.0,1,3.6,200.0,6,690.0,10.0,535.0,627.0,23.0,,-20.0,111.0
900.0,2400.0,6800.000000000001,130.0,60.0,2000.0,22200.000000000004,10300.0,,,520.0,,,100.0,,,500.0,30.0,0.0,1,3.6,200.0,6,690.0,10.0,535.0,627.0,23.0,,-40.0,81.0
900.0,2400.0,6800.000000000001,130.0,60.0,2000.0,22200.000000000004,10300.0,,,520.0,,,100.0,,,500.0,30.0,0.0,1,3.6,200.0,6,690.0,10.0,535.0,627.0,23.0,,-60.0,36.0
1100.0,1400.0000000000002,7300.0,20.0,50.0,,23000.0,10300.0,2700.0,,254.0,,26.0,,,200.0,500.0,29.0,1.0,0,2.9,200.0,1,690.0,8.0,,738.0,,,-40.0,10.0
1100.0,1400.0000000000002,7300.0,20.0,50.0,,23000.0,10300.0,2700.0,,254.0,,26.0,,,200.0,500.0,29.0,1.0,0,2.9,200.0,1,690.0,8.0,,738.0,,,-40.0,12.0
1100.0,1400.0000000000002,7300.0,20.0,50.0,,23000.0,10300.0,2700.0,,254.0,,26.0,,,200.0,500.0,29.0,1.0,0,2.9,200.0,1,690.0,8.0,,738.0,,,-40.0,17.0
1100.0,1400.0000000000002,7300.0,20.0,50.0,,23000.0,10300.0,2700.0,,254.0,,26.0,,,200.0,500.0,29.0,1.0,0,2.9,200.0,1,690.0,8.0,,738.0,,,-20.0,13.0
1100.0,1400.0000000000002,7300.0,20.0,50.0,,23000.0,10300.0,2700.0,,254.0,,26.0,,,200.0,500.0,29.0,1.0,0,2.9,200.0,1,690.0,8.0,,738.0,,,-20.0,18.0
1100.0,1400.0000000000002,7300.0,20.0,50.0,,23000.0,10300.0,2700.0,,254.0,,26.0,,,200.0,500.0,29.0,1.0,0,2.9,200.0,1,690.0,8.0,,738.0,,,-20.0,22.0
1100.0,1400.0000000000002,7300.0,20.0,50.0,,23000.0,10300.0,2700.0,,254.0,,26.0,,,200.0,500.0,29.0,1.0,0,2.9,200.0,1,690.0,24.0,,685.0,,,,
1200.0,1400.0000000000002,10300.0,20.0,60.0,,23000.0,10300.0,2700.0,,166.0,,22.0,,,200.0,500.0,29.0,1.0,0,2.9,200.0,1,690.0,8.0,,745.0,,,-40.0,37.0
1200.0,1400.0000000000002,10300.0,20.0,60.0,,23000.0,10300.0,2700.0,,166.0,,22.0,,,200.0,500.0,29.0,1.0,0,2.9,200.0,1,690.0,8.0,,745.0,,,-40.0,53.0
1200.0,1400.0000000000002,10300.0,20.0,60.0,,23000.0,10300.0,2700.0,,166.0,,22.0,,,200.0,500.0,29.0,1.0,0,2.9,200.0,1,690.0,8.0,,745.0,,,-20.0,96.0
1200.0,1400.0000000000002,10300.0,20.0,60.0,,23000.0,10300.0,2700.0,,166.0,,22.0,,,200.0,500.0,29.0,1.0,0,2.9,200.0,1,690.0,8.0,,745.0,,,-20.0,149.0
1200.0,1400.0000000000002,10300.0,20.0,60.0,,23000.0,10300.0,2700.0,,166.0,,22.0,,,200.0,500.0,29.0,1.0,0,2.9,200.0,1,690.0,8.0,,745.0,,,-20.0,172.0
1200.0,1400.0000000000002,10300.0,20.0,60.0,,23000.0,10300.0,2700.0,,166.0,,22.0,,,200.0,500.0,29.0,1.0,0,2.9,200.0,1,690.0,24.0,,696.0,,,,
1400.0000000000002,1800.0,7500.0,20.0,50.0,,23000.0,10100.0,2700.0,,256.0,,21.0,,,200.0,500.0,29.0,1.0,0,2.9,200.0,1,690.0,8.0,,770.0,,,-40.0,24.0
1400.0000000000002,1800.0,7500.0,20.0,50.0,,23000.0,10100.0,2700.0,,256.0,,21.0,,,200.0,500.0,29.0,1.0,0,2.9,200.0,1,690.0,8.0,,770.0,,,-40.0,37.0
1400.0000000000002,1800.0,7500.0,20.0,50.0,,23000.0,10100.0,2700.0,,256.0,,21.0,,,200.0,500.0,29.0,1.0,0,2.9,200.0,1,690.0,8.0,,770.0,,,-40.0,52.0
1400.0000000000002,1800.0,7500.0,20.0,50.0,,23000.0,10100.0,2700.0,,256.0,,21.0,,,200.0,500.0,29.0,1.0,0,2.9,200.0,1,690.0,8.0,,770.0,,,-20.0,37.0
1400.0000000000002,1800.0,7500.0,20.0,50.0,,23000.0,10100.0,2700.0,,256.0,,21.0,,,200.0,500.0,29.0,1.0,0,2.9,200.0,1,690.0,8.0,,770.0,,,-20.0,80.0
1400.0000000000002,1800.0,7500.0,20.0,50.0,,23000.0,10100.0,2700.0,,256.0,,21.0,,,200.0,500.0,29.0,1.0,0,2.9,200.0,1,690.0,24.0,,714.0,,,,
1200.0,1400.0000000000002,13400.0,20.0,80.0,,22300.0,10000.0,3100.0,,292.0,,37.0,,,200.0,500.0,29.0,1.0,0,2.9,200.0,1,690.0,8.0,,,25.3,73.2,,
1200.0,1300.0,12900.0,20.0,90.0,,22600.0,9900.0,3000.0,,344.0,,35.0,,,200.0,500.0,29.0,1.0,0,2.9,200.0,1,690.0,24.0,,,21.8,70.7,,
1200.0,1500.0,13600.000000000002,20.0,80.0,,22600.0,9900.0,3200.0,,243.0,,101.0,,,200.0,500.0,29.0,1.0,0,2.9,200.0,1,690.0,8.0,,,24.3,72.4,,
1100.0,1400.0000000000002,13200.0,20.0,80.0,,22700.0,10000.0,3200.0,,334.0,,127.0,,,200.0,500.0,29.0,1.0,0,2.9,200.0,1,690.0,24.0,,,22.4,69.1,,
1200.0,1300.0,12300.0,20.0,80.0,,22900.0,10100.0,3200.0,,303.0,,166.0,,,200.0,500.0,29.0,1.0,0,2.9,200.0,1,690.0,8.0,,,24.7,69.9,,
1100.0,1300.0,12000.0,20.0,80.0,,22600.0,10000.0,3100.0,,283.0,,156.0,,,200.0,500.0,29.0,1.0,0,2.9,200.0,1,690.0,24.0,,,21.6,69.8,,
1200.0,1500.0,12800.0,20.0,80.0,,22700.0,10000.0,3100.0,,237.0,,245.0,,,200.0,500.0,29.0,1.0,0,2.9,200.0,1,690.0,8.0,,,20.8,68.8,,
1200.0,1300.0,11800.0,20.0,70.0,,22600.0,10000.0,3100.0,,286.0,,312.0,,,200.0,500.0,29.0,1.0,0,2.9,200.0,1,690.0,24.0,,,21.7,67.0,,
840.0,4150.0,12400.0,110.0,150.0,500.0,370.0,3850.0,,1050.0,480.0,,86.0,,,,,,0.0,1,2.4,100.0,1,550.0,1.83,529.0,635.0,25.6,70.0,,
840.0,4150.0,12400.0,110.0,150.0,500.0,370.0,3850.0,,1050.0,480.0,,86.0,,,,,,0.0,1,2.4,100.0,1,550.0,1.83,473.0,605.0,28.8,73.0,,
840.0,4150.0,12400.0,110.0,150.0,500.0,370.0,3850.0,,1050.0,480.0,,86.0,,,,,,0.0,1,2.4,100.0,1,550.0,1.83,557.0,658.0,23.8,68.5,,
840.0,4150.0,12400.0,110.0,150.0,500.0,370.0,3850.0,,1050.0,480.0,,86.0,,,,,,0.0,1,2.4,100.0,1,550.0,1.83,,,,,-40.0,96.0
840.0,4150.0,12400.0,110.0,150.0,500.0,370.0,3850.0,,1050.0,480.0,,86.0,,,,,,0.0,1,2.4,100.0,1,550.0,1.83,,,,,-79.0,40.0
840.0,4150.0,12400.0,110.0,150.0,500.0,370.0,3850.0,,1050.0,480.0,,86.0,,,,,,0.0,1,2.4,100.0,1,550.0,1.83,,,,,,
840.0,3000.0,5400.0,50.0,80.0,360.0,22000.0,10500.0,,350.00000000000006,660.0,,66.0,,,,,,0.0,1,2.4,175.0,1,690.0,2.33,496.0,638.0,23.3,73.0,,
840.0,3000.0,5400.0,50.0,80.0,360.0,22000.0,10500.0,,350.00000000000006,660.0,,66.0,,,,,,0.0,1,2.4,175.0,1,690.0,2.33,524.0,664.0,23.6,66.5,,
840.0,3000.0,5400.0,50.0,80.0,360.0,22000.0,10500.0,,350.00000000000006,660.0,,66.0,,,,,,0.0,1,2.4,175.0,1,690.0,2.33,530.0,653.0,21.5,69.0,,
840.0,3000.0,5400.0,50.0,80.0,360.0,22000.0,10500.0,,350.00000000000006,660.0,,66.0,,,,,,0.0,1,2.4,175.0,1,690.0,2.33,,,,,0.0,118.0
840.0,3000.0,5400.0,50.0,80.0,360.0,22000.0,10500.0,,350.00000000000006,660.0,,66.0,,,,,,0.0,1,2.4,175.0,1,690.0,2.33,,,,,-50.0,40.0
840.0,3000.0,5400.0,50.0,80.0,360.0,22000.0,10500.0,,350.00000000000006,660.0,,66.0,,,,,,0.0,1,2.4,175.0,1,690.0,2.33,,,,,,
600.0,2000.0,11500.0,70.0,170.0,1600.0,520.0,4500.0,,1280.0,350.0,,97.0,,,,,,0.0,1,2.4,125.0,1,605.0,1.92,598.0,678.0,24.5,74.0,,
600.0,2000.0,11500.0,70.0,170.0,1600.0,520.0,4500.0,,1280.0,350.0,,97.0,,,,,,0.0,1,2.4,125.0,1,605.0,1.92,663.0,730.0,22.5,66.5,,
600.0,2000.0,11500.0,70.0,170.0,1600.0,520.0,4500.0,,1280.0,350.0,,97.0,,,,,,0.0,1,2.4,125.0,1,605.0,1.92,630.0,708.0,24.8,63.0,,
600.0,2000.0,11500.0,70.0,170.0,1600.0,520.0,4500.0,,1280.0,350.0,,97.0,,,,,,0.0,1,2.4,125.0,1,605.0,1.92,,,,,-10.0,80.0
600.0,2000.0,11500.0,70.0,170.0,1600.0,520.0,4500.0,,1280.0,350.0,,97.0,,,,,,0.0,1,2.4,125.0,1,605.0,1.92,,,,,-43.0,40.0
600.0,2000.0,11500.0,70.0,170.0,1600.0,520.0,4500.0,,1280.0,350.0,,97.0,,,,,,0.0,1,2.4,125.0,1,605.0,1.92,,,,,,
1100.0,1800.0,7000.0,,,1300.0,22800.0,2700.0,,,,,62.0,,,200.0,535.0,63.0,1.0,0,1.8,225.0,3,690.0,24.0,606.0,707.0,22.0,63.0,,
1000.0,1700.0000000000002,6700.0,,,1400.0000000000002,23100.0,2900.0,,,,,240.0,,,240.0,535.0,63.0,1.0,0,1.8,225.0,3,690.0,24.0,596.0,703.0,20.0,62.0,,
1100.0,1700.0000000000002,6500.0,,,200.0,22800.0,2700.0,,,,,68.0,,,68.0,535.0,63.0,1.0,0,1.8,225.0,3,690.0,24.0,597.0,700.0,22.0,58.0,,
1000.0,1600.0,6100.0,,,200.0,22700.0,2700.0,,,,,260.0,,,260.0,535.0,63.0,1.0,0,1.8,225.0,3,690.0,24.0,608.0,702.0,21.0,60.0,,
700.0000000000001,800.0,9800.0,100.0,100.0,2700.0,20700.0,10700.0,150.0,,891.0,,97.0,,,,300.0,28.0,0.0,1,2.04,150.0,2,690.0,10.0,440.0,540.0,24.0,67.0,-80.0,9.0
700.0000000000001,800.0,9800.0,100.0,100.0,2700.0,20700.0,10700.0,150.0,,891.0,,97.0,,,,300.0,28.0,0.0,1,2.04,150.0,2,690.0,10.0,440.0,540.0,24.0,67.0,-70.0,9.0
700.0000000000001,800.0,9800.0,100.0,100.0,2700.0,20700.0,10700.0,150.0,,891.0,,97.0,,,,300.0,28.0,0.0,1,2.04,150.0,2,690.0,10.0,440.0,540.0,24.0,67.0,-60.0,9.0
700.0000000000001,800.0,9800.0,100.0,100.0,2700.0,20700.0,10700.0,150.0,,891.0,,97.0,,,,300.0,28.0,0.0,1,2.04,150.0,2,690.0,10.0,440.0,540.0,24.0,67.0,-40.0,19.0
700.0000000000001,800.0,9800.0,100.0,100.0,2700.0,20700.0,10700.0,150.0,,891.0,,97.0,,,,300.0,28.0,0.0,1,2.04,150.0,2,690.0,10.0,440.0,540.0,24.0,67.0,-30.0,28.0
700.0000000000001,800.0,9800.0,100.0,100.0,2700.0,20700.0,10700.0,150.0,,891.0,,97.0,,,,300.0,28.0,0.0,1,2.04,150.0,2,690.0,10.0,440.0,540.0,24.0,67.0,-20.0,43.0
700.0000000000001,800.0,9800.0,100.0,100.0,2700.0,20700.0,10700.0,150.0,,891.0,,97.0,,,,300.0,28.0,0.0,1,2.04,150.0,2,690.0,10.0,440.0,540.0,24.0,67.0,0.0,117.0
700.0000000000001,800.0,9800.0,100.0,100.0,2700.0,20700.0,10700.0,150.0,,891.0,,97.0,,,,300.0,28.0,0.0,1,2.04,150.0,2,690.0,10.0,440.0,540.0,24.0,67.0,20.0,179.0
700.0000000000001,800.0,9800.0,100.0,100.0,2700.0,20700.0,10700.0,150.0,,891.0,,97.0,,,,300.0,28.0,0.0,1,2.04,150.0,2,690.0,10.0,440.0,540.0,24.0,67.0,40.0,204.0
700.0000000000001,800.0,9800.0,100.0,100.0,2700.0,20700.0,10700.0,150.0,,891.0,,97.0,,,,300.0,28.0,0.0,1,2.04,150.0,2,690.0,10.0,440.0,540.0,24.0,67.0,60.0,210.0
700.0000000000001,800.0,9800.0,100.0,100.0,2700.0,20700.0,10700.0,150.0,,891.0,,97.0,,,,300.0,28.0,0.0,1,2.04,150.0,2,690.0,10.0,440.0,540.0,24.0,67.0,70.0,210.0
