Repository: irenedagherr/ApprentissageAutomatiqueProjet

## Description

Ce projet vise à prédire la qualité des soudures sur des aciers en utilisant des données publiques issues de Welddb [(Welddb)](https://www.phase-trans.msm.cam.ac.uk/map/data/materials/welddb-b.html). En automatisant l'évaluation de la qualité des soudures à l'aide de techniques de machine learning, nous cherchons à extraire des connaissances des données disponibles afin d’identifier des modèles nouveaux qui pourraient améliorer la qualité des soudures. La qualité des soudures est un facteur essentiel pour de nombreux secteurs industriels, notamment dans les industries aérospatiale, automobile et de la construction.

File: 4 - Dataset/new_weld_data_with_target.csv (part 4 of 8)
Carbon concentration (weight%),Silicon concentration (weight%),Manganese concentration (weight%),Sulphur concentration (weight%),Phosphorus concentration (weight%),Oxygen concentration (%),Nitrogen concentration (%),Current (A),Voltage (V),Heat input (kJ/mm),Interpass temperature (deg C),Post weld heat treatment temperature (deg C),Post weld heat treatment time (hours),Nickel concentration (weight%),Chromium concentration (weight%),Molybdenum concentration (weight%),Vanadium concentration (weight%),Copper concentration (weight%),Titanium concentration (%),Aluminium concentration (%),Boron concentration (%),Niobium concentration (%),AC or DC,Electrode positive or negative,Type of weld,Yield strength (MPa),Ultimate tensile strength (MPa),Elongation (%),Reduction of Area (%),Charpy temperature (deg C),Charpy impact toughness (J),Hardness (kg/mm2),target
0.073,0.34,0.64,0.007,0.005,0.0431,0.008,170.0,21.0,1.0,200.0,250.0,14.0,0.8346852999570116,1.6351479067866634,0.8016306299127741,0.0003,0.0830941423361074,0.0041,0.0005,0.0005,0.012,0.0,1.0,0.0,450.0,532.0,28.0,76.0,,,,-1
0.088,0.37,1.59,0.011,0.01,0.0491,0.0077,180.0,23.0,1.0,250.0,0.0,0.0,0.4794009601660651,1.358306689377657,0.3094246171825967,0.018,0.0666340785646677,0.012,0.003,0.0001330412197453,0.0112479594136625,0.0,1.0,0.0,478.0,,,,-20.0,157.0,,-1
0.08,0.39,1.37,0.007,0.006,0.032,0.009,170.0,21.0,1.0,200.0,0.0,0.0,0.3160177847142744,1.9572505192365517,0.7129666214289538,0.0005,0.0478339490745913,0.0215,0.0005,0.0005,0.0005,0.0,1.0,0.0,,,,,-54.0,100.0,,-1
0.077,0.32,0.66,0.008,0.01,0.0457,0.0075,170.0,21.0,1.0,200.0,250.0,14.0,0.0,1.03,0.0,0.0005,0.0,0.0034,0.0005,0.0005,0.0005,0.0,0.0,0.0,490.0,558.0,21.0,77.9,-35.0,100.0,,-1
0.048,0.33,1.4,0.007,0.013,0.0421,0.0082,170.0,21.0,1.0,200.0,580.0,2.0,3.47,1.923716206303771,0.0789045387867569,0.1277540049944067,0.3349363668957267,0.0135726805293573,0.0116621040336108,0.0026542633296339,0.0078692306400687,0.0,1.0,0.0,584.0,677.0,26.6,70.8,56.0,100.0,,-1
0.1,0.27,0.6,0.002,0.011,0.0421,0.039,400.0,31.5,1.4,177.0,746.0,4.0,0.13,8.75,1.02,0.2,0.09,0.002,0.016,0.001,0.0565380524804758,1.0,1.0,9.0,650.0,747.0,19.0,63.0,,,,-1
0.073,0.33,1.39,0.007,0.008,0.0427,0.0066,170.0,21.0,1.0,200.0,580.0,2.0,0.248031661458422,0.6053683782384811,0.4887766394725974,0.0005,0.0830941423361074,0.0039,0.002,0.0005,0.0005,0.0,1.0,0.0,387.0,493.0,32.5,80.7,-78.0,100.0,,-1
0.081,0.48,1.42,0.004,0.006,0.0444,0.0046,170.0,21.0,1.0,200.0,0.0,0.0,1.245259421623805,1.358306689377657,0.2205391142728354,0.018,0.4890071745381952,0.0004,0.066,0.0007378765676948,0.0078692306400687,0.0,1.0,0.0,,,,,-76.0,28.0,,-1
0.089,0.35,1.18,0.011,0.01,0.0404,0.0073,180.0,23.0,1.0,250.0,0.0,0.0,1.3729436278054616,4.345548791375053,0.7643195462893704,0.0992327031183775,0.0830941423361074,0.012,0.008,0.0016942630939166,0.0434853912738802,0.0,1.0,0.0,450.0,,,,20.0,188.0,,-1
0.076,0.33,1.48,0.007,0.006,0.04,0.0082,170.0,21.0,1.0,150.0,0.0,0.0,0.8214550217708243,1.2230445188795869,0.667060668043115,0.0518963929706805,0.35,0.004,0.0043409985211505,0.0008712528208962,0.0032544176992155,0.0,1.0,0.0,504.0,586.0,27.6,77.0,,,,-1
0.048,0.33,1.85,0.007,0.013,0.0421,0.0082,170.0,21.0,1.0,200.0,580.0,2.0,1.3044306265314192,0.26,0.2630194374743146,0.0721285473633047,0.4164231913015547,0.0118621094147129,0.0345918105498863,0.0024776991243756,0.0153110730916672,0.0,1.0,0.0,535.0,620.0,27.0,74.0,,,,-1
0.094,0.18,1.0,0.008,0.017,0.0687,0.0517,180.0,34.0,1.0,175.0,750.0,8.0,0.0,9.31,0.98,0.19,0.0744918831825569,0.0018884298792808,0.007,0.0006074890573647,0.043,0.0,1.0,0.0,526.0,690.0,21.9,66.0,,,,-1
0.091,0.2,1.04,0.007,0.013,0.0591,0.048,180.0,34.0,1.0,175.0,750.0,8.0,0.4322680582633389,9.02,1.01,0.24,0.1975483837512569,0.0226304170561667,0.0309630591503999,0.0032,0.062,0.0,1.0,0.0,642.0,778.0,16.8,59.8,53.0,100.0,,-1
0.11,0.3,0.44,0.004,0.011,0.0421,0.034,275.0,28.5,1.2,177.0,746.0,4.0,0.08,8.58,1.0,0.22,0.05,0.002,4e-07,0.001,0.0473858750237286,0.0,1.0,7.0,605.0,726.0,20.0,68.0,,,,-1
0.038,0.3,1.0,0.005,0.014,0.046,0.01,170.0,21.0,1.0,150.0,0.0,0.0,0.7702923285078265,2.055578577343377,0.8563040533614432,0.0304095287984555,0.345698931466356,0.0060425274255864,0.0138699498095081,0.0016473636713307,0.016845981816409,0.0,1.0,0.0,413.0,498.0,31.2,80.6,-44.0,100.0,,-1
0.079,0.29,1.79,0.006,0.007,0.0406,0.0105,170.0,21.0,1.0,200.0,580.0,2.0,0.2128340265879234,5.89188399701984,0.8274109815687605,0.0004,0.0830941423361074,0.0033,0.0005,0.0005,0.0895,0.0,1.0,0.0,638.0,716.0,17.2,68.6,4.0,100.0,,-1
0.066,0.44,1.33,0.004,0.008,0.0454,0.0049,170.0,21.0,1.0,200.0,250.0,14.0,0.2128340265879234,1.358306689377657,0.4724704287225336,0.0296093982697805,0.2257351834359022,0.024,0.068,0.0023077904173363,0.0078692306400687,0.0,1.0,0.0,522.0,591.0,23.8,71.9,,,,-1
0.037,0.31,1.03,0.007,0.014,0.0421,0.0082,170.0,21.0,1.0,200.0,0.0,0.0,0.2128340265879234,0.0,0.4407876405422048,0.018,0.3771327237172463,0.0059729219396102,0.0032857953199591,0.0007737474008898,0.0021450563479358,0.0,1.0,0.0,,,,,-47.0,100.0,,-1
0.074,0.35,0.65,0.005,0.004,0.0426,0.0073,170.0,21.0,1.0,200.0,580.0,2.0,1.1306685569289932,1.358306689377657,0.6223668585638913,0.0005,0.0830941423361074,0.0036,0.0005,0.0005,0.0005,0.0,1.0,0.0,329.0,447.0,36.4,80.5,-55.0,100.0,,-1
0.045,0.48,0.97,0.01,0.018,0.043,0.0107,170.0,21.0,1.8,100.0,250.0,16.0,0.03,2.774031065150587,0.32,0.0628684149333504,0.02,0.0059729219396102,0.007,0.0007737474008898,0.0128045626799188,0.0,1.0,0.0,494.0,570.0,,,,,,-1
0.095,0.36,1.05,0.007,0.008,0.0421,0.0082,170.0,21.0,1.0,200.0,580.0,2.0,1.142611983657247,0.2626567090752761,0.4728600378489173,0.0119622283225265,0.0830941423361074,0.0059729219396102,0.0183622372998694,0.0016415463447695,0.0078692306400687,0.0,1.0,0.0,435.0,546.0,34.0,77.0,-60.0,34.0,,-1
0.09,0.24,0.68,0.013,0.006,0.052,0.0082,500.0,30.0,3.6,200.0,690.0,10.0,0.2,2.22,1.03,0.0597019800989138,0.2932791455715193,0.0049038594495665,0.01,0.0013258528868125,0.0494495839005841,0.0,1.0,6.0,535.0,627.0,23.0,,2.0,127.0,,-1
0.095,0.35,0.9,0.008,0.02,0.0269,0.0054,450.0,30.0,2.025,250.0,200.0,1.0,0.0,0.0,0.0,0.0,0.0,0.0039072643455666,0.017,0.0007737474008898,0.0,0.0,1.0,1.0,408.0,501.0,32.6,77.0,,,,-1
0.09,0.41,0.78,0.013,0.01,0.0421,0.0036,180.0,23.0,1.0,250.0,0.0,0.0,0.743705905922852,1.358306689377657,0.1677924147915934,0.018,0.0830941423361074,0.014,0.003,0.0016976675610866,0.0204996356547941,0.0,1.0,0.0,430.0,,,,-40.0,95.0,,-1
0.076,0.29,1.74,0.008,0.006,0.0415,0.0092,170.0,21.0,1.0,200.0,250.0,14.0,0.2128340265879234,1.4236227751361206,0.7841512052733657,0.0004,0.2712305286863127,0.0035,0.0005,0.0005,0.0006,0.0,1.0,0.0,500.0,571.0,28.8,77.0,,,,-1
0.078,0.31,1.75,0.007,0.006,0.0417,0.0094,170.0,21.0,1.0,200.0,580.0,2.0,1.2864855457942828,1.8159124136662133,0.2144563427428106,0.0005,0.0830941423361074,0.0036,0.0005,0.0005,0.0005,0.0,1.0,0.0,414.0,518.0,29.2,78.4,-71.0,100.0,,-1
0.086,0.2,1.01,0.007,0.012,0.0596,0.016,180.0,34.0,1.0,175.0,750.0,8.0,0.2128340265879234,8.9,1.01,0.21,0.0830941423361074,0.0016150883736039,0.0049040605215919,0.0019,0.051,0.0,1.0,0.0,569.0,709.0,17.4,62.7,24.0,100.0,,-1
0.041,0.31,0.98,0.008,0.012,0.0421,0.0082,170.0,21.0,1.0,200.0,0.0,0.0,3.46,3.4628232517498523,0.6499578783412782,0.1482528892117086,0.5082974333586443,0.0225912114656876,0.0133787810050842,0.0021663329473454,0.0506779578579937,0.0,1.0,0.0,,,,,-48.0,100.0,,-1
0.11,0.3,0.44,0.004,0.011,0.0421,0.034,275.0,28.5,1.2,177.0,746.0,4.0,0.08,8.58,1.0,0.22,0.05,0.002,4e-07,0.001,0.0572086917459816,0.0,1.0,7.0,603.0,726.0,20.0,66.0,,,,-1
0.08,0.58,1.15,0.01,0.01,0.031,0.0052,190.0,23.0,1.0925,250.0,200.0,1.0,0.0,0.0,0.0,0.0,0.0,0.0059729219396102,0.001,0.0007737474008898,0.0,0.0,1.0,0.0,492.0,573.0,27.6,75.0,,,,-1
0.053,0.35,1.83,0.007,0.012,0.0421,0.0082,170.0,21.0,1.0,200.0,0.0,0.0,1.06,0.3238042529378864,0.3769161581347454,0.0257242766858391,0.6282480114891325,0.0189635145706088,0.0105048641207157,0.0019610238304341,0.0171764956989931,0.0,1.0,0.0,,,,,-39.0,100.0,,-1
0.078,0.32,1.39,0.007,0.009,0.0436,0.0066,170.0,21.0,1.0,200.0,580.0,2.0,0.039093412889877,1.3754757901201164,0.5422246179788351,0.0005,0.0830941423361074,0.0042,0.0044,0.0005,0.0005,0.0,1.0,0.0,398.0,499.0,32.8,80.7,-75.0,100.0,,-1
0.08,0.28,1.48,0.007,0.006,0.0436,0.0094,170.0,21.0,1.0,200.0,250.0,14.0,0.0,1.07,0.0,0.0005,0.0,0.0005,0.0005,0.0005,0.0005,0.0,0.0,0.0,570.0,658.0,18.0,68.6,-70.0,28.0,,-1
0.074,0.33,0.99,0.008,0.006,0.0393,0.0088,170.0,21.0,1.0,200.0,0.0,0.0,0.2128340265879234,1.2122078775284897,0.4481105110577196,0.0004,0.2224080169191621,0.0037,0.0005,0.0005,0.0465,0.0,1.0,0.0,,,,,-11.0,100.0,,-1
0.088,0.24,1.06,0.007,0.013,0.0538,0.0155,180.0,34.0,1.0,175.0,750.0,8.0,0.7498053721671483,9.08,1.0,0.23,0.2674649471056219,0.031752730857007,0.007168506940225,0.0069,0.056,0.0,1.0,0.0,620.0,753.0,16.8,58.8,8.0,28.0,,-1
0.147,0.35,1.38,0.007,0.007,0.0421,0.0082,170.0,21.0,1.0,200.0,580.0,2.0,0.2128340265879234,4.959105435664321,0.1353251256278074,0.1398136100491787,0.3035868564755135,0.0056517256937539,0.0127131563869222,0.0018979769830445,0.0800723658242734,0.0,1.0,0.0,513.0,623.0,27.4,72.9,-40.0,104.0,,-1
0.04,0.23,0.83,0.01,0.011,0.028,0.0082,165.0,25.0,1.0,200.0,0.0,0.0,2.19,1.358306689377657,0.4724704287225336,0.0139764794009488,0.45,0.014,0.0286534983405132,0.0007737474008898,0.0078692306400687,0.0,2.0,0.0,498.0,599.0,24.0,65.0,,,,-1
0.05,0.36,0.85,0.007,0.012,0.021,0.008,660.0,34.0,4.6,200.0,0.0,0.0,1.49,0.55,0.31,0.1188556930373089,0.89,0.004,0.017,0.0019,0.032,0.0,1.0,1.0,601.0,,,,,,223.0,-1
0.032,0.45,1.27,0.008,0.01,0.0321,0.0094,180.0,23.0,1.0,250.0,0.0,0.0,1.0929148034948262,0.9798088243282002,0.5484092572295008,0.019064021826463,0.2604534425862662,0.013,0.009,0.0014344612146143,0.0326496690088069,0.0,1.0,0.0,440.0,,,,0.0,152.0,,-1
0.076,0.33,1.04,0.007,0.006,0.0429,0.007,170.0,21.0,1.0,200.0,580.0,2.0,0.7366393421052221,1.5343711261729087,0.434584238863007,0.061,0.1218847603077297,0.0031,0.0005,0.0005,0.0005,0.0,1.0,0.0,493.0,569.0,27.0,77.0,-44.0,100.0,,-1
0.07,0.34,0.95,0.027,0.021,0.0421,0.009,170.0,21.0,2.7,250.0,600.0,2.1,0.0,0.0,0.0,0.006,0.0,0.007,0.0035,0.0003592549159309,0.006,0.0,1.0,0.0,430.7,519.9,29.5,73.5,,,174.0,-1
0.151,0.36,0.63,0.008,0.008,0.0421,0.0082,170.0,21.0,1.0,200.0,580.0,2.0,0.5388255086644834,0.8379818050183423,0.1942082334499011,0.0995314237068685,0.0602046699729977,0.0150284141201858,0.0215609918421335,0.0029547591010602,0.0026941901154041,0.0,1.0,0.0,449.0,533.0,30.6,76.0,-40.0,64.0,,-1
0.07,0.29,1.5,0.008,0.009,0.0341,0.0164,170.0,21.0,1.0,200.0,0.0,0.0,1.7582327017085788,0.3560237887166394,0.4739453578132755,0.0259921491303123,0.2540836643504532,0.012,0.0038290385178491,0.0015899002279109,0.0051175505462067,0.0,1.0,0.0,513.0,573.0,25.2,76.0,,,,-1
0.151,0.36,0.63,0.008,0.008,0.0421,0.0082,170.0,21.0,1.0,200.0,580.0,2.0,1.618273395851705,9.590764796272662,0.8334807121632057,0.2898730375695311,0.0617769023718587,0.0038605649603405,0.0143207364512262,0.0024739434000889,0.0375309769554831,0.0,1.0,0.0,449.0,533.0,30.6,76.0,-60.0,15.0,,-1
0.07,0.61,1.07,0.025,0.026,0.0421,0.0094,170.0,21.0,2.8,250.0,600.0,2.1,0.0,0.0,0.0,0.014,0.0,0.0064,0.007,0.0003821918509995,0.004,0.0,1.0,0.0,456.2,555.2,24.5,72.0,,,213.0,-1
0.04,0.22,0.81,0.009,0.011,0.03,0.0082,165.0,25.0,1.0,200.0,0.0,0.0,2.19,0.5881319751717757,0.5735232912593082,0.0921505512656916,0.29,0.012,0.0076902090668485,0.0016364746262219,0.0192202218908073,0.0,2.0,0.0,471.0,596.0,23.0,66.0,,,,-1
0.075,0.32,1.83,0.006,0.007,0.0346,0.0082,170.0,21.0,1.0,200.0,250.0,14.0,0.421849564774748,1.358306689377657,0.857494053748904,0.0005,0.0893864119364145,0.017,0.0005,0.0005,0.0005,0.0,1.0,0.0,510.0,590.0,27.4,79.7,,,,-1
0.098,0.39,2.25,0.008,0.014,0.033,0.0088,180.0,23.0,1.0,250.0,0.0,0.0,0.1340001987187425,1.358306689377657,0.0827959841555709,0.018,0.1329313536237437,0.013,0.003,0.0010813839211721,0.0078692306400687,0.0,1.0,0.0,541.0,,,,-20.0,126.0,,-1
0.07,0.23,1.0,0.002,0.006,0.046,0.025,116.0,23.0,1.3,175.0,720.0,2.0,0.58,8.3,0.93,0.24,0.01,0.01,0.01,0.0016000000605885,0.034,0.0,1.0,0.0,,,,,,,249.0,-1
0.08,0.25,0.8,0.01,0.01,0.0421,0.0082,525.0,30.0,1.75,210.0,700.0,20.0,0.03,2.3,1.05,0.01,0.02,0.0064153468385197,0.0133556115391061,0.0015350002978711,0.0442381647368129,0.0,1.0,1.0,527.0,627.0,,,20.0,224.0,,-1
0.077,0.29,1.76,0.007,0.007,0.0396,0.0081,170.0,21.0,1.0,200.0,250.0,14.0,0.2128340265879234,1.4016578630802412,0.4739219856192057,0.0005,0.1316945634677618,0.0105,0.0005,0.0005,0.0005,0.0,1.0,0.0,484.0,577.0,26.2,77.9,,,,-1
0.11,0.36,2.18,0.008,0.011,0.0342,0.0074,180.0,23.0,1.0,250.0,0.0,0.0,0.2128340265879234,1.358306689377657,0.1518436634187435,0.018,0.0830941423361074,0.012,0.003,0.0010108510072114,0.0078692306400687,0.0,1.0,0.0,617.0,,,,20.0,162.0,,-1
0.05,0.39,1.1,0.006,0.013,0.022,0.007,660.0,34.0,2.0,200.0,0.0,0.0,1.87,0.53,0.37,0.0959736167738613,0.57,0.006,0.016,0.0012,0.021,0.0,1.0,1.0,592.0,,,,,,252.0,-1
0.075,0.35,1.05,0.008,0.007,0.0361,0.0082,170.0,21.0,1.0,200.0,0.0,0.0,0.133985191969134,1.086526204919892,1.085535248247942,0.0005,0.1867846616763775,0.014,0.0005,0.0005,0.0005,0.0,1.0,0.0,,,,,-45.0,100.0,,-1
0.078,0.3,1.35,0.007,0.007,0.0405,0.0076,170.0,21.0,1.0,200.0,250.0,14.0,0.2743848523930945,1.020681927059955,0.6434061756031927,0.0595,0.0446152624519747,0.003,0.0005,0.0005,0.0005,0.0,1.0,0.0,521.0,589.0,22.6,76.0,,,,-1
0.06,0.39,1.95,0.01,0.021,0.0395,0.0125,170.0,21.0,1.8,100.0,250.0,16.0,0.02,1.0592708179093602,0.34,0.1378911762218696,0.02,0.0133615270077441,0.0473057029394567,0.0013457786247004,0.0078692306400687,0.0,1.0,0.0,677.0,741.0,,,,,,-1
0.045,0.48,0.97,0.01,0.018,0.043,0.0107,170.0,21.0,1.8,100.0,620.0,1.0,0.03,3.191619313775109,0.32,0.0279955673535889,0.02,0.0119711958715595,0.0045361178186112,0.0016270359181726,0.012700025288879,0.0,1.0,0.0,485.0,584.0,,,,,,-1
0.12,0.44,1.35,0.01,0.014,0.0326,0.0055,180.0,23.0,1.0,250.0,0.0,0.0,0.2128340265879234,2.489855174111358,0.5740180236406554,0.024550783713442,0.065088901874334,0.015,0.003,0.0014617112898889,0.0099941327590595,0.0,1.0,0.0,516.0,,,,20.0,176.0,,-1
0.065,0.34,0.97,0.007,0.008,0.0421,0.0082,170.0,21.0,1.0,200.0,580.0,2.0,0.0764986611692991,0.0219218843934694,0.2842379317879808,0.018,0.0830941423361074,0.0113394659494634,0.007,0.0005682759864376,0.0078692306400687,0.0,1.0,0.0,418.0,500.0,35.0,80.6,-40.0,155.0,,-1
0.079,0.37,1.82,0.006,0.007,0.0324,0.0081,170.0,21.0,1.0,200.0,250.0,14.0,0.5167863920122671,2.2737769391987035,0.7579872488853868,0.0005,0.0830941423361074,0.0255,0.0005,0.0005,0.0005,0.0,1.0,0.0,536.0,612.0,25.4,76.0,,,,-1
0.076,0.24,1.41,0.008,0.006,0.0447,0.0085,170.0,21.0,1.0,200.0,250.0,14.0,0.0,0.0,1.11,0.0005,0.0,0.0005,0.0005,0.0005,0.0005,0.0,0.0,0.0,594.0,699.0,19.2,68.6,-50.0,28.0,,-1
0.044,0.32,0.62,0.007,0.007,0.0421,0.0082,170.0,21.0,0.6,200.0,0.0,0.0,1.3492193415680251,1.358306689377657,0.3460991075647652,0.018,0.4319754362311065,9.729697041685555e-05,0.007184909285388,0.0007737474008898,0.0078692306400687,0.0,1.0,0.0,,,,,-36.0,100.0,,-1
0.05,0.18,0.63,0.015,0.018,0.075,0.0082,150.0,37.5,1.0,300.0,690.0,3.0,0.2128340265879234,2.0,1.0148172680248229,0.0021309623012296,0.0830941423361074,0.0059729219396102,0.007,0.0004693787936294,0.0253317522121428,0.0,1.0,0.0,543.0,649.0,20.0,71.0,,,217.0,-1
0.1,0.55,1.02,0.01,0.01,0.0262,0.0062,190.0,23.0,1.0925,250.0,200.0,1.0,0.0,0.0,0.0,0.0,0.0,0.0035416196925509,0.001,0.0001109407025438,0.0,0.0,1.0,0.0,507.0,575.0,27.6,73.0,,,,-1
0.069,0.31,1.5,0.008,0.008,0.04,0.016,170.0,21.0,1.0,200.0,0.0,0.0,0.4357303819605206,2.9330975099459677,0.8836839608638452,0.018,0.2259746031408002,0.0051,0.0013405390875344,0.0007720493252225,0.038512326933141,0.0,1.0,0.0,522.0,584.0,26.4,78.9,,,,-1
0.08,0.39,1.37,0.007,0.006,0.032,0.009,170.0,21.0,1.0,200.0,250.0,14.0,0.2128340265879234,2.6432367348266728,0.8368952170163071,0.0005,0.0830941423361074,0.0215,0.0005,0.0005,0.0005,0.0,1.0,0.0,485.0,559.0,28.0,80.7,,,,-1
0.145,0.35,1.76,0.006,0.007,0.0421,0.0082,170.0,21.0,1.0,200.0,580.0,2.0,0.1192804107181113,1.358306689377657,0.4724704287225336,0.018,0.0830941423361074,0.0152452416468779,0.018430926315633,0.0007737474008898,0.0078692306400687,0.0,1.0,0.0,567.0,679.0,24.0,69.8,-40.0,55.0,,-1
0.077,0.29,1.77,0.008,0.009,0.0432,0.0097,170.0,21.0,1.0,200.0,580.0,2.0,0.3724641415262603,4.533296360542869,0.1639985229346968,0.0004,0.0830941423361074,0.0031,0.0005,0.0005,0.045,0.0,1.0,0.0,577.0,661.0,21.6,71.9,-15.0,100.0,,-1
0.072,0.36,0.64,0.008,0.006,0.0436,0.0084,170.0,21.0,1.0,200.0,250.0,14.0,0.6107814577369463,5.654112110066842,0.6729836180376043,0.0815,0.0830941423361074,0.0034,0.0005,0.0005,0.0005,0.0,1.0,0.0,490.0,563.0,25.2,77.0,,,,-1
0.12,0.29,1.46,0.025,0.028,0.0421,0.0082,650.0,33.0,3.3,300.0,250.0,2.0,0.056,0.056,0.005,0.12,0.09,0.005,0.018,0.0012053449114885,0.004,0.0,1.0,1.0,605.0,,16.0,48.0,,,,-1
0.147,0.35,1.38,0.007,0.007,0.0421,0.0082,170.0,21.0,1.0,200.0,580.0,2.0,1.3096299958256328,1.358306689377657,0.0409595512214302,0.018,0.0830941423361074,0.0247458539220982,0.0095166535600258,0.0005124127782794,0.0021799206361548,0.0,1.0,0.0,513.0,623.0,27.4,72.9,-70.0,38.0,,-1
0.072,0.36,0.64,0.008,0.006,0.0436,0.0084,170.0,21.0,1.0,200.0,0.0,0.0,1.3960277699663026,4.711730388877859,0.7779304544946974,0.0815,0.1236909418434124,0.0034,0.0005,0.0005,0.0005,0.0,1.0,0.0,,,,,-40.0,100.0,,-1
0.066,0.35,1.36,0.007,0.008,0.0421,0.0082,170.0,21.0,1.0,200.0,580.0,2.0,1.5613879113946088,4.586779547567531,1.041083783275443,0.1154411598391186,0.0830941423361074,0.012996627980413,0.005285992630249,0.0020898819959474,0.023763771150072,0.0,1.0,0.0,455.0,540.0,31.2,77.9,-60.0,72.0,,-1
0.032,0.45,1.27,0.008,0.01,0.0321,0.0094,180.0,23.0,1.0,250.0,0.0,0.0,1.0591670128131172,0.0280331573846031,0.4724704287225336,0.018,0.1134382622165269,0.013,0.009,0.0014726350672719,0.0078692306400687,0.0,1.0,0.0,440.0,,,,-60.0,10.0,,-1
0.075,0.31,1.03,0.008,0.007,0.0394,0.0079,170.0,21.0,1.0,200.0,580.0,2.0,0.6809039621116213,1.358306689377657,0.3574187871302667,0.0005,0.3559662094727207,0.0092,0.0005,0.0005,0.0005,0.0,1.0,0.0,375.0,470.0,32.4,79.8,-56.0,100.0,,-1
0.07,0.16,1.17,0.013,0.02,0.0368,0.0108,625.0,72.24,4.4,200.0,0.0,0.0,0.4343912927665782,1.358306689377657,0.02,0.01,0.26,0.0060840002275717,0.0228583915788254,0.0002512905291579,0.0036047634723713,0.0,1.0,3.0,350.0,462.0,24.0,76.0,-20.0,168.0,,-1
0.08,0.25,1.35,0.009,0.017,0.0392,0.0122,550.0,28.0,3.6,100.0,0.0,0.0,0.09,0.07,0.01,0.01,0.14,0.01,0.012,0.001,0.02,0.0,1.0,1.0,547.0,635.0,15.0,66.0,-18.0,70.0,,-1
0.091,0.16,1.0,0.008,0.015,0.0666,0.052,180.0,34.0,1.0,175.0,750.0,8.0,0.0,9.3,0.98,0.19,0.0741861610141871,0.0220280089004135,0.0007689718058689,0.002443713017054,0.041,0.0,1.0,0.0,481.0,672.0,23.7,66.7,,,,-1
0.12,0.26,1.4,0.012,0.014,0.042,0.0138,650.0,33.0,3.3,300.0,600.0,0.75,0.057,0.05,0.009,0.056,0.106,0.005,0.014,0.0009792482444962,0.005,0.0,1.0,1.0,581.0,704.0,23.0,60.0,,,,-1
0.1,0.42,0.96,0.003,0.006,0.04,0.043,143.0,21.0,1.1,200.0,760.0,8.0,0.17,8.8,1.01,0.21,0.02,1e-06,1e-06,0.0019077137780659,0.09,0.0,1.0,0.0,,,,,20.0,44.0,,-1
0.073,0.34,0.66,0.007,0.007,0.0433,0.007,170.0,21.0,1.0,200.0,250.0,14.0,0.0,0.0,0.5,0.0005,0.0,0.0042,0.0005,0.0005,0.0005,0.0,0.0,0.0,483.0,565.0,27.2,78.0,-48.0,100.0,,-1
0.042,0.14,1.33,0.012,0.015,0.0735,0.0236,300.0,28.0,1.96,150.0,690.0,10.0,0.26,2.39,1.21,0.015,0.0187400471528506,0.0072459619501064,0.007,0.0002889817783347,0.0078692306400687,0.0,1.0,2.0,520.0,620.0,20.0,54.0,20.0,139.0,,-1
0.063,0.31,0.65,0.006,0.009,0.0472,0.0085,170.0,21.0,1.0,200.0,250.0,14.0,0.88,0.0,0.0,0.0005,0.0,0.0038,0.0005,0.0005,0.0005,0.0,0.0,0.0,423.0,501.0,31.8,77.0,-63.0,100.0,,-1
0.072,0.57,1.4,0.004,0.008,0.036,0.0038,170.0,21.0,1.0,200.0,0.0,0.0,1.9450613603712728,0.99503551047537,0.5289031013401382,0.2271163353272513,0.4440189118212289,0.008,0.064,0.0041404801931608,0.0078692306400687,0.0,1.0,0.0,,,,,-41.0,100.0,,-1
0.12,0.14,1.03,0.002,0.006,0.0166,0.0022,500.0,29.0,2.9,200.0,690.0,8.0,1.803206929509172,2.3,1.03,0.27,0.5473634880594025,0.0094063919292544,0.057864853205558,0.0034110439255346,0.02,1.0,0.0,1.0,,745.0,,,-20.0,149.0,,-1
0.07,0.08,0.98,0.01,0.01,0.0891,0.0097,300.0,28.0,2.04,150.0,690.0,10.0,0.27,2.07,1.07,0.015,0.245268649497159,0.0059729219396102,0.007,0.0002279257296722,0.0439677091325705,0.0,1.0,2.0,440.0,540.0,24.0,67.0,0.0,117.0,,-1
0.041,0.33,1.01,0.006,0.011,0.0421,0.0082,170.0,21.0,1.0,200.0,580.0,2.0,0.49,2.7631113928034208,0.7273475754488898,0.1951697395854898,0.2708290067105231,0.0089412089322704,0.0264830409316386,0.0026310181833289,0.0317496568738533,0.0,1.0,0.0,426.0,506.0,31.6,79.7,,,,-1
0.075,0.26,1.46,0.008,0.006,0.0418,0.0072,170.0,21.0,1.0,200.0,250.0,14.0,3.15,0.0,0.0,0.0005,0.0,0.0032,0.0005,0.0005,0.0005,0.0,0.0,0.0,604.0,680.0,20.0,71.9,-95.0,28.0,,-1
0.03,0.45,0.78,0.013,0.01,0.0336,0.0095,180.0,23.0,1.0,250.0,0.0,0.0,0.7930418665876717,1.079578205655324,0.5416847272542705,0.0364618390599268,0.5058580285441503,0.014,0.009,0.0021925134699891,0.0187651320415462,0.0,1.0,0.0,408.0,,,,20.0,212.0,,-1
0.08,0.25,0.8,0.01,0.01,0.0421,0.0082,525.0,30.0,1.75,210.0,700.0,20.0,0.03,2.3,1.05,0.01,0.02,0.0108072736933035,0.007,0.0003615461599848,0.0295079564109399,0.0,1.0,1.0,509.0,610.0,,,-30.0,141.0,,-1
0.09,0.37,1.03,0.004,0.01,0.047,0.037,180.0,23.0,1.3,175.0,740.0,2.0,0.05,8.8,1.03,0.25,0.01,0.01,0.01,0.0029410086859263,0.08,0.0,1.0,0.0,,,,,,,251.0,-1
0.088,0.37,1.59,0.011,0.01,0.0491,0.0077,180.0,23.0,1.0,250.0,0.0,0.0,0.297563103665845,0.0396693928152938,0.4724704287225336,0.018,0.1151836684782383,0.012,0.003,0.0007539759915845,0.0344200756202045,0.0,1.0,0.0,478.0,,,,20.0,174.0,,-1
0.076,0.33,1.04,0.007,0.006,0.0429,0.007,170.0,21.0,1.0,200.0,250.0,14.0,0.6885790882971127,1.4257817702718376,0.2622766329552085,0.061,0.025953066593282,0.0031,0.0005,0.0005,0.0005,0.0,1.0,0.0,509.0,576.0,25.6,77.4,,,,-1
0.1,0.42,0.91,0.004,0.008,0.039,0.041,146.0,22.0,1.1,200.0,760.0,8.0,0.17,8.9,0.98,0.21,0.03,1e-06,1e-06,0.0025273550239125,0.09,0.0,1.0,0.0,,,,,-20.0,10.0,,-1
0.082,0.18,0.75,0.014,0.02,0.0381,0.0109,625.0,72.24,4.4,200.0,0.0,0.0,0.5703551809175953,0.5543157203324373,0.02,0.005,0.22,0.0053469312906421,0.0075967797165244,1.8149902510980306e-05,0.0321791773055434,0.0,1.0,3.0,349.0,456.0,36.0,72.0,0.0,155.0,,-1
0.074,0.32,1.5,0.006,0.006,0.0375,0.0089,170.0,21.0,1.0,200.0,0.0,0.0,0.2128340265879234,2.3923841750949078,0.5632717882438165,0.0021972205896898,0.0830941423361074,0.0099,0.0008,0.0007984866246766,0.0353553519848715,0.0,1.0,0.0,,,,,-52.0,100.0,,-1
0.038,0.31,0.63,0.007,0.012,0.0421,0.0082,170.0,21.0,1.0,200.0,0.0,0.0,1.09,6.869298242641608,0.8176496542057449,0.1720819532128107,0.1411130260903504,0.0046530661185645,0.001995181371029,0.0011419191774237,0.0339031798881321,0.0,1.0,0.0,,,,,-38.0,100.0,,-1
0.074,0.29,1.49,0.006,0.013,0.0471,0.0072,170.0,21.0,1.0,200.0,0.0,0.0,0.1794934760654754,1.358306689377657,0.4724704287225336,0.018,0.0830941423361074,0.0005,0.0006,0.0007737474008898,0.0078692306400687,0.0,1.0,0.0,,,,,-41.0,28.0,,-1
0.11,0.28,1.39,0.009,0.017,0.0421,0.0082,650.0,33.0,3.3,300.0,0.0,0.0,0.065,0.069,0.008,0.032,0.12,0.005,0.018,0.0005516114903005,0.005,0.0,1.0,1.0,525.0,,31.0,62.0,,,,-1
0.058,0.33,0.63,0.007,0.007,0.0421,0.0082,170.0,21.0,1.0,200.0,580.0,2.0,0.7947903226802495,6.426959057787452,1.1539222530318856,0.1055241240773281,0.0830941423361074,0.0052671611403632,0.007,0.0011084409281403,0.0539148572626271,0.0,1.0,0.0,386.0,465.0,33.4,78.8,-60.0,13.0,,-1
0.07,0.47,0.85,0.013,0.024,0.0421,0.012,170.0,21.0,1.8,150.0,600.0,2.1,0.0,0.0,0.0,0.01,0.0,0.008,0.0043,0.0007737474008898,0.0,0.0,1.0,0.0,,,,,,,,-1
0.094,0.18,1.05,0.013,0.017,0.0511,0.01,550.0,28.0,3.6,100.0,0.0,0.0,0.1,0.05,0.01,0.01,0.11,0.01,0.005,0.001,0.01,0.0,1.0,1.0,380.0,486.0,22.0,75.0,1.0,70.0,,-1
0.079,0.57,1.32,0.004,0.008,0.0422,0.0052,170.0,21.0,1.0,200.0,0.0,0.0,2.1221524941052974,1.358306689377657,0.4338403126222407,0.2150766789642926,0.8818309094456445,0.0038,0.061,0.0009291677391291,0.0075375952821118,0.0,1.0,0.0,,,,,-38.0,100.0,,-1
0.075,0.3,1.31,0.008,0.006,0.0441,0.0081,170.0,21.0,1.0,200.0,250.0,14.0,0.2128340265879234,1.358306689377657,0.094246206932152,0.0005,0.0830941423361074,0.0005,0.0005,0.0005,0.0005,0.0,1.0,0.0,420.0,523.0,26.4,77.0,,,,-1
0.074,0.27,1.11,0.009,0.024,0.0556,0.0113,290.0,29.0,2.0,150.0,690.0,10.0,0.17,2.3,0.96,0.018,0.1507205848771532,0.0081719301990741,0.007,0.0014601206281911,0.0100856992202528,0.0,1.0,2.0,595.0,675.0,24.0,69.0,-20.0,12.0,,-1
0.1,0.35,1.54,0.009,0.016,0.042,0.0138,650.0,33.0,3.3,300.0,600.0,0.75,0.06,0.049,0.18,0.057,0.11,0.005,0.016,8.336419182273841e-05,0.005,0.0,1.0,1.0,593.0,692.0,26.0,65.0,,,,-1
0.08,0.68,1.94,0.013,0.015,0.0132,0.0055,700.0,32.0,4.8,200.0,0.0,0.0,1.54,0.05,0.01,0.01,0.85,0.029,0.027,0.0044,0.0314994772930428,0.0,1.0,1.0,546.0,869.0,21.0,28.0,55.0,35.0,,-1
0.07,0.35,0.65,0.008,0.01,0.0504,0.0078,170.0,21.0,1.0,200.0,250.0,14.0,0.0,1.01,0.0,0.0005,0.0,0.0005,0.0005,0.0005,0.0005,0.0,0.0,0.0,481.0,559.0,22.0,75.0,-40.0,100.0,,-1
0.076,0.34,1.36,0.005,0.011,0.0476,0.0057,170.0,21.0,1.0,200.0,250.0,14.0,0.2128340265879234,2.051417543783566,0.4602504732110111,0.085790577556419,0.0830941423361074,0.0005,0.015,0.0004104076067133,2.6938970930390563e-05,0.0,1.0,0.0,437.0,527.0,24.6,78.9,,,,-1
0.07,0.32,1.48,0.005,0.006,0.0373,0.0075,170.0,21.0,1.0,200.0,250.0,14.0,0.2128340265879234,4.910681265549885,0.8295787451297518,0.068655774713986,0.0830941423361074,0.0055,0.0033973942005328,0.0003388062774805,0.0449750292337584,0.0,1.0,4.0,488.0,549.0,32.4,78.8,,,,-1
0.1,0.28,0.82,0.012,0.014,0.0258,0.0045,900.0,33.0,4.8,100.0,200.0,1.0,0.0,0.0,0.0,0.0,0.0,0.0134227491413991,0.02,0.0013631662900678,0.0,0.0,1.0,1.0,337.0,477.0,32.6,71.0,,,,-1
0.046,0.3,0.93,0.008,0.012,0.0421,0.0082,170.0,21.0,1.0,200.0,0.0,0.0,0.2128340265879234,2.38,1.2570815797547326,0.018,0.0830941423361074,0.0213826357934607,0.000108930173461,0.0003646652378356,0.0230022943818222,0.0,1.0,0.0,,,,,16.0,100.0,,-1
0.08,0.25,0.8,0.01,0.01,0.0421,0.0082,525.0,30.0,1.75,210.0,700.0,20.0,0.03,2.3,1.05,0.01,0.02,0.0166663224395545,0.0140063245808978,0.001183823252089,0.0363010336113931,0.0,1.0,1.0,507.0,613.0,,,-30.0,170.0,,-1
0.042,0.28,1.37,0.007,0.012,0.0421,0.0082,170.0,21.0,2.2,200.0,0.0,0.0,0.4004348444942661,1.6624094862116623,0.5099783518947809,0.032449453864871,0.3552013466320693,0.0054203576102871,0.0088731074058704,0.0003160747530367,0.0078692306400687,0.0,1.0,0.0,,,,,-57.0,100.0,,-1
0.079,0.57,1.32,0.004,0.008,0.0422,0.0048,170.0,21.0,1.0,200.0,0.0,0.0,0.6203538142470477,1.358306689377657,0.4724704287225336,0.0005,0.3749095059248045,0.0038,0.061,0.0005,0.0005,0.0,1.0,0.0,,,,,-74.0,28.0,,-1
0.076,0.25,1.45,0.008,0.006,0.0457,0.0078,170.0,21.0,1.0,200.0,250.0,14.0,0.0,0.0,0.5,0.0005,0.0,0.0005,0.0005,0.0005,0.0005,0.0,0.0,0.0,523.0,610.0,19.4,75.0,-4.0,100.0,,-1
0.032,0.45,2.05,0.002,0.01,0.032,0.0119,180.0,23.0,1.0,250.0,0.0,0.0,0.1299792746400004,2.321020443978058,0.3196599245445554,0.0510633188739869,0.2478343726159225,0.012,0.009,0.0005934343625463,0.0347994716196061,0.0,1.0,0.0,506.0,,,,-60.0,57.0,,-1
0.065,0.34,0.97,0.007,0.008,0.0421,0.0082,170.0,21.0,1.0,200.0,580.0,2.0,0.0629638809505747,1.358306689377657,0.3353485367361022,0.018,0.1258320060781119,0.0011461488312719,0.0024820911917336,0.0007737474008898,0.0078692306400687,0.0,1.0,0.0,418.0,500.0,35.0,80.6,-20.0,201.0,,-1
0.071,0.39,1.36,0.005,0.009,0.0381,0.0052,170.0,21.0,1.0,200.0,250.0,14.0,0.2128340265879234,1.6796339443327764,0.7417646502788818,0.0038282869510588,0.0014207983242938,0.0092,0.016,0.0008341241931391,0.0260493023919847,0.0,1.0,0.0,481.0,545.0,30.6,81.4,,,,-1
0.037,0.29,0.6,0.006,0.009,0.0421,0.0082,170.0,21.0,1.0,200.0,250.0,14.0,0.2128340265879234,1.358306689377657,0.4724704287225336,0.018,0.0769134043043662,0.0085549733767797,0.0038600903634798,0.0007737474008898,0.0078692306400687,0.0,1.0,0.0,401.0,466.0,32.0,81.5,,,,-1
0.049,0.32,1.41,0.007,0.014,0.0421,0.0082,170.0,21.0,1.0,200.0,250.0,14.0,2.32,0.2717955716154326,0.0971594541319889,0.0820271652245344,0.3877703897944282,0.0156697221503008,0.020026729785304,0.0014523145580014,0.0056676780027337,0.0,1.0,0.0,567.0,635.0,23.6,72.7,,,,-1
0.047,0.42,1.0,0.015,0.016,0.0695,0.0165,300.0,28.0,2.08,150.0,690.0,10.0,0.17,2.29,1.04,0.018,0.0830941423361074,0.0124429554136034,0.007,0.0007601759492551,0.0048173913674118,0.0,1.0,2.0,537.0,620.0,11.0,24.0,-40.0,12.0,,-1
0.071,0.4,0.64,0.008,0.006,0.0411,0.0088,170.0,21.0,1.0,200.0,0.0,0.0,1.5122893143253515,1.4884865117347497,0.6170936298604484,0.0435,0.0830941423361074,0.0036,0.0005,0.0005,0.0005,0.0,1.0,0.0,,,,,-43.0,100.0,,-1
0.07,0.33,0.64,0.007,0.004,0.0413,0.0085,170.0,21.0,1.0,200.0,0.0,0.0,0.2128340265879234,2.1313503637366216,0.6083922895920213,0.0007,0.0932698482129123,0.0042,0.0005,0.0005,0.045,0.0,1.0,0.0,,,,,-7.0,100.0,,-1
0.076,0.27,1.48,0.007,0.008,0.0454,0.0081,170.0,21.0,1.0,200.0,250.0,14.0,0.0,0.0,0.0,0.0005,0.53,0.0022,0.0005,0.0005,0.0005,0.0,0.0,0.0,495.0,557.0,27.6,78.9,-57.0,100.0,,-1
0.11,0.27,1.47,0.008,0.012,0.048,0.0139,650.0,33.0,3.3,300.0,600.0,0.75,0.07,0.054,0.22,0.095,0.072,0.005,0.022,0.0005433822570308,0.005,0.0,1.0,1.0,648.0,735.0,25.0,65.0,,,,-1
0.044,0.32,1.45,0.007,0.013,0.0421,0.0082,170.0,21.0,1.0,200.0,580.0,2.0,0.2128340265879234,0.24,0.0084697436038695,0.0242001002495356,0.1930277482225537,0.0114953735587597,0.007,0.0007412392253259,0.0034573968978377,0.0,1.0,0.0,468.0,559.0,28.0,76.9,,,,-1
0.055,0.35,1.93,0.007,0.011,0.0421,0.0082,170.0,21.0,0.6,200.0,250.0,14.0,0.2128340265879234,1.9205469980955925,0.4724704287225336,0.0254584614867498,0.0830941423361074,0.0059729219396102,0.007,0.0007737474008898,0.0018343368644485,0.0,1.0,0.0,587.0,633.0,24.2,76.9,,,,-1
0.11,0.36,2.18,0.008,0.011,0.0342,0.0074,180.0,23.0,1.0,250.0,0.0,0.0,0.6093897038495427,2.0430677038626484,0.8165834728466375,0.018,0.0830941423361074,0.012,0.003,0.0011272949620446,0.0052166667549792,0.0,1.0,0.0,617.0,,,,-60.0,52.0,,-1
0.06,0.32,1.23,0.002,0.002,0.038,0.008,163.0,25.0,1.2,175.0,740.0,2.0,1.01,8.4,0.89,0.22,0.01,0.01,0.01,0.0032384262816286,0.03,0.0,1.0,0.0,,,,,,,266.0,-1
0.075,0.36,1.48,0.007,0.006,0.039,0.0082,170.0,21.0,1.0,150.0,580.0,2.0,0.2128340265879234,0.8859774799825517,0.3795176331426029,0.0028261685277855,0.11,0.004,0.026503148918244,0.0002180240439415,0.0257499156077974,0.0,1.0,0.0,462.0,548.0,29.8,77.9,,,,-1
0.077,0.29,1.76,0.007,0.007,0.0396,0.0081,170.0,21.0,1.0,200.0,580.0,2.0,1.8137976121162973,1.981240414863552,0.6498622630011202,0.0005,0.482318639382635,0.0105,0.0005,0.0005,0.0005,0.0,1.0,0.0,429.0,532.0,27.4,78.9,-57.0,100.0,,-1
0.03,0.45,0.78,0.013,0.01,0.0336,0.0095,180.0,23.0,1.0,250.0,0.0,0.0,0.6600974954049056,5.899018634380184,1.3573680096229983,0.0956985575553659,0.1961313640736889,0.014,0.009,0.0021003038266062,0.0483248513729356,0.0,1.0,0.0,408.0,,,,-60.0,5.0,,-1
0.11,0.33,1.41,0.019,0.023,0.0421,0.0082,450.0,30.0,1.9,300.0,0.0,0.0,0.065,0.082,0.016,0.0622601442050908,0.19,0.0068648204586664,0.024,0.0018449651041213,0.018,0.0,1.0,1.0,420.0,560.0,25.0,,,,,-1
0.079,0.29,1.79,0.006,0.007,0.0406,0.0105,170.0,21.0,1.0,200.0,0.0,0.0,0.2128340265879234,2.2966921676815417,0.5485737658286443,0.0004,0.221782666966845,0.0033,0.0005,0.0005,0.0895,0.0,1.0,0.0,,,,,-6.0,100.0,,-1
0.072,0.24,1.32,0.006,0.008,0.0397,0.0068,170.0,21.0,1.0,200.0,0.0,0.0,1.2245810484939952,9.070486053095165,1.696122703863784,0.1880509936360466,0.0924326206310602,0.018,0.0047,0.0023534914745398,0.0349782312374439,0.0,1.0,0.0,,,,,-35.0,100.0,,-1
0.095,0.35,0.9,0.008,0.02,0.0269,0.0054,450.0,30.0,2.025,250.0,200.0,1.0,0.0,0.0,0.0,0.0,0.0,0.0152742154734588,0.017,0.0007737474008898,0.0,0.0,1.0,1.0,394.0,496.0,34.2,78.0,,,,-1
0.076,0.37,1.36,0.005,0.009,0.0422,0.0054,170.0,21.0,1.0,200.0,0.0,0.0,0.1548674476407455,1.358306689377657,0.4885656833753687,0.0005,0.2456993995365209,0.0036,0.019,0.0005,0.0005,0.0,1.0,0.0,,,,,-58.0,100.0,,-1
0.13,0.17,0.73,0.003,0.008,0.0421,0.0082,450.0,26.0,2.8,225.0,690.0,14.0,0.06,2.3,1.0,0.021,0.08,0.001,0.014,0.0007737474008898,0.001,0.0,1.0,5.0,437.0,585.0,23.0,,,,,-1
0.1,0.42,0.91,0.004,0.008,0.039,0.041,146.0,22.0,1.1,200.0,760.0,8.0,0.17,8.9,0.98,0.21,0.03,1e-06,1e-06,0.0028168510084703,0.09,0.0,1.0,0.0,,,,,40.0,83.0,,-1
0.077,0.26,1.36,0.007,0.007,0.041,0.0079,170.0,21.0,1.0,200.0,580.0,2.0,0.2128340265879234,3.504745262190048,1.0991178974167035,0.0425,0.0830941423361074,0.0029,0.0005,0.0005,0.0005,0.0,1.0,0.0,526.0,594.0,26.0,76.0,-62.0,100.0,,-1
0.043,0.31,0.95,0.007,0.01,0.0421,0.0082,170.0,21.0,1.0,200.0,580.0,2.0,0.9162619390339192,0.53,0.4727064593288871,0.0418621274649609,0.4406013451427191,0.0021104104552184,0.0243441981997738,0.0008137870589973,0.0119426736434675,0.0,1.0,0.0,460.0,536.0,28.8,77.0,-35.0,100.0,,-1
0.055,0.48,1.62,0.011,0.021,0.0371,0.0093,170.0,21.0,1.8,100.0,250.0,16.0,0.02,4.563995708375124,0.54,0.0863243962152908,0.02,0.0059729219396102,0.0021941748559479,0.0001693793090616,0.0410282741242874,0.0,1.0,0.0,673.0,737.0,,,,,,-1
0.071,0.36,1.46,0.004,0.006,0.04,0.0085,170.0,21.0,1.0,200.0,0.0,0.0,0.2128340265879234,5.522626334088906,0.5837219372506912,0.1205796476791367,0.0830941423361074,0.0022,0.007,0.0013325410311934,0.0150226718231709,0.0,1.0,4.0,,,,,-82.0,28.0,,-1
0.053,0.35,1.83,0.007,0.012,0.0421,0.0082,170.0,21.0,1.0,200.0,580.0,2.0,1.06,1.9424332403954676,0.1726670862368716,0.0563627332302557,0.0464086256174721,0.0139455662378265,0.0119726793699694,0.0014187304206731,0.0252113281661791,0.0,1.0,0.0,521.0,612.0,26.0,74.0,1.0,100.0,,-1
0.098,0.39,1.63,0.008,0.017,0.033,0.039,450.0,30.0,2.0,200.0,760.0,2.0,0.79,8.6,0.98,0.2,0.0830941423361074,0.0159680032557311,0.0018272692563146,0.0033820922023544,0.05,0.0,1.0,1.0,825.0,,,,,,,-1
0.06,0.53,1.15,0.013,0.015,0.0421,0.01,170.0,21.0,1.8,150.0,0.0,0.0,0.0,0.02,0.0,0.0,0.0,0.0,0.0057,0.000421438884309,0.0,0.0,1.0,0.0,553.3,626.9,25.0,70.4,,,194.0,-1
0.051,0.36,1.79,0.007,0.013,0.0421,0.0082,170.0,21.0,1.0,200.0,580.0,2.0,3.42,1.1889861441446414,0.6698634849513059,0.0675593566775293,0.155145453956653,0.0149310099652882,0.0128846045248375,0.0017568549819893,0.0012092910693386,0.0,1.0,0.0,662.0,745.0,24.0,67.5,,,,-1
0.04,0.24,0.98,0.005,0.012,0.021,0.008,670.0,34.0,5.3,200.0,0.0,0.0,0.53,0.4,0.27,0.0807915552752244,0.82,0.009,0.013,0.0025,0.019,0.0,1.0,1.0,541.0,,,,,,209.0,-1
0.075,0.34,1.02,0.007,0.006,0.0417,0.0079,170.0,21.0,1.0,200.0,580.0,2.0,0.3544727213094844,4.081737234368202,0.784901008275893,0.0005,0.5391244175978056,0.0037,0.0005,0.0005,0.0985,0.0,1.0,0.0,603.0,676.0,19.8,70.8,8.0,100.0,,-1
0.046,0.32,1.81,0.007,0.015,0.0421,0.0082,170.0,21.0,1.0,200.0,580.0,2.0,2.33,2.1420891196412715,0.8384719915799164,0.133625161680306,0.1634278948779879,0.0096283313472055,0.0013599612508333,0.0022281285689327,0.0024064880532991,0.0,1.0,0.0,574.0,665.0,26.4,70.7,,,,-1
0.12,0.14,1.03,0.002,0.006,0.0166,0.0022,500.0,29.0,2.9,200.0,690.0,8.0,1.139490111832819,2.3,1.03,0.27,0.2169031970359374,0.0045639028051604,0.0242567230901799,0.0018422926702326,0.02,1.0,0.0,1.0,,745.0,,,-20.0,172.0,,-1
0.11,0.51,1.1,0.007,0.013,0.05,0.04,115.0,23.0,1.0,175.0,720.0,8.0,0.08,8.9,1.0,0.18,0.03,0.01,0.01,0.0031631784999892,0.09,0.0,1.0,0.0,,,,,,,254.0,-1
0.059,0.33,1.09,0.008,0.01,0.031,0.0064,180.0,23.0,1.0,250.0,0.0,0.0,0.2128340265879234,2.6459519280155464,0.4724704287225336,0.0247354940016998,0.0830941423361074,0.01,0.007,0.0010536556526288,0.0197376075245605,0.0,1.0,0.0,430.0,,,,-20.0,124.0,,-1
0.074,0.29,1.49,0.006,0.013,0.0471,0.0072,170.0,21.0,1.0,200.0,250.0,14.0,0.2128340265879234,1.387258715438138,0.8095830445700944,0.018,0.094715278512229,0.0005,0.0006,0.0007737474008898,0.0196064930485087,0.0,1.0,0.0,431.0,527.0,29.6,78.0,,,,-1
0.077,0.26,1.73,0.007,0.008,0.0423,0.0072,170.0,21.0,1.0,200.0,0.0,0.0,0.5701206770393243,0.5167479458987442,1.1590109247757452,0.0235,0.3042436982023184,0.0027,0.0005,0.0005,0.0005,0.0,1.0,0.0,,,,,-62.0,100.0,,-1
0.078,0.31,1.04,0.007,0.006,0.0429,0.0048,170.0,21.0,1.0,200.0,0.0,0.0,0.1364947064373323,0.6633288140878234,0.4724704287225336,0.044,0.0830941423361074,0.0032,0.0005,0.0005,0.0005,0.0,1.0,0.0,,,,,-63.0,100.0,,-1
0.037,0.3,0.65,0.009,0.011,0.0421,0.0082,170.0,21.0,1.0,200.0,250.0,14.0,3.5,3.306062951705892,0.8752850776558805,0.160442977138105,0.0830941423361074,0.0117963386543237,0.0099948748085095,0.0022575788295609,0.027924651188933,0.0,1.0,0.0,479.0,561.0,30.4,76.6,,,,-1
0.071,0.4,0.64,0.008,0.006,0.0411,0.0088,170.0,21.0,1.0,200.0,580.0,2.0,0.2128340265879234,3.2810505065665247,0.3509100860980727,0.0435,0.0830941423361074,0.0036,0.0005,0.0005,0.0005,0.0,1.0,0.0,446.0,526.0,,76.0,-30.0,100.0,,-1
0.073,0.39,1.55,0.012,0.018,0.0463,0.0072,650.0,30.0,2.925,250.0,200.0,1.0,0.0,0.0,0.0,0.0,0.0,0.006846891486309,0.022,0.0003010153057405,0.0,0.0,1.0,1.0,435.0,546.0,27.0,73.0,,,,-1
0.077,0.32,1.05,0.008,0.006,0.04,0.0072,170.0,21.0,1.0,200.0,0.0,0.0,0.3160623475791297,2.573072708605102,0.6558737779167236,0.085,0.2261006316967839,0.0034,0.0005,0.0005,0.0005,0.0,1.0,0.0,,,,,-60.0,100.0,,-1
0.054,0.33,1.72,0.007,0.014,0.0421,0.0082,170.0,21.0,1.0,200.0,0.0,0.0,1.0049058164657858,2.36,0.7356296316123238,0.0318339795920832,0.0830941423361074,0.018469268400163,0.0026155094668977,0.0013836574641654,0.0262708915377362,0.0,1.0,0.0,,,,,24.0,100.0,,-1
0.12,0.43,0.86,0.011,0.014,0.0329,0.0054,180.0,23.0,1.0,250.0,0.0,0.0,0.2382210947466424,1.0686257468116884,0.4724704287225336,0.0044174357483426,0.2541132281365741,0.015,0.005,0.0012901589483457,0.0271651448766005,0.0,1.0,0.0,445.0,,,,0.0,183.0,,-1
0.047,0.31,1.0,0.008,0.015,0.0421,0.0082,170.0,21.0,1.0,150.0,0.0,0.0,0.2128340265879234,5.700256307667359,1.0921209838350214,0.0578827144614954,0.0954669548305284,0.0153998190812908,0.007,0.0010519669220669,0.0451000456075261,0.0,1.0,0.0,454.0,519.0,29.0,78.8,-35.0,100.0,,-1
0.079,0.33,1.37,0.007,0.006,0.0417,0.0097,170.0,21.0,1.0,200.0,580.0,2.0,0.7653905959201214,1.358306689377657,0.1854900160315404,0.0004,0.5636160358494297,0.0034,0.0005,0.0005,0.0105,0.0,1.0,0.0,500.0,578.0,24.8,76.0,-61.0,100.0,,-1
0.16,0.12,1.04,0.027,0.012,0.042,0.0067,650.0,33.0,3.3,300.0,0.0,0.0,0.027,0.02,0.15,0.005,0.041,0.005,0.009,4.565459488860253e-05,0.005,0.0,1.0,1.0,405.0,577.0,20.0,32.0,,,,-1
0.076,0.3,1.36,0.008,0.006,0.037,0.0084,170.0,21.0,1.0,200.0,0.0,0.0,0.1211841501374264,2.1282257616208757,0.6154600347881403,0.0004,0.3360172388324745,0.0033,0.0005,0.0005,0.0235,0.0,1.0,0.0,,,,,-45.0,100.0,,-1
0.037,0.3,0.65,0.008,0.012,0.0421,0.0082,170.0,21.0,1.0,200.0,250.0,14.0,0.0,1.358306689377657,0.8700498999863786,0.018,0.1836071102106993,0.0170157749600125,0.0296203254399932,0.0017385908040584,0.0078692306400687,0.0,1.0,0.0,392.0,466.0,31.9,80.6,,,,-1
0.068,0.32,1.49,0.006,0.006,0.039,0.0082,170.0,21.0,1.0,150.0,0.0,0.0,0.9329596759374106,0.35688786132404,1.1276934909945024,0.0751121986000565,0.66,0.004,0.0076687253465265,0.001543369675196,0.0244320532484073,0.0,1.0,0.0,513.0,593.0,28.6,77.0,,,,-1
0.05,0.25,1.15,0.015,0.024,0.0421,0.014,170.0,21.0,2.4,200.0,600.0,2.1,0.0,0.0,0.0,0.004,0.12,0.003,0.0105,0.0007737474008898,0.005,0.0,1.0,1.0,387.5,482.7,29.5,70.5,,,154.0,-1
0.053,0.35,1.83,0.007,0.012,0.0421,0.0082,170.0,21.0,1.0,200.0,250.0,14.0,1.06,3.646547539415333,0.0637382352416259,0.115635570016028,0.2749065310254593,0.0173421944780674,0.0224593275740945,0.0017341800098231,0.0202031270651778,0.0,1.0,0.0,566.0,641.0,26.4,76.0,,,,-1
0.089,0.35,1.18,0.011,0.01,0.0404,0.0073,180.0,23.0,1.0,250.0,0.0,0.0,0.2128340265879234,5.136777412882379,0.2910782743881236,0.143784337252743,0.0830941423361074,0.012,0.008,0.0030703748845585,0.0330741654794315,0.0,1.0,0.0,450.0,,,,-40.0,117.0,,-1
0.14,0.38,1.65,0.028,0.01,0.0421,0.0082,650.0,33.0,3.3,300.0,600.0,0.75,0.2311495939923691,1.378708091979321,0.5,0.005,0.0403452405075976,0.0,0.0010572815052866,0.0007737474008898,0.0,0.0,1.0,1.0,644.0,714.0,34.0,63.0,,,,-1
0.076,0.33,1.04,0.007,0.006,0.0429,0.007,170.0,21.0,1.0,200.0,0.0,0.0,1.0582401846530571,1.350295079319954,0.5533597642815027,0.061,0.0426567408106957,0.0031,0.0005,0.0005,0.0005,0.0,1.0,0.0,,,,,-59.0,100.0,,-1
0.07,0.08,0.98,0.01,0.01,0.0891,0.0097,300.0,28.0,2.04,150.0,690.0,10.0,0.27,2.07,1.07,0.015,0.0830941423361074,0.0197108982948994,0.0196427479268546,0.0011565621403088,0.0505124911318697,0.0,1.0,2.0,440.0,540.0,24.0,67.0,20.0,179.0,,-1
0.069,0.45,1.36,0.005,0.008,0.0374,0.0044,170.0,21.0,1.0,200.0,250.0,14.0,0.2128340265879234,0.567316581732003,0.8781798140631849,0.0337869303293133,0.075574142865167,0.0063,0.028,0.0007410888625036,0.015507113006858,0.0,1.0,0.0,474.0,540.0,28.0,80.7,,,,-1
0.08,0.37,1.42,0.006,0.009,0.0439,0.0054,170.0,21.0,1.0,200.0,0.0,0.0,0.2128340265879234,1.358306689377657,0.002447651658563,0.0005,0.0720261689675634,0.0043,0.012,0.0005,0.0005,0.0,1.0,0.0,,,,,-86.0,28.0,,-1
0.045,0.31,1.39,0.005,0.007,0.0421,0.0082,170.0,21.0,1.0,200.0,580.0,2.0,0.4666337955035899,0.6499190342497287,0.5577892594856081,0.0476754625842747,0.0287783558102237,0.0059729219396102,0.0210223432634452,0.0011922399404451,0.0327575338465184,0.0,1.0,0.0,414.0,502.0,31.0,80.6,-50.0,129.0,,-1
