Repository: irenedagherr/ApprentissageAutomatiqueProjet

## Description

Ce projet vise à prédire la qualité des soudures sur des aciers en utilisant des données publiques issues de Welddb [(Welddb)](https://www.phase-trans.msm.cam.ac.uk/map/data/materials/welddb-b.html). En automatisant l'évaluation de la qualité des soudures à l'aide de techniques de machine learning, nous cherchons à extraire des connaissances des données disponibles afin d’identifier des modèles nouveaux qui pourraient améliorer la qualité des soudures. La qualité des soudures est un facteur essentiel pour de nombreux secteurs industriels, notamment dans les industries aérospatiale, automobile et de la construction.

File: 4 - Dataset/weld_data.csv (part 4 of 8)
Carbon concentration (weight%),Silicon concentration (weight%),Manganese concentration (weight%),Sulphur concentration (weight%),Phosphorus concentration (weight%),Nickel concentration (weight%),Chromium concentration (weight%),Molybdenum concentration (weight%),Vanadium concentration (weight%),Copper concentration (weight%),Cobalt concentration (weight%),Tungsten concentration (weight%),Oxygen concentration (ppm),Titanium concentration (ppm),Nitrogen concentration (ppm),Aluminium concentration (ppm),Boron concentration (ppm),Niobium concentration (ppm),Tin concentration (ppm),Arsenic concentration (ppm),Antimony concentration (ppm),Current (A),Voltage (V),AC or DC,Electrode positive or negative,Heat input (kJ/mm),Interpass temperature (deg C),Type of weld,Post weld heat treatment temperature (deg C),Post weld heat treatment time (hours),Yield strength (MPa),Ultimate tensile strength (MPa),Elongation (%),Reduction of Area (%),Charpy temperature (deg C),Charpy impact toughness (J),Hardness (kg/mm2),50 % FATT,Primary ferrite in microstructure (%),Ferrite with second phase (%),Acicular ferrite (%),Martensite (%),Ferrite with carbide aggregate (%),Weld ID
0.075,0.29,1.75,0.006,0.005,-1,-1,-1,-1,-1,-1,-1,272.0,255.0,96.0,-1,-1,-1,-1,-1,-1,170.0,21.0,0,1,1.0,200.0,4,250.0,14.0,588.0,654.0,26.4,72.0,-1,-1,-1,-1,-1,-1,-1,-1,-1,Evans-Ti/CMn-1992-S4.8
0.075,0.29,1.75,0.006,0.005,-1,-1,-1,-1,-1,-1,-1,272.0,255.0,96.0,-1,-1,-1,-1,-1,-1,170.0,21.0,0,1,1.0,200.0,4,0.0,0.0,-1,-1,-1,-1,-80,28.0,-1,-1,-1,-1,-1,-1,-1,Evans-Ti/CMn-1992-S4.8ch1
0.075,0.29,1.75,0.006,0.005,-1,-1,-1,-1,-1,-1,-1,272.0,255.0,96.0,-1,-1,-1,-1,-1,-1,170.0,21.0,0,1,1.0,200.0,4,0.0,0.0,-1,-1,-1,-1,-55,100.0,-1,-1,-1,-1,-1,-1,-1,Evans-Ti/CMn-1992-S4.8ch2
0.075,0.29,1.75,0.006,0.005,-1,-1,-1,-1,-1,-1,-1,272.0,255.0,96.0,-1,-1,-1,-1,-1,-1,170.0,21.0,0,1,1.0,200.0,4,0.0,0.0,-1,-1,-1,-1,-1,-1,-1,-1,16.0,6.0,78.0,0.0,0.0,Evans-Ti/CMn-1992-S4.8mic
0.074,0.35,0.63,0.009,0.007,-1,-1,-1,0.0005,-1,-1,-1,472.0,8.0,66.0,5.0,5.0,5.0,-1,-1,-1,170.0,21.0,0,1,1.0,200.0,0,250.0,14.0,404.0,494.0,32.4,76.0,-1,-1,-1,-1,-1,-1,-1,-1,-1,Evans-Ti/Mn-1992-A8aw
0.074,0.35,0.63,0.009,0.007,-1,-1,-1,0.0005,-1,-1,-1,472.0,8.0,66.0,5.0,5.0,5.0,-1,-1,-1,170.0,21.0,0,1,1.0,200.0,0,0.0,0.0,-1,-1,-1,-1,-46,100.0,-1,-1,20.0,67.0,9.0,0.0,4.0,Evans-Ti/Mn-1992-A8awch
0.074,0.35,0.63,0.009,0.007,-1,-1,-1,0.0005,-1,-1,-1,472.0,8.0,66.0,5.0,5.0,5.0,-1,-1,-1,170.0,21.0,0,1,1.0,200.0,0,580.0,2.0,333.0,450.0,30.4,78.9,-53,100.0,-1,-1,-1,-1,-1,-1,-1,Evans-Ti/Mn-1992-A8ht
0.074,0.35,0.65,0.005,0.004,-1,-1,-1,0.0005,-1,-1,-1,426.0,36.0,73.0,5.0,5.0,5.0,-1,-1,-1,170.0,21.0,0,1,1.0,200.0,0,250.0,14.0,402.0,494.0,33.3,77.5,-1,-1,-1,-1,-1,-1,-1,-1,-1,Evans-Ti/Mn-1992-A36aw
0.074,0.35,0.65,0.005,0.004,-1,-1,-1,0.0005,-1,-1,-1,426.0,36.0,73.0,5.0,5.0,5.0,-1,-1,-1,170.0,21.0,0,1,1.0,200.0,0,0.0,0.0,-1,-1,-1,-1,-45,100.0,-1,-1,19.0,51.0,26.0,0.0,4.0,Evans-Ti/Mn-1992-A36awch
0.074,0.35,0.65,0.005,0.004,-1,-1,-1,0.0005,-1,-1,-1,426.0,36.0,73.0,5.0,5.0,5.0,-1,-1,-1,170.0,21.0,0,1,1.0,200.0,0,580.0,2.0,329.0,447.0,36.4,80.5,-55,100.0,-1,-1,-1,-1,-1,-1,-1,Evans-Ti/Mn-1992-A36ht
0.075,0.35,0.66,0.009,0.007,-1,-1,-1,0.0005,-1,-1,-1,396.0,96.0,71.0,5.0,5.0,5.0,-1,-1,-1,170.0,21.0,0,1,1.0,200.0,0,250.0,14.0,396.0,492.0,30.2,78.0,-1,-1,-1,-1,-1,-1,-1,-1,-1,Evans-Ti/Mn-1992-A96aw
0.075,0.35,0.66,0.009,0.007,-1,-1,-1,0.0005,-1,-1,-1,396.0,96.0,71.0,5.0,5.0,5.0,-1,-1,-1,170.0,21.0,0,1,1.0,200.0,0,0.0,0.0,-1,-1,-1,-1,-40,100.0,-1,-1,14.0,46.0,35.0,0.0,5.0,Evans-Ti/Mn-1992-A96awch
0.075,0.35,0.66,0.009,0.007,-1,-1,-1,0.0005,-1,-1,-1,396.0,96.0,71.0,5.0,5.0,5.0,-1,-1,-1,170.0,21.0,0,1,1.0,200.0,0,580.0,2.0,351.0,457.0,31.6,79.8,-54,100.0,-1,-1,-1,-1,-1,-1,-1,Evans-Ti/Mn-1992-A96ht
0.076,0.38,0.67,0.009,0.007,-1,-1,-1,0.0005,-1,-1,-1,362.0,160.0,70.0,5.0,5.0,5.0,-1,-1,-1,170.0,21.0,0,1,1.0,200.0,0,250.0,14.0,410.0,494.0,31.4,78.9,-1,-1,-1,-1,-1,-1,-1,-1,-1,Evans-Ti/Mn-1992-A160aw
0.076,0.38,0.67,0.009,0.007,-1,-1,-1,0.0005,-1,-1,-1,362.0,160.0,70.0,5.0,5.0,5.0,-1,-1,-1,170.0,21.0,0,1,1.0,200.0,0,0.0,0.0,-1,-1,-1,-1,-36,100.0,-1,-1,19.0,44.0,35.0,0.0,2.0,Evans-Ti/Mn-1992-A160awch
0.076,0.38,0.67,0.009,0.007,-1,-1,-1,0.0005,-1,-1,-1,362.0,160.0,70.0,5.0,5.0,5.0,-1,-1,-1,170.0,21.0,0,1,1.0,200.0,0,580.0,2.0,365.0,465.0,30.4,79.8,-56,100.0,-1,-1,-1,-1,-1,-1,-1,Evans-Ti/Mn-1992-A160ht
0.078,0.44,0.71,0.006,0.008,-1,-1,-1,0.0005,-1,-1,-1,306.0,225.0,76.0,5.0,5.0,5.0,-1,-1,-1,170.0,21.0,0,1,1.0,200.0,0,250.0,14.0,440.0,523.0,31.4,77.0,-1,-1,-1,-1,-1,-1,-1,-1,-1,Evans-Ti/Mn-1992-A225aw
0.078,0.44,0.71,0.006,0.008,-1,-1,-1,0.0005,-1,-1,-1,306.0,225.0,76.0,5.0,5.0,5.0,-1,-1,-1,170.0,21.0,0,1,1.0,200.0,0,0.0,0.0,-1,-1,-1,-1,-40,100.0,-1,-1,16.0,47.0,34.0,0.0,3.0,Evans-Ti/Mn-1992-A225awch
0.078,0.44,0.71,0.006,0.008,-1,-1,-1,0.0005,-1,-1,-1,306.0,225.0,76.0,5.0,5.0,5.0,-1,-1,-1,170.0,21.0,0,1,1.0,200.0,0,580.0,2.0,381.0,484.0,31.6,78.0,-51,100.0,-1,-1,-1,-1,-1,-1,-1,Evans-Ti/Mn-1992-A225ht
0.077,0.3,1.0,0.008,0.007,-1,-1,-1,0.0005,-1,-1,-1,464.0,7.0,83.0,5.0,5.0,5.0,-1,-1,-1,170.0,21.0,0,1,1.0,200.0,0,250.0,14.0,409.0,504.0,30.6,77.0,-1,-1,-1,-1,-1,-1,-1,-1,-1,Evans-Ti/Mn-1992-B7aw
0.077,0.3,1.0,0.008,0.007,-1,-1,-1,0.0005,-1,-1,-1,464.0,7.0,83.0,5.0,5.0,5.0,-1,-1,-1,170.0,21.0,0,1,1.0,200.0,0,0.0,0.0,-1,-1,-1,-1,-56,100.0,-1,-1,12.0,72.0,10.0,0.0,6.0,Evans-Ti/Mn-1992-B7awch
0.077,0.3,1.0,0.008,0.007,-1,-1,-1,0.0005,-1,-1,-1,464.0,7.0,83.0,5.0,5.0,5.0,-1,-1,-1,170.0,21.0,0,1,1.0,200.0,0,580.0,2.0,372.0,480.0,30.5,78.9,-66,100.0,-1,-1,-1,-1,-1,-1,-1,Evans-Ti/Mn-1992-B7ht
0.076,0.35,1.01,0.008,0.005,-1,-1,-1,0.0005,-1,-1,-1,401.0,41.0,74.0,5.0,5.0,5.0,-1,-1,-1,170.0,21.0,0,1,1.0,200.0,0,250.0,14.0,443.0,522.0,31.1,77.0,-1,-1,-1,-1,-1,-1,-1,-1,-1,Evans-Ti/Mn-1992-B41aw
0.076,0.35,1.01,0.008,0.005,-1,-1,-1,0.0005,-1,-1,-1,401.0,41.0,74.0,5.0,5.0,5.0,-1,-1,-1,170.0,21.0,0,1,1.0,200.0,0,0.0,0.0,-1,-1,-1,-1,-60,100.0,-1,-1,16.0,34.0,49.0,0.0,1.0,Evans-Ti/Mn-1992-B41awch
0.076,0.35,1.01,0.008,0.005,-1,-1,-1,0.0005,-1,-1,-1,401.0,41.0,74.0,5.0,5.0,5.0,-1,-1,-1,170.0,21.0,0,1,1.0,200.0,0,580.0,2.0,359.0,480.0,29.4,80.3,-80,100.0,-1,-1,-1,-1,-1,-1,-1,Evans-Ti/Mn-1992-B41ht
0.075,0.31,1.03,0.008,0.007,-1,-1,-1,0.0005,-1,-1,-1,394.0,92.0,79.0,5.0,5.0,5.0,-1,-1,-1,170.0,21.0,0,1,1.0,200.0,0,250.0,14.0,427.0,516.0,32.0,78.9,-1,-1,-1,-1,-1,-1,-1,-1,-1,Evans-Ti/Mn-1992-B92aw
0.075,0.31,1.03,0.008,0.007,-1,-1,-1,0.0005,-1,-1,-1,394.0,92.0,79.0,5.0,5.0,5.0,-1,-1,-1,170.0,21.0,0,1,1.0,200.0,0,0.0,0.0,-1,-1,-1,-1,-53,100.0,-1,-1,14.0,51.0,31.0,0.0,4.0,Evans-Ti/Mn-1992-B92awch
0.075,0.31,1.03,0.008,0.007,-1,-1,-1,0.0005,-1,-1,-1,394.0,92.0,79.0,5.0,5.0,5.0,-1,-1,-1,170.0,21.0,0,1,1.0,200.0,0,580.0,2.0,375.0,470.0,32.4,79.8,-56,100.0,-1,-1,-1,-1,-1,-1,-1,Evans-Ti/Mn-1992-B92ht
0.075,0.35,1.05,0.008,0.007,-1,-1,-1,0.0005,-1,-1,-1,361.0,140.0,82.0,5.0,5.0,5.0,-1,-1,-1,170.0,21.0,0,1,1.0,200.0,0,250.0,14.0,434.0,517.0,30.8,78.9,-1,-1,-1,-1,-1,-1,-1,-1,-1,Evans-Ti/Mn-1992-B140aw
0.075,0.35,1.05,0.008,0.007,-1,-1,-1,0.0005,-1,-1,-1,361.0,140.0,82.0,5.0,5.0,5.0,-1,-1,-1,170.0,21.0,0,1,1.0,200.0,0,0.0,0.0,-1,-1,-1,-1,-45,100.0,-1,-1,10.0,30.0,59.0,0.0,1.0,Evans-Ti/Mn-1992-B140awch
0.075,0.35,1.05,0.008,0.007,-1,-1,-1,0.0005,-1,-1,-1,361.0,140.0,82.0,5.0,5.0,5.0,-1,-1,-1,170.0,21.0,0,1,1.0,200.0,0,580.0,2.0,398.0,488.0,32.2,80.7,-54,100.0,-1,-1,-1,-1,-1,-1,-1,Evans-Ti/Mn-1992-B140ht
0.078,0.43,1.1,0.007,0.005,-1,-1,-1,0.0005,-1,-1,-1,329.0,190.0,73.0,5.0,5.0,5.0,-1,-1,-1,170.0,21.0,0,1,1.0,200.0,0,250.0,14.0,456.0,545.0,29.0,78.9,-1,-1,-1,-1,-1,-1,-1,-1,-1,Evans-Ti/Mn-1992-B190aw
0.078,0.43,1.1,0.007,0.005,-1,-1,-1,0.0005,-1,-1,-1,329.0,190.0,73.0,5.0,5.0,5.0,-1,-1,-1,170.0,21.0,0,1,1.0,200.0,0,0.0,0.0,-1,-1,-1,-1,-50,100.0,-1,-1,15.0,49.0,35.0,0.0,1.0,Evans-Ti/Mn-1992-B190awch
0.078,0.43,1.1,0.007,0.005,-1,-1,-1,0.0005,-1,-1,-1,329.0,190.0,73.0,5.0,5.0,5.0,-1,-1,-1,170.0,21.0,0,1,1.0,200.0,0,580.0,2.0,399.0,492.0,32.2,80.7,-56,100.0,-1,-1,-1,-1,-1,-1,-1,Evans-Ti/Mn-1992-B190ht
0.075,0.3,1.31,0.008,0.006,-1,-1,-1,0.0005,-1,-1,-1,441.0,5.0,81.0,5.0,5.0,5.0,-1,-1,-1,170.0,21.0,0,1,1.0,200.0,0,250.0,14.0,420.0,523.0,26.4,77.0,-1,-1,-1,-1,-1,-1,-1,-1,-1,Evans-Ti/Mn-1992-C5aw
0.075,0.3,1.31,0.008,0.006,-1,-1,-1,0.0005,-1,-1,-1,441.0,5.0,81.0,5.0,5.0,5.0,-1,-1,-1,170.0,21.0,0,1,1.0,200.0,0,0.0,0.0,-1,-1,-1,-1,-29,100.0,-1,-1,-1,-1,-1,-1,-1,Evans-Ti/Mn-1992-C5aw
0.075,0.3,1.31,0.008,0.006,-1,-1,-1,0.0005,-1,-1,-1,441.0,5.0,81.0,5.0,5.0,5.0,-1,-1,-1,170.0,21.0,0,1,1.0,200.0,0,580.0,2.0,359.0,480.0,29.6,78.6,-72,100.0,-1,-1,-1,-1,-1,-1,-1,Evans-Ti/Mn-1992-C5ht
0.077,0.32,1.33,0.007,0.005,-1,-1,-1,0.0005,-1,-1,-1,422.0,36.0,83.0,5.0,5.0,5.0,-1,-1,-1,170.0,21.0,0,1,1.0,200.0,0,250.0,14.0,463.0,541.0,27.1,75.9,-1,-1,-1,-1,-1,-1,-1,-1,-1,Evans-Ti/Mn-1992-C36aw
0.077,0.32,1.33,0.007,0.005,-1,-1,-1,0.0005,-1,-1,-1,422.0,36.0,83.0,5.0,5.0,5.0,-1,-1,-1,170.0,21.0,0,1,1.0,200.0,0,0.0,0.0,-1,-1,-1,-1,-68,100.0,-1,-1,-1,-1,-1,-1,-1,Evans-Ti/Mn-1992-C36aw
0.077,0.32,1.33,0.007,0.005,-1,-1,-1,0.0005,-1,-1,-1,422.0,36.0,83.0,5.0,5.0,5.0,-1,-1,-1,170.0,21.0,0,1,1.0,200.0,0,580.0,2.0,372.0,497.0,31.4,76.4,-81,100.0,-1,-1,-1,-1,-1,-1,-1,Evans-Ti/Mn-1992-C36ht
0.073,0.3,1.32,0.008,0.007,-1,-1,-1,0.0005,-1,-1,-1,401.0,75.0,77.0,5.0,5.0,5.0,-1,-1,-1,170.0,21.0,0,1,1.0,200.0,0,250.0,14.0,450.0,522.0,29.4,78.9,-1,-1,-1,-1,-1,-1,-1,-1,-1,Evans-Ti/Mn-1992-C75aw
0.073,0.3,1.32,0.008,0.007,-1,-1,-1,0.0005,-1,-1,-1,401.0,75.0,77.0,5.0,5.0,5.0,-1,-1,-1,170.0,21.0,0,1,1.0,200.0,0,0.0,0.0,-1,-1,-1,-1,-52,100.0,-1,-1,-1,-1,-1,-1,-1,Evans-Ti/Mn-1992-C75aw
0.073,0.3,1.32,0.008,0.007,-1,-1,-1,0.0005,-1,-1,-1,401.0,75.0,77.0,5.0,5.0,5.0,-1,-1,-1,170.0,21.0,0,1,1.0,200.0,0,580.0,2.0,419.0,507.0,33.4,80.7,-61,100.0,-1,-1,-1,-1,-1,-1,-1,Evans-Ti/Mn-1992-C75ht
0.079,0.33,1.35,0.008,0.007,-1,-1,-1,0.0005,-1,-1,-1,375.0,140.0,78.0,5.0,5.0,5.0,-1,-1,-1,170.0,21.0,0,1,1.0,200.0,0,250.0,14.0,464.0,544.0,29.4,78.9,-1,-1,-1,-1,-1,-1,-1,-1,-1,Evans-Ti/Mn-1992-C140aw
0.079,0.33,1.35,0.008,0.007,-1,-1,-1,0.0005,-1,-1,-1,375.0,140.0,78.0,5.0,5.0,5.0,-1,-1,-1,170.0,21.0,0,1,1.0,200.0,0,0.0,0.0,-1,-1,-1,-1,-43,100.0,-1,-1,-1,-1,-1,-1,-1,Evans-Ti/Mn-1992-C140aw
0.079,0.33,1.35,0.008,0.007,-1,-1,-1,0.0005,-1,-1,-1,375.0,140.0,78.0,5.0,5.0,5.0,-1,-1,-1,170.0,21.0,0,1,1.0,200.0,0,580.0,2.0,413.0,508.0,27.0,79.8,-60,100.0,-1,-1,-1,-1,-1,-1,-1,Evans-Ti/Mn-1992-C140ht
0.08,0.39,1.37,0.007,0.006,-1,-1,-1,0.0005,-1,-1,-1,320.0,215.0,90.0,5.0,5.0,5.0,-1,-1,-1,170.0,21.0,0,1,1.0,200.0,0,250.0,14.0,485.0,559.0,28.0,80.7,-1,-1,-1,-1,-1,-1,-1,-1,-1,Evans-Ti/Mn-1992-C215aw
0.08,0.39,1.37,0.007,0.006,-1,-1,-1,0.0005,-1,-1,-1,320.0,215.0,90.0,5.0,5.0,5.0,-1,-1,-1,170.0,21.0,0,1,1.0,200.0,0,0.0,0.0,-1,-1,-1,-1,-54,100.0,-1,-1,-1,-1,-1,-1,-1,Evans-Ti/Mn-1992-C215aw
0.08,0.39,1.37,0.007,0.006,-1,-1,-1,0.0005,-1,-1,-1,320.0,215.0,90.0,5.0,5.0,5.0,-1,-1,-1,170.0,21.0,0,1,1.0,200.0,0,580.0,2.0,429.0,537.0,28.4,77.5,-70,100.0,-1,-1,-1,-1,-1,-1,-1,Evans-Ti/Mn-1992-C215ht
0.077,0.28,1.79,0.007,0.006,-1,-1,-1,0.0005,-1,-1,-1,439.0,7.0,82.0,5.0,5.0,5.0,-1,-1,-1,170.0,21.0,0,1,1.0,200.0,0,250.0,14.0,458.0,568.0,28.6,76.0,-1,-1,-1,-1,-1,-1,-1,-1,-1,Evans-Ti/Mn-1992-D7aw
0.077,0.28,1.79,0.007,0.006,-1,-1,-1,0.0005,-1,-1,-1,439.0,7.0,82.0,5.0,5.0,5.0,-1,-1,-1,170.0,21.0,0,1,1.0,200.0,0,0.0,0.0,-1,-1,-1,-1,-5,100.0,-1,-1,-1,-1,-1,-1,-1,Evans-Ti/Mn-1992-D7aw
0.077,0.28,1.79,0.007,0.006,-1,-1,-1,0.0005,-1,-1,-1,439.0,7.0,82.0,5.0,5.0,5.0,-1,-1,-1,170.0,21.0,0,1,1.0,200.0,0,580.0,2.0,381.0,500.0,30.4,78.9,-49,100.0,-1,-1,-1,-1,-1,-1,-1,Evans-Ti/Mn-1992-D7ht
0.078,0.31,1.75,0.007,0.006,-1,-1,-1,0.0005,-1,-1,-1,417.0,36.0,94.0,5.0,5.0,5.0,-1,-1,-1,170.0,21.0,0,1,1.0,200.0,0,250.0,14.0,500.0,571.0,28.8,77.0,-1,-1,-1,-1,-1,-1,-1,-1,-1,Evans-Ti/Mn-1992-D36aw
0.078,0.31,1.75,0.007,0.006,-1,-1,-1,0.0005,-1,-1,-1,417.0,36.0,94.0,5.0,5.0,5.0,-1,-1,-1,170.0,21.0,0,1,1.0,200.0,0,0.0,0.0,-1,-1,-1,-1,-62,100.0,-1,-1,-1,-1,-1,-1,-1,Evans-Ti/Mn-1992-D36aw
0.078,0.31,1.75,0.007,0.006,-1,-1,-1,0.0005,-1,-1,-1,417.0,36.0,94.0,5.0,5.0,5.0,-1,-1,-1,170.0,21.0,0,1,1.0,200.0,0,580.0,2.0,414.0,518.0,29.2,78.4,-71,100.0,-1,-1,-1,-1,-1,-1,-1,Evans-Ti/Mn-1992-D36ht
0.077,0.29,1.76,0.007,0.007,-1,-1,-1,0.0005,-1,-1,-1,396.0,105.0,81.0,5.0,5.0,5.0,-1,-1,-1,170.0,21.0,0,1,1.0,200.0,0,250.0,14.0,484.0,577.0,26.2,77.9,-1,-1,-1,-1,-1,-1,-1,-1,-1,Evans-Ti/Mn-1992-D105aw
0.077,0.29,1.76,0.007,0.007,-1,-1,-1,0.0005,-1,-1,-1,396.0,105.0,81.0,5.0,5.0,5.0,-1,-1,-1,170.0,21.0,0,1,1.0,200.0,0,0.0,0.0,-1,-1,-1,-1,-53,100.0,-1,-1,-1,-1,-1,-1,-1,Evans-Ti/Mn-1992-D105aw
0.077,0.29,1.76,0.007,0.007,-1,-1,-1,0.0005,-1,-1,-1,396.0,105.0,81.0,5.0,5.0,5.0,-1,-1,-1,170.0,21.0,0,1,1.0,200.0,0,580.0,2.0,429.0,532.0,27.4,78.9,-57,100.0,-1,-1,-1,-1,-1,-1,-1,Evans-Ti/Mn-1992-D105ht
0.075,0.32,1.83,0.006,0.007,-1,-1,-1,0.0005,-1,-1,-1,346.0,170.0,82.0,5.0,5.0,5.0,-1,-1,-1,170.0,21.0,0,1,1.0,200.0,0,250.0,14.0,510.0,590.0,27.4,79.7,-1,-1,-1,-1,-1,-1,-1,-1,-1,Evans-Ti/Mn-1992-D170aw
0.075,0.32,1.83,0.006,0.007,-1,-1,-1,0.0005,-1,-1,-1,346.0,170.0,82.0,5.0,5.0,5.0,-1,-1,-1,170.0,21.0,0,1,1.0,200.0,0,0.0,0.0,-1,-1,-1,-1,-52,100.0,-1,-1,-1,-1,-1,-1,-1,Evans-Ti/Mn-1992-D170aw
0.075,0.32,1.83,0.006,0.007,-1,-1,-1,0.0005,-1,-1,-1,346.0,170.0,82.0,5.0,5.0,5.0,-1,-1,-1,170.0,21.0,0,1,1.0,200.0,0,580.0,2.0,471.0,565.0,27.8,78.0,-57,100.0,-1,-1,-1,-1,-1,-1,-1,Evans-Ti/Mn-1992-D170ht
0.079,0.37,1.82,0.006,0.007,-1,-1,-1,0.0005,-1,-1,-1,324.0,255.0,81.0,5.0,5.0,5.0,-1,-1,-1,170.0,21.0,0,1,1.0,200.0,0,250.0,14.0,536.0,612.0,25.4,76.0,-1,-1,-1,-1,-1,-1,-1,-1,-1,Evans-Ti/Mn-1992-D255aw
0.079,0.37,1.82,0.006,0.007,-1,-1,-1,0.0005,-1,-1,-1,324.0,255.0,81.0,5.0,5.0,5.0,-1,-1,-1,170.0,21.0,0,1,1.0,200.0,0,0.0,0.0,-1,-1,-1,-1,-53,100.0,-1,-1,-1,-1,-1,-1,-1,Evans-Ti/Mn-1992-D255aw
0.079,0.37,1.82,0.006,0.007,-1,-1,-1,0.0005,-1,-1,-1,324.0,255.0,81.0,5.0,5.0,5.0,-1,-1,-1,170.0,21.0,0,1,1.0,200.0,0,580.0,2.0,474.0,575.0,29.4,78.0,-61,100.0,-1,-1,-1,-1,-1,-1,-1,Evans-Ti/Mn-1992-D255ht
0.074,0.25,1.4,0.008,0.007,-1,-1,-1,-1,-1,-1,-1,475.0,1.0,79.0,-1,-1,-1,-1,-1,-1,170.0,21.0,0,1,1.0,200.0,0,0.0,0.0,445.0,528.0,28.2,78.0,-1,-1,-1,-1,-1,-1,-1,-1,-1,KocakPEv-TiN-1994-O
0.077,0.27,1.46,0.008,0.007,-1,-1,-1,-1,-1,-1,-1,459.0,28.0,81.0,-1,-1,-1,-1,-1,-1,170.0,21.0,0,1,1.0,200.0,0,0.0,0.0,471.0,544.0,25.2,77.0,-1,-1,-1,-1,-1,-1,-1,-1,-1,KocakPREv-TiN-1994-Wa
0.073,0.26,1.41,0.007,0.011,-1,-1,-1,-1,-1,-1,-1,392.0,90.0,83.0,-1,-1,-1,-1,-1,-1,170.0,21.0,0,1,1.0,200.0,0,0.0,0.0,478.0,540.0,24.2,78.9,-1,-1,-1,-1,-1,-1,-1,-1,-1,KocakPREv-TiN-1994-Wb
0.074,0.3,1.45,0.007,0.009,-1,-1,-1,-1,-1,-1,-1,337.0,120.0,84.0,-1,-1,-1,-1,-1,-1,170.0,21.0,0,1,1.0,200.0,0,0.0,0.0,480.0,538.0,27.8,79.8,-1,-1,-1,-1,-1,-1,-1,-1,-1,KocakPREv-TiN-1994-Wc
0.072,0.38,1.5,0.006,0.01,-1,-1,-1,-1,-1,-1,-1,291.0,260.0,77.0,-1,-1,-1,-1,-1,-1,170.0,21.0,0,1,1.0,200.0,0,0.0,0.0,509.0,578.0,26.4,78.9,-1,-1,-1,-1,-1,-1,-1,-1,-1,KocakPREv-TiN-1994-Wd
0.069,0.45,1.47,0.005,0.006,-1,-1,-1,-1,-1,-1,-1,282.0,410.0,77.0,-1,-1,-1,-1,-1,-1,170.0,21.0,0,1,1.0,200.0,0,0.0,0.0,504.0,577.0,25.8,79.8,-1,-1,-1,-1,-1,-1,-1,-1,-1,KocakPREv-TiN-1994-Xa
0.07,0.45,1.5,0.005,0.006,-1,-1,-1,-1,-1,-1,-1,294.0,550.0,75.0,-1,-1,-1,-1,-1,-1,170.0,21.0,0,1,1.0,200.0,0,0.0,0.0,530.0,597.0,25.0,81.6,-1,-1,-1,-1,-1,-1,-1,-1,-1,KocakPREv-TiN-1994-Xb
0.074,0.28,1.58,0.008,0.008,-1,-1,-1,-1,-1,-1,-1,404.0,5.0,145.0,-1,-1,-1,-1,-1,-1,170.0,21.0,0,1,1.0,200.0,0,0.0,0.0,473.0,566.0,24.0,77.0,-1,-1,-1,-1,-1,-1,-1,-1,-1,KocakPREv-TiN-1994-O1
0.068,0.28,1.4,0.01,0.008,-1,-1,-1,-1,-1,-1,-1,409.0,31.0,148.0,-1,-1,-1,-1,-1,-1,170.0,21.0,0,1,1.0,200.0,0,0.0,0.0,482.0,545.0,28.0,78.9,-1,-1,-1,-1,-1,-1,-1,-1,-1,KocakPREv-TiN-1994-W1a
0.069,0.31,1.5,0.008,0.008,-1,-1,-1,-1,-1,-1,-1,400.0,51.0,160.0,-1,-1,-1,-1,-1,-1,170.0,21.0,0,1,1.0,200.0,0,0.0,0.0,522.0,584.0,26.4,78.9,-1,-1,-1,-1,-1,-1,-1,-1,-1,KocakPREv-TiN-1994-W1b
0.07,0.29,1.5,0.008,0.009,-1,-1,-1,-1,-1,-1,-1,341.0,120.0,164.0,-1,-1,-1,-1,-1,-1,170.0,21.0,0,1,1.0,200.0,0,0.0,0.0,513.0,573.0,25.2,76.0,-1,-1,-1,-1,-1,-1,-1,-1,-1,KocakPREv-TiN-1994-W1c
0.068,0.39,1.51,0.007,0.009,-1,-1,-1,-1,-1,-1,-1,278.0,300.0,166.0,-1,-1,-1,-1,-1,-1,170.0,21.0,0,1,1.0,200.0,0,0.0,0.0,546.0,611.0,24.0,78.0,-1,-1,-1,-1,-1,-1,-1,-1,-1,KocakPREv-TiN-1994-W1d
0.066,0.47,1.48,0.007,0.011,-1,-1,-1,-1,-1,-1,-1,285.0,410.0,164.0,-1,-1,-1,-1,-1,-1,170.0,21.0,0,1,1.0,200.0,0,0.0,0.0,584.0,639.0,23.0,75.0,-1,-1,-1,-1,-1,-1,-1,-1,-1,KocakPREv-TiN-1994-X1a
0.07,0.45,1.5,0.004,0.006,-1,-1,-1,-1,-1,-1,-1,297.0,590.0,155.0,-1,-1,-1,-1,-1,-1,170.0,21.0,0,1,1.0,200.0,0,0.0,0.0,535.0,599.0,25.6,76.0,-1,-1,-1,-1,-1,-1,-1,-1,-1,KocakPREv-TiN-1994-X1b
0.073,0.27,1.66,0.009,0.008,-1,-1,-1,-1,-1,-1,-1,399.0,5.0,235.0,-1,-1,-1,-1,-1,-1,170.0,21.0,0,1,1.0,200.0,0,0.0,0.0,505.0,607.0,24.0,76.0,-1,-1,-1,-1,-1,-1,-1,-1,-1,KocakPREv-TiN-1994-O2
0.069,0.26,1.45,0.01,0.009,-1,-1,-1,-1,-1,-1,-1,391.0,29.0,226.0,-1,-1,-1,-1,-1,-1,170.0,21.0,0,1,1.0,200.0,0,0.0,0.0,492.0,581.0,25.8,77.9,-1,-1,-1,-1,-1,-1,-1,-1,-1,KocakPREv-TiN-1994-W2a
0.073,0.29,1.53,0.009,0.007,-1,-1,-1,-1,-1,-1,-1,419.0,46.0,243.0,-1,-1,-1,-1,-1,-1,170.0,21.0,0,1,1.0,200.0,0,0.0,0.0,538.0,591.0,24.9,74.5,-1,-1,-1,-1,-1,-1,-1,-1,-1,KocakPREv-TiN-1994-W2b
0.07,0.28,1.45,0.009,0.009,-1,-1,-1,-1,-1,-1,-1,315.0,120.0,239.0,-1,-1,-1,-1,-1,-1,170.0,21.0,0,1,1.0,200.0,0,0.0,0.0,523.0,599.0,29.2,77.0,-1,-1,-1,-1,-1,-1,-1,-1,-1,KocakPREv-TiN-1994-W2c
0.067,0.4,1.48,0.006,0.008,-1,-1,-1,-1,-1,-1,-1,286.0,320.0,253.0,-1,-1,-1,-1,-1,-1,170.0,21.0,0,1,1.0,200.0,0,0.0,0.0,546.0,621.0,23.6,76.0,-1,-1,-1,-1,-1,-1,-1,-1,-1,KocakPREv-TiN-1994-W2d
0.068,0.47,1.46,0.007,0.006,-1,-1,-1,-1,-1,-1,-1,297.0,450.0,249.0,-1,-1,-1,-1,-1,-1,170.0,21.0,0,1,1.0,200.0,0,0.0,0.0,578.0,631.0,24.6,78.0,-1,-1,-1,-1,-1,-1,-1,-1,-1,KocakPREv-TiN-1994-X2a
0.066,0.43,1.47,0.005,0.006,-1,-1,-1,-1,-1,-1,-1,322.0,690.0,240.0,-1,-1,-1,-1,-1,-1,170.0,21.0,0,1,1.0,200.0,0,0.0,0.0,552.0,615.0,26.4,78.0,-1,-1,-1,-1,-1,-1,-1,-1,-1,KocakPREv-TiN-1994-X2b
0.035,0.3,0.66,0.006,0.013,-1,-1,-1,-1,-1,-1,-1,490.0,-1,70.0,-1,-1,-1,-1,-1,-1,170.0,21.0,0,1,1.0,150.0,0,0.0,0.0,392.0,466.0,31.9,80.6,-27,100.0,-1,-1,-1,-1,-1,-1,-1,Evans-Mn-1977-Aaw
0.035,0.3,0.66,0.006,0.013,-1,-1,-1,-1,-1,-1,-1,490.0,-1,70.0,-1,-1,-1,-1,-1,-1,170.0,21.0,0,1,1.0,150.0,0,500.0,2.0,370.0,456.0,35.2,80.6,-32,100.0,-1,-1,-1,-1,-1,-1,-1,Evans-Mn-1977-Aht
0.038,0.3,1.0,0.005,0.014,-1,-1,-1,-1,-1,-1,-1,460.0,-1,100.0,-1,-1,-1,-1,-1,-1,170.0,21.0,0,1,1.0,150.0,0,0.0,0.0,413.0,498.0,31.2,80.6,-44,100.0,-1,-1,-1,-1,-1,-1,-1,Evans-Mn-1977-Baw
0.038,0.3,1.0,0.005,0.014,-1,-1,-1,-1,-1,-1,-1,460.0,-1,100.0,-1,-1,-1,-1,-1,-1,170.0,21.0,0,1,1.0,150.0,0,500.0,2.0,402.0,490.0,31.0,80.6,-44,100.0,-1,-1,-1,-1,-1,-1,-1,Evans-Mn-1977-Bht
0.049,0.34,1.42,0.005,0.013,-1,-1,-1,-1,-1,-1,-1,410.0,-1,90.0,-1,-1,-1,-1,-1,-1,170.0,21.0,0,1,1.0,150.0,0,0.0,0.0,468.0,551.0,29.4,78.7,-53,100.0,-1,-1,-1,-1,-1,-1,-1,Evans-Mn-1977-Caw
0.049,0.34,1.42,0.005,0.013,-1,-1,-1,-1,-1,-1,-1,410.0,-1,90.0,-1,-1,-1,-1,-1,-1,170.0,21.0,0,1,1.0,150.0,0,500.0,2.0,436.0,529.0,31.6,78.8,-50,100.0,-1,-1,-1,-1,-1,-1,-1,Evans-Mn-1977-Cht
0.051,0.34,1.82,0.006,0.017,-1,-1,-1,-1,-1,-1,-1,390.0,-1,90.0,-1,-1,-1,-1,-1,-1,170.0,21.0,0,1,1.0,150.0,0,0.0,0.0,514.0,588.0,28.0,76.8,-43,100.0,-1,-1,-1,-1,-1,-1,-1,Evans-Mn-1977-Daw
0.051,0.34,1.82,0.006,0.017,-1,-1,-1,-1,-1,-1,-1,390.0,-1,90.0,-1,-1,-1,-1,-1,-1,170.0,21.0,0,1,1.0,150.0,0,500.0,2.0,479.0,576.0,27.4,76.9,-36,100.0,-1,-1,-1,-1,-1,-1,-1,Evans-Mn-1977-Dht
0.05,0.25,1.21,0.013,0.024,1.84,0.05,0.34,0.01,0.06,-1,-1,444.0,-1,143.0,-1,-1,-1,-1,-1,-1,170.0,24.0,0,1,2.1,107.0,0,0.0,0.0,665.0,715.0,23.8,-1,-73,50.0,-1,-1,-1,-1,-1,-1,-1,SurianEtAl-C-1991-0.05awCh
0.05,0.25,1.21,0.013,0.024,1.84,0.05,0.34,0.01,0.06,-1,-1,444.0,-1,143.0,-1,-1,-1,-1,-1,-1,170.0,24.0,0,1,2.1,107.0,0,620.0,1.0,673.0,680.0,23.8,-1,-42,50.0,-1,-1,-1,-1,-1,-1,-1,SurianEtAl-C-1991-0.05htCh
0.07,0.26,1.24,0.013,0.025,1.9,0.05,0.34,0.01,0.06,-1,-1,365.0,-1,119.0,-1,-1,-1,-1,-1,-1,170.0,24.0,0,1,2.1,107.0,0,0.0,0.0,768.0,807.0,20.0,-1,-72,50.0,-1,-1,-1,-1,-1,-1,-1,SurianEtAl-C-1991-0.07awCh
0.07,0.26,1.24,0.013,0.025,1.9,0.05,0.34,0.01,0.06,-1,-1,365.0,-1,119.0,-1,-1,-1,-1,-1,-1,170.0,24.0,0,1,2.1,107.0,0,620.0,1.0,700.0,785.0,20.6,-1,-28,50.0,-1,-1,-1,-1,-1,-1,-1,SurianEtAl-C-1991-0.07htCh
0.1,0.34,1.42,0.009,0.028,1.92,0.05,0.35,0.01,0.05,-1,-1,345.0,-1,87.0,-1,-1,-1,-1,-1,-1,170.0,24.0,0,1,2.1,107.0,0,0.0,0.0,798.0,858.0,19.6,-1,-64,50.0,-1,-1,-1,-1,-1,-1,-1,SurianEtAl-C-1991-0.10awCh
0.1,0.34,1.42,0.009,0.028,1.92,0.05,0.35,0.01,0.05,-1,-1,345.0,-1,87.0,-1,-1,-1,-1,-1,-1,170.0,24.0,0,1,2.1,107.0,0,620.0,1.0,765.0,858.0,20.6,-1,-14,50.0,-1,-1,-1,-1,-1,-1,-1,SurianEtAl-C-1991-0.10htCh
0.12,0.33,1.41,0.011,0.031,1.88,0.05,0.34,0.01,0.05,-1,-1,329.0,-1,99.0,-1,-1,-1,-1,-1,-1,170.0,24.0,0,1,2.1,107.0,0,0.0,0.0,808.0,875.0,16.6,-1,-39,50.0,-1,-1,-1,-1,-1,-1,-1,SurianEtAl-C-1991-0.12awCh
0.12,0.33,1.41,0.011,0.031,1.88,0.05,0.34,0.01,0.05,-1,-1,329.0,-1,99.0,-1,-1,-1,-1,-1,-1,170.0,24.0,0,1,2.1,107.0,0,620.0,1.0,795.0,895.0,18.0,-1,-3,50.0,-1,-1,-1,-1,-1,-1,-1,SurianEtAl-C-1991-0.12htCh
0.04,0.24,0.84,0.009,0.01,2.2,-1,-1,-1,0.13,-1,-1,300.0,150.0,-1,-1,-1,-1,-1,-1,-1,165.0,25.0,0,2,1.0,200.0,0,0.0,0.0,481.0,616.0,23.0,69.0,-1,-1,-1,-1,-1,-1,-1,-1,-1,Alekseev&-CMnNi-1991-CH1
0.04,0.22,0.81,0.009,0.011,2.19,-1,-1,-1,0.29,-1,-1,300.0,120.0,-1,-1,-1,-1,-1,-1,-1,165.0,25.0,0,2,1.0,200.0,0,0.0,0.0,471.0,596.0,23.0,66.0,-1,-1,-1,-1,-1,-1,-1,-1,-1,Alekseev&-CMnNi-1991-CH2
0.04,0.23,0.83,0.01,0.011,2.19,-1,-1,-1,0.45,-1,-1,280.0,140.0,-1,-1,-1,-1,-1,-1,-1,165.0,25.0,0,2,1.0,200.0,0,0.0,0.0,498.0,599.0,24.0,65.0,-1,-1,-1,-1,-1,-1,-1,-1,-1,Alekseev&-CMnNi-1991-CH3
0.04,0.24,0.82,0.009,0.01,2.2,-1,-1,-1,0.62,-1,-1,300.0,150.0,-1,-1,-1,-1,-1,-1,-1,165.0,25.0,0,2,1.0,200.0,0,0.0,0.0,525.0,623.0,21.0,65.0,-1,-1,-1,-1,-1,-1,-1,-1,-1,Alekseev&-CMnNi-1991-CH4
0.04,0.23,0.83,0.01,0.011,2.21,-1,-1,-1,0.79,-1,-1,320.0,140.0,-1,-1,-1,-1,-1,-1,-1,165.0,25.0,0,2,1.0,200.0,0,0.0,0.0,536.0,635.0,23.0,65.0,-1,-1,-1,-1,-1,-1,-1,-1,-1,Alekseev&-CMnNi-1991-CH5
0.04,0.23,0.83,0.01,0.011,2.21,-1,-1,-1,1.01,-1,-1,320.0,130.0,-1,-1,-1,-1,-1,-1,-1,165.0,25.0,0,2,1.0,200.0,0,0.0,0.0,566.0,674.0,21.0,62.0,-1,-1,-1,-1,-1,-1,-1,-1,-1,Alekseev&-CMnNi-1991-CH6
0.04,0.2,0.8,0.01,0.011,2.2,-1,-1,-1,1.2,-1,-1,370.0,140.0,-1,-1,-1,-1,-1,-1,-1,165.0,25.0,0,2,1.0,200.0,0,0.0,0.0,573.0,690.0,21.0,62.0,-1,-1,-1,-1,-1,-1,-1,-1,-1,Alekseev&-CMnNi-1991-CH7
0.099,0.17,1.01,0.007,0.012,0.08,9.3,1.0,0.2,-1,0.0,0.0,634.0,-1,539.0,-1,-1,460.0,-1,-1,-1,180.0,34.0,0,1,1.0,175.0,0,750.0,8.0,617.0,762.0,18.4,61.2,-1,-1,-1,-1,-1,-1,-1,-1,-1,Evans-AlEl9Cr1Mo-1994--
0.093,0.16,1.03,0.008,0.012,0.98,9.08,0.98,0.19,-1,0.0,0.0,651.0,-1,515.0,-1,-1,430.0,-1,-1,-1,180.0,34.0,0,1,1.0,175.0,0,750.0,8.0,551.0,751.0,19.6,64.5,-1,-1,-1,-1,-1,-1,-1,-1,-1,Evans-AlEl9Cr1Mo-1994-1Ni
0.101,0.17,1.02,0.008,0.012,1.92,9.12,1.0,0.19,-1,0.0,0.0,664.0,-1,494.0,-1,-1,470.0,-1,-1,-1,180.0,34.0,0,1,1.0,175.0,0,750.0,8.0,672.0,866.0,13.6,56.8,-1,-1,-1,-1,-1,-1,-1,-1,-1,Evans-AlEl9Cr1Mo-1994-2Ni
0.095,0.16,1.02,0.007,0.012,3.01,9.17,0.96,0.19,-1,0.0,0.0,610.0,-1,489.0,-1,-1,450.0,-1,-1,-1,180.0,34.0,0,1,1.0,175.0,0,750.0,8.0,920.0,1151.0,10.6,47.6,-1,-1,-1,-1,-1,-1,-1,-1,-1,Evans-AlEl9Cr1Mo-1994-3Ni
0.096,0.16,1.01,0.007,0.013,0.0,9.16,0.99,0.19,-1,0.95,0.0,672.0,-1,552.0,-1,-1,450.0,-1,-1,-1,180.0,34.0,0,1,1.0,175.0,0,750.0,8.0,525.0,696.0,19.8,64.4,-1,-1,-1,-1,-1,-1,-1,-1,-1,Evans-AlEl9Cr1Mo-1994-1Co
0.094,0.18,1.0,0.008,0.017,0.0,9.31,0.98,0.19,-1,1.89,0.0,687.0,-1,517.0,-1,-1,430.0,-1,-1,-1,180.0,34.0,0,1,1.0,175.0,0,750.0,8.0,526.0,690.0,21.9,66.0,-1,-1,-1,-1,-1,-1,-1,-1,-1,Evans-AlEl9Cr1Mo-1994-2Co
0.091,0.16,1.0,0.008,0.015,0.0,9.3,0.98,0.19,-1,2.8,0.0,666.0,-1,520.0,-1,-1,410.0,-1,-1,-1,180.0,34.0,0,1,1.0,175.0,0,750.0,8.0,481.0,672.0,23.7,66.7,-1,-1,-1,-1,-1,-1,-1,-1,-1,Evans-AlEl9Cr1Mo-1994-3Co
0.095,0.18,1.04,0.008,0.015,0.0,9.35,1.0,0.19,-1,0.0,1.03,656.0,-1,544.0,-1,-1,510.0,-1,-1,-1,180.0,34.0,0,1,1.0,175.0,0,750.0,8.0,526.0,702.0,19.6,59.3,-1,-1,-1,-1,-1,-1,-1,-1,-1,Evans-AlEl9Cr1Mo-1994-1W
0.096,0.2,0.99,0.007,0.015,0.0,9.25,0.91,0.19,-1,0.0,1.92,669.0,-1,526.0,-1,-1,530.0,-1,-1,-1,180.0,34.0,0,1,1.0,175.0,0,750.0,8.0,515.0,698.0,18.9,59.0,-1,-1,-1,-1,-1,-1,-1,-1,-1,Evans-AlEl9Cr1Mo-1994-2W
0.094,0.2,1.03,0.008,0.015,0.0,9.26,0.84,0.19,-1,0.0,2.99,640.0,-1,537.0,-1,-1,580.0,-1,-1,-1,180.0,34.0,0,1,1.0,175.0,0,750.0,8.0,489.0,686.0,18.7,49.6,-1,-1,-1,-1,-1,-1,-1,-1,-1,Evans-AlEl9Cr1Mo-1994-3W
0.097,0.18,1.0,0.007,0.015,0.93,9.1,0.96,0.19,-1,0.0,0.98,667.0,-1,529.0,-1,-1,460.0,-1,-1,-1,180.0,34.0,0,1,1.0,175.0,0,750.0,8.0,531.0,738.0,17.3,58.1,-1,-1,-1,-1,-1,-1,-1,-1,-1,Evans-AlEl9Cr1Mo-1994-1W1Ni
0.091,0.18,0.99,0.008,0.015,0.0,8.94,0.97,0.18,-1,0.92,0.98,695.0,-1,509.0,-1,-1,440.0,-1,-1,-1,180.0,34.0,0,1,1.0,175.0,0,750.0,8.0,492.0,673.0,21.8,65.3,-1,-1,-1,-1,-1,-1,-1,-1,-1,Evans-AlEl9Cr1Mo-1994-1W1Co
0.09,0.17,0.97,0.008,0.015,0.0,9.2,0.96,0.18,-1,1.87,0.97,662.0,-1,523.0,-1,-1,450.0,-1,-1,-1,180.0,34.0,0,1,1.0,175.0,0,750.0,8.0,524.0,701.0,20.7,63.7,-1,-1,-1,-1,-1,-1,-1,-1,-1,Evans-AlEl9Cr1Mo-1994-1W2Co
0.05,0.46,0.96,0.01,0.017,0.03,-1,0.01,-1,0.02,-1,-1,443.0,-1,84.0,-1,-1,-1,-1,-1,-1,170.0,21.0,0,1,1.8,100.0,0,250.0,16.0,449.0,542.0,-1,-1,-1,-1,-1,-1,-1,-1,-1,-1,-1,RaiterGonzal-Mo-1989-1aw
0.05,0.46,0.96,0.01,0.017,0.03,-1,0.01,-1,0.02,-1,-1,443.0,-1,84.0,-1,-1,-1,-1,-1,-1,170.0,21.0,0,1,1.8,100.0,0,620.0,1.0,416.0,507.0,-1,-1,-1,-1,-1,-1,-1,-1,-1,-1,-1,RaiterGonzal-Mo-1989-1ht
0.045,0.48,0.97,0.01,0.018,0.03,-1,0.32,-1,0.02,-1,-1,430.0,-1,107.0,-1,-1,-1,-1,-1,-1,170.0,21.0,0,1,1.8,100.0,0,250.0,16.0,494.0,570.0,-1,-1,-1,-1,-1,-1,-1,-1,-1,-1,-1,RaiterGonzal-Mo-1989-2aw
0.045,0.48,0.97,0.01,0.018,0.03,-1,0.32,-1,0.02,-1,-1,430.0,-1,107.0,-1,-1,-1,-1,-1,-1,170.0,21.0,0,1,1.8,100.0,0,620.0,1.0,485.0,584.0,-1,-1,-1,-1,-1,-1,-1,-1,-1,-1,-1,RaiterGonzal-Mo-1989-2ht
0.05,0.41,0.92,0.011,0.019,0.02,-1,0.51,-1,0.02,-1,-1,450.0,-1,114.0,-1,-1,-1,-1,-1,-1,170.0,21.0,0,1,1.8,100.0,0,250.0,16.0,514.0,594.0,-1,-1,-1,-1,-1,-1,-1,-1,-1,-1,-1,RaiterGonzal-Mo-1989-3aw
0.05,0.41,0.92,0.011,0.019,0.02,-1,0.51,-1,0.02,-1,-1,450.0,-1,114.0,-1,-1,-1,-1,-1,-1,170.0,21.0,0,1,1.8,100.0,0,620.0,1.0,538.0,626.0,-1,-1,-1,-1,-1,-1,-1,-1,-1,-1,-1,RaiterGonzal-Mo-1989-3ht
0.06,0.44,1.6,0.01,0.018,0.03,-1,0.01,-1,0.02,-1,-1,395.0,-1,102.0,-1,-1,-1,-1,-1,-1,170.0,21.0,0,1,1.8,100.0,0,250.0,16.0,550.0,615.0,-1,-1,-1,-1,-1,-1,-1,-1,-1,-1,-1,RaiterGonzal-Mo-1989-4aw
0.06,0.44,1.6,0.01,0.018,0.03,-1,0.01,-1,0.02,-1,-1,395.0,-1,102.0,-1,-1,-1,-1,-1,-1,170.0,21.0,0,1,1.8,100.0,0,620.0,1.0,494.0,556.0,-1,-1,-1,-1,-1,-1,-1,-1,-1,-1,-1,RaiterGonzal-Mo-1989-4ht
0.06,0.46,1.63,0.01,0.02,0.02,-1,0.34,-1,0.02,-1,-1,407.0,-1,106.0,-1,-1,-1,-1,-1,-1,170.0,21.0,0,1,1.8,100.0,0,250.0,16.0,612.0,688.0,-1,-1,-1,-1,-1,-1,-1,-1,-1,-1,-1,RaiterGonzal-Mo-1989-5aw
0.06,0.46,1.63,0.01,0.02,0.02,-1,0.34,-1,0.02,-1,-1,407.0,-1,106.0,-1,-1,-1,-1,-1,-1,170.0,21.0,0,1,1.8,100.0,0,620.0,1.0,591.0,674.0,-1,-1,-1,-1,-1,-1,-1,-1,-1,-1,-1,RaiterGonzal-Mo-1989-5ht
0.055,0.48,1.62,0.011,0.021,0.02,-1,0.54,-1,0.02,-1,-1,371.0,-1,93.0,-1,-1,-1,-1,-1,-1,170.0,21.0,0,1,1.8,100.0,0,250.0,16.0,673.0,737.0,-1,-1,-1,-1,-1,-1,-1,-1,-1,-1,-1,RaiterGonzal-Mo-1989-6aw
0.055,0.48,1.62,0.011,0.021,0.02,-1,0.54,-1,0.02,-1,-1,371.0,-1,93.0,-1,-1,-1,-1,-1,-1,170.0,21.0,0,1,1.8,100.0,0,620.0,1.0,628.0,727.0,-1,-1,-1,-1,-1,-1,-1,-1,-1,-1,-1,RaiterGonzal-Mo-1989-6ht
0.06,0.42,2.0,0.01,0.02,0.02,-1,0.01,-1,0.02,-1,-1,371.0,-1,117.0,-1,-1,-1,-1,-1,-1,170.0,21.0,0,1,1.8,100.0,0,250.0,16.0,583.0,664.0,-1,-1,-1,-1,-1,-1,-1,-1,-1,-1,-1,RaiterGonzal-Mo-1989-7aw
0.06,0.42,2.0,0.01,0.02,0.02,-1,0.01,-1,0.02,-1,-1,371.0,-1,117.0,-1,-1,-1,-1,-1,-1,170.0,21.0,0,1,1.8,100.0,0,620.0,1.0,530.0,626.0,-1,-1,-1,-1,-1,-1,-1,-1,-1,-1,-1,RaiterGonzal-Mo-1989-7ht
0.06,0.39,1.95,0.01,0.021,0.02,-1,0.34,-1,0.02,-1,-1,395.0,-1,125.0,-1,-1,-1,-1,-1,-1,170.0,21.0,0,1,1.8,100.0,0,250.0,16.0,677.0,741.0,-1,-1,-1,-1,-1,-1,-1,-1,-1,-1,-1,RaiterGonzal-Mo-1989-8aw
0.06,0.39,1.95,0.01,0.021,0.02,-1,0.34,-1,0.02,-1,-1,395.0,-1,125.0,-1,-1,-1,-1,-1,-1,170.0,21.0,0,1,1.8,100.0,0,620.0,1.0,632.0,709.0,-1,-1,-1,-1,-1,-1,-1,-1,-1,-1,-1,RaiterGonzal-Mo-1989-8ht
0.055,0.39,1.99,0.01,0.022,0.02,-1,0.54,-1,0.02,-1,-1,364.0,-1,102.0,-1,-1,-1,-1,-1,-1,170.0,21.0,0,1,1.8,100.0,0,250.0,16.0,701.0,748.0,-1,-1,-1,-1,-1,-1,-1,-1,-1,-1,-1,RaiterGonzal-Mo-1989-9aw
0.055,0.39,1.99,0.01,0.022,0.02,-1,0.54,-1,0.02,-1,-1,364.0,-1,102.0,-1,-1,-1,-1,-1,-1,170.0,21.0,0,1,1.8,100.0,0,620.0,1.0,693.0,783.0,-1,-1,-1,-1,-1,-1,-1,-1,-1,-1,-1,RaiterGonzal-Mo-1989-9ht
0.03,0.45,0.78,0.013,0.01,-1,-1,-1,-1,-1,-1,-1,336.0,140.0,95.0,90.0,-1,-1,60.0,10.0,20.0,180.0,23.0,0,1,1.0,250.0,0,0.0,0.0,408.0,-1,-1,-1,-1,-1,-1,-1,-1,-1,-1,-1,-1,SvenGret-1990-1
0.03,0.45,0.78,0.013,0.01,-1,-1,-1,-1,-1,-1,-1,336.0,140.0,95.0,90.0,-1,-1,60.0,10.0,20.0,180.0,23.0,0,1,1.0,250.0,0,0.0,0.0,-1,-1,-1,-1,-60,5.0,-1,-1,-1,-1,-1,-1,-1,SvenGret-1990-1Ch-6
0.03,0.45,0.78,0.013,0.01,-1,-1,-1,-1,-1,-1,-1,336.0,140.0,95.0,90.0,-1,-1,60.0,10.0,20.0,180.0,23.0,0,1,1.0,250.0,0,0.0,0.0,-1,-1,-1,-1,-40,12.0,-1,-1,-1,-1,-1,-1,-1,SvenGret-1990-1Ch-4
0.03,0.45,0.78,0.013,0.01,-1,-1,-1,-1,-1,-1,-1,336.0,140.0,95.0,90.0,-1,-1,60.0,10.0,20.0,180.0,23.0,0,1,1.0,250.0,0,0.0,0.0,-1,-1,-1,-1,-20,48.0,-1,-1,-1,-1,-1,-1,-1,SvenGret-1990-1Ch-2
0.03,0.45,0.78,0.013,0.01,-1,-1,-1,-1,-1,-1,-1,336.0,140.0,95.0,90.0,-1,-1,60.0,10.0,20.0,180.0,23.0,0,1,1.0,250.0,0,0.0,0.0,-1,-1,-1,-1,0.0,136.0,-1,-1,-1,-1,-1,-1,-1,SvenGret-1990-1Ch0
0.03,0.45,0.78,0.013,0.01,-1,-1,-1,-1,-1,-1,-1,336.0,140.0,95.0,90.0,-1,-1,60.0,10.0,20.0,180.0,23.0,0,1,1.0,250.0,0,0.0,0.0,-1,-1,-1,-1,20.0,212.0,-1,-1,-1,-1,-1,-1,-1,SvenGret-1990-1Ch2
0.032,0.45,1.27,0.008,0.01,-1,-1,-1,-1,-1,-1,-1,321.0,130.0,94.0,90.0,-1,-1,60.0,10.0,30.0,180.0,23.0,0,1,1.0,250.0,0,0.0,0.0,440.0,-1,-1,-1,-1,-1,-1,-1,-1,-1,-1,-1,-1,SvenGret-1990-2
0.032,0.45,1.27,0.008,0.01,-1,-1,-1,-1,-1,-1,-1,321.0,130.0,94.0,90.0,-1,-1,60.0,10.0,30.0,180.0,23.0,0,1,1.0,250.0,0,0.0,0.0,-1,-1,-1,-1,-60,10.0,-1,-1,-1,-1,-1,-1,-1,SvenGret-1990-2Ch-6
0.032,0.45,1.27,0.008,0.01,-1,-1,-1,-1,-1,-1,-1,321.0,130.0,94.0,90.0,-1,-1,60.0,10.0,30.0,180.0,23.0,0,1,1.0,250.0,0,0.0,0.0,-1,-1,-1,-1,-40,21.0,-1,-1,-1,-1,-1,-1,-1,SvenGret-1990-2Ch-4
0.032,0.45,1.27,0.008,0.01,-1,-1,-1,-1,-1,-1,-1,321.0,130.0,94.0,90.0,-1,-1,60.0,10.0,30.0,180.0,23.0,0,1,1.0,250.0,0,0.0,0.0,-1,-1,-1,-1,-20,38.0,-1,-1,-1,-1,-1,-1,-1,SvenGret-1990-2Ch-2
0.032,0.45,1.27,0.008,0.01,-1,-1,-1,-1,-1,-1,-1,321.0,130.0,94.0,90.0,-1,-1,60.0,10.0,30.0,180.0,23.0,0,1,1.0,250.0,0,0.0,0.0,-1,-1,-1,-1,0.0,152.0,-1,-1,-1,-1,-1,-1,-1,SvenGret-1990-2Ch0
0.032,0.45,1.27,0.008,0.01,-1,-1,-1,-1,-1,-1,-1,321.0,130.0,94.0,90.0,-1,-1,60.0,10.0,30.0,180.0,23.0,0,1,1.0,250.0,0,0.0,0.0,-1,-1,-1,-1,20.0,195.0,-1,-1,-1,-1,-1,-1,-1,SvenGret-1990-2Ch2
0.031,0.42,1.71,0.004,0.01,-1,-1,-1,-1,-1,-1,-1,297.0,110.0,109.0,80.0,-1,-1,60.0,10.0,30.0,180.0,23.0,0,1,1.0,250.0,0,0.0,0.0,488.0,-1,-1,-1,-1,-1,-1,-1,-1,-1,-1,-1,-1,SvenGret-1990-3
0.031,0.42,1.71,0.004,0.01,-1,-1,-1,-1,-1,-1,-1,297.0,110.0,109.0,80.0,-1,-1,60.0,10.0,30.0,180.0,23.0,0,1,1.0,250.0,0,0.0,0.0,-1,-1,-1,-1,-60,29.0,-1,-1,-1,-1,-1,-1,-1,SvenGret-1990-3Ch-6
0.031,0.42,1.71,0.004,0.01,-1,-1,-1,-1,-1,-1,-1,297.0,110.0,109.0,80.0,-1,-1,60.0,10.0,30.0,180.0,23.0,0,1,1.0,250.0,0,0.0,0.0,-1,-1,-1,-1,-40,71.0,-1,-1,-1,-1,-1,-1,-1,SvenGret-1990-3Ch-4
0.031,0.42,1.71,0.004,0.01,-1,-1,-1,-1,-1,-1,-1,297.0,110.0,109.0,80.0,-1,-1,60.0,10.0,30.0,180.0,23.0,0,1,1.0,250.0,0,0.0,0.0,-1,-1,-1,-1,-20,143.0,-1,-1,-1,-1,-1,-1,-1,SvenGret-1990-3Ch-2
0.031,0.42,1.71,0.004,0.01,-1,-1,-1,-1,-1,-1,-1,297.0,110.0,109.0,80.0,-1,-1,60.0,10.0,30.0,180.0,23.0,0,1,1.0,250.0,0,0.0,0.0,-1,-1,-1,-1,0.0,186.0,-1,-1,-1,-1,-1,-1,-1,SvenGret-1990-3Ch0
0.031,0.42,1.71,0.004,0.01,-1,-1,-1,-1,-1,-1,-1,297.0,110.0,109.0,80.0,-1,-1,60.0,10.0,30.0,180.0,23.0,0,1,1.0,250.0,0,0.0,0.0,-1,-1,-1,-1,20.0,195.0,-1,-1,-1,-1,-1,-1,-1,SvenGret-1990-3Ch223
0.032,0.45,2.05,0.002,0.01,-1,-1,-1,-1,-1,-1,-1,320.0,120.0,119.0,90.0,-1,-1,60.0,10.0,50.0,180.0,23.0,0,1,1.0,250.0,0,0.0,0.0,506.0,-1,-1,-1,-1,-1,-1,-1,-1,-1,-1,-1,-1,SvenGret-1990-4
0.032,0.45,2.05,0.002,0.01,-1,-1,-1,-1,-1,-1,-1,320.0,120.0,119.0,90.0,-1,-1,60.0,10.0,50.0,180.0,23.0,0,1,1.0,250.0,0,0.0,0.0,-1,-1,-1,-1,-60,57.0,-1,-1,-1,-1,-1,-1,-1,SvenGret-1990-4Ch-6
0.032,0.45,2.05,0.002,0.01,-1,-1,-1,-1,-1,-1,-1,320.0,120.0,119.0,90.0,-1,-1,60.0,10.0,50.0,180.0,23.0,0,1,1.0,250.0,0,0.0,0.0,-1,-1,-1,-1,-40,88.0,-1,-1,-1,-1,-1,-1,-1,SvenGret-1990-4Ch-4
0.032,0.45,2.05,0.002,0.01,-1,-1,-1,-1,-1,-1,-1,320.0,120.0,119.0,90.0,-1,-1,60.0,10.0,50.0,180.0,23.0,0,1,1.0,250.0,0,0.0,0.0,-1,-1,-1,-1,-20,143.0,-1,-1,-1,-1,-1,-1,-1,SvenGret-1990-4Ch-2
0.032,0.45,2.05,0.002,0.01,-1,-1,-1,-1,-1,-1,-1,320.0,120.0,119.0,90.0,-1,-1,60.0,10.0,50.0,180.0,23.0,0,1,1.0,250.0,0,0.0,0.0,-1,-1,-1,-1,0.0,167.0,-1,-1,-1,-1,-1,-1,-1,SvenGret-1990-4Ch0
0.032,0.45,2.05,0.002,0.01,-1,-1,-1,-1,-1,-1,-1,320.0,120.0,119.0,90.0,-1,-1,60.0,10.0,50.0,180.0,23.0,0,1,1.0,250.0,0,0.0,0.0,-1,-1,-1,-1,20.0,183.0,-1,-1,-1,-1,-1,-1,-1,SvenGret-1990-4Ch2
0.059,0.34,0.77,0.01,0.01,-1,-1,-1,-1,-1,-1,-1,306.0,110.0,66.0,70.0,-1,-1,30.0,10.0,10.0,180.0,23.0,0,1,1.0,250.0,0,0.0,0.0,400.0,-1,-1,-1,-1,-1,-1,-1,-1,-1,-1,-1,-1,SvenGret-1990-5
0.059,0.34,0.77,0.01,0.01,-1,-1,-1,-1,-1,-1,-1,306.0,110.0,66.0,70.0,-1,-1,30.0,10.0,10.0,180.0,23.0,0,1,1.0,250.0,0,0.0,0.0,-1,-1,-1,-1,-60,43.0,-1,-1,-1,-1,-1,-1,-1,SvenGret-1990-5Ch-6
0.059,0.34,0.77,0.01,0.01,-1,-1,-1,-1,-1,-1,-1,306.0,110.0,66.0,70.0,-1,-1,30.0,10.0,10.0,180.0,23.0,0,1,1.0,250.0,0,0.0,0.0,-1,-1,-1,-1,-40,98.0,-1,-1,-1,-1,-1,-1,-1,SvenGret-1990-5Ch-4
0.059,0.34,0.77,0.01,0.01,-1,-1,-1,-1,-1,-1,-1,306.0,110.0,66.0,70.0,-1,-1,30.0,10.0,10.0,180.0,23.0,0,1,1.0,250.0,0,0.0,0.0,-1,-1,-1,-1,-20,157.0,-1,-1,-1,-1,-1,-1,-1,SvenGret-1990-5Ch-2
0.059,0.34,0.77,0.01,0.01,-1,-1,-1,-1,-1,-1,-1,306.0,110.0,66.0,70.0,-1,-1,30.0,10.0,10.0,180.0,23.0,0,1,1.0,250.0,0,0.0,0.0,-1,-1,-1,-1,0.0,190.0,-1,-1,-1,-1,-1,-1,-1,SvenGret-1990-5Ch0
0.059,0.34,0.77,0.01,0.01,-1,-1,-1,-1,-1,-1,-1,306.0,110.0,66.0,70.0,-1,-1,30.0,10.0,10.0,180.0,23.0,0,1,1.0,250.0,0,0.0,0.0,-1,-1,-1,-1,20.0,200.0,-1,-1,-1,-1,-1,-1,-1,SvenGret-1990-5Ch2
0.059,0.33,1.09,0.008,0.01,-1,-1,-1,-1,-1,-1,-1,310.0,100.0,64.0,70.0,-1,-1,50.0,10.0,50.0,180.0,23.0,0,1,1.0,250.0,0,0.0,0.0,430.0,-1,-1,-1,-1,-1,-1,-1,-1,-1,-1,-1,-1,SvenGret-1990-6
0.059,0.33,1.09,0.008,0.01,-1,-1,-1,-1,-1,-1,-1,310.0,100.0,64.0,70.0,-1,-1,50.0,10.0,50.0,180.0,23.0,0,1,1.0,250.0,0,0.0,0.0,-1,-1,-1,-1,-60,12.0,-1,-1,-1,-1,-1,-1,-1,SvenGret-1990-6Ch-6
0.059,0.33,1.09,0.008,0.01,-1,-1,-1,-1,-1,-1,-1,310.0,100.0,64.0,70.0,-1,-1,50.0,10.0,50.0,180.0,23.0,0,1,1.0,250.0,0,0.0,0.0,-1,-1,-1,-1,-40,86.0,-1,-1,-1,-1,-1,-1,-1,SvenGret-1990-6Ch-4
0.059,0.33,1.09,0.008,0.01,-1,-1,-1,-1,-1,-1,-1,310.0,100.0,64.0,70.0,-1,-1,50.0,10.0,50.0,180.0,23.0,0,1,1.0,250.0,0,0.0,0.0,-1,-1,-1,-1,-20,124.0,-1,-1,-1,-1,-1,-1,-1,SvenGret-1990-6Ch-2
0.059,0.33,1.09,0.008,0.01,-1,-1,-1,-1,-1,-1,-1,310.0,100.0,64.0,70.0,-1,-1,50.0,10.0,50.0,180.0,23.0,0,1,1.0,250.0,0,0.0,0.0,-1,-1,-1,-1,0.0,176.0,-1,-1,-1,-1,-1,-1,-1,SvenGret-1990-6Ch0
0.059,0.33,1.09,0.008,0.01,-1,-1,-1,-1,-1,-1,-1,310.0,100.0,64.0,70.0,-1,-1,50.0,10.0,50.0,180.0,23.0,0,1,1.0,250.0,0,0.0,0.0,-1,-1,-1,-1,20.0,181.0,-1,-1,-1,-1,-1,-1,-1,SvenGret-1990-6Ch2
0.059,0.3,1.44,0.006,0.01,-1,-1,-1,-1,-1,-1,-1,305.0,90.0,65.0,70.0,-1,-1,40.0,10.0,50.0,180.0,23.0,0,1,1.0,250.0,0,0.0,0.0,473.0,-1,-1,-1,-1,-1,-1,-1,-1,-1,-1,-1,-1,SvenGret-1990-7
0.059,0.3,1.44,0.006,0.01,-1,-1,-1,-1,-1,-1,-1,305.0,90.0,65.0,70.0,-1,-1,40.0,10.0,50.0,180.0,23.0,0,1,1.0,250.0,0,0.0,0.0,-1,-1,-1,-1,-60,20.0,-1,-1,-1,-1,-1,-1,-1,SvenGret-1990-7Ch-6
0.059,0.3,1.44,0.006,0.01,-1,-1,-1,-1,-1,-1,-1,305.0,90.0,65.0,70.0,-1,-1,40.0,10.0,50.0,180.0,23.0,0,1,1.0,250.0,0,0.0,0.0,-1,-1,-1,-1,-40,129.0,-1,-1,-1,-1,-1,-1,-1,SvenGret-1990-7Ch-4
0.059,0.3,1.44,0.006,0.01,-1,-1,-1,-1,-1,-1,-1,305.0,90.0,65.0,70.0,-1,-1,40.0,10.0,50.0,180.0,23.0,0,1,1.0,250.0,0,0.0,0.0,-1,-1,-1,-1,-20,143.0,-1,-1,-1,-1,-1,-1,-1,SvenGret-1990-7Ch-2
0.059,0.3,1.44,0.006,0.01,-1,-1,-1,-1,-1,-1,-1,305.0,90.0,65.0,70.0,-1,-1,40.0,10.0,50.0,180.0,23.0,0,1,1.0,250.0,0,0.0,0.0,-1,-1,-1,-1,0.0,171.0,-1,-1,-1,-1,-1,-1,-1,SvenGret-1990-7Ch0
0.059,0.3,1.44,0.006,0.01,-1,-1,-1,-1,-1,-1,-1,305.0,90.0,65.0,70.0,-1,-1,40.0,10.0,50.0,180.0,23.0,0,1,1.0,250.0,0,0.0,0.0,-1,-1,-1,-1,20.0,179.0,-1,-1,-1,-1,-1,-1,-1,SvenGret-1990-7Ch2
0.065,0.33,1.83,0.003,0.01,-1,-1,-1,-1,-1,-1,-1,291.0,90.0,76.0,70.0,-1,-1,40.0,10.0,50.0,180.0,23.0,0,1,1.0,250.0,0,0.0,0.0,496.0,-1,-1,-1,-1,-1,-1,-1,-1,-1,-1,-1,-1,SvenGret-1990-8
0.065,0.33,1.83,0.003,0.01,-1,-1,-1,-1,-1,-1,-1,291.0,90.0,76.0,70.0,-1,-1,40.0,10.0,50.0,180.0,23.0,0,1,1.0,250.0,0,0.0,0.0,-1,-1,-1,-1,-60,88.0,-1,-1,-1,-1,-1,-1,-1,SvenGret-1990-8Ch-6
0.065,0.33,1.83,0.003,0.01,-1,-1,-1,-1,-1,-1,-1,291.0,90.0,76.0,70.0,-1,-1,40.0,10.0,50.0,180.0,23.0,0,1,1.0,250.0,0,0.0,0.0,-1,-1,-1,-1,-40,121.0,-1,-1,-1,-1,-1,-1,-1,SvenGret-1990-8Ch-4
0.065,0.33,1.83,0.003,0.01,-1,-1,-1,-1,-1,-1,-1,291.0,90.0,76.0,70.0,-1,-1,40.0,10.0,50.0,180.0,23.0,0,1,1.0,250.0,0,0.0,0.0,-1,-1,-1,-1,-20,150.0,-1,-1,-1,-1,-1,-1,-1,SvenGret-1990-8Ch-2
0.065,0.33,1.83,0.003,0.01,-1,-1,-1,-1,-1,-1,-1,291.0,90.0,76.0,70.0,-1,-1,40.0,10.0,50.0,180.0,23.0,0,1,1.0,250.0,0,0.0,0.0,-1,-1,-1,-1,0.0,152.0,-1,-1,-1,-1,-1,-1,-1,SvenGret-1990-8Ch0
0.065,0.33,1.83,0.003,0.01,-1,-1,-1,-1,-1,-1,-1,291.0,90.0,76.0,70.0,-1,-1,40.0,10.0,50.0,180.0,23.0,0,1,1.0,250.0,0,0.0,0.0,-1,-1,-1,-1,20.0,174.0,-1,-1,-1,-1,-1,-1,-1,SvenGret-1990-8Ch2
0.09,0.41,0.78,0.013,0.01,-1,-1,-1,-1,-1,-1,-1,421.0,140.0,36.0,30.0,-1,-1,50.0,40.0,40.0,180.0,23.0,0,1,1.0,250.0,0,0.0,0.0,430.0,-1,-1,-1,-1,-1,-1,-1,-1,-1,-1,-1,-1,SvenGret-1990-9
0.09,0.41,0.78,0.013,0.01,-1,-1,-1,-1,-1,-1,-1,421.0,140.0,36.0,30.0,-1,-1,50.0,40.0,40.0,180.0,23.0,0,1,1.0,250.0,0,0.0,0.0,-1,-1,-1,-1,-60,39.0,-1,-1,-1,-1,-1,-1,-1,SvenGret-1990-9Ch-6
0.09,0.41,0.78,0.013,0.01,-1,-1,-1,-1,-1,-1,-1,421.0,140.0,36.0,30.0,-1,-1,50.0,40.0,40.0,180.0,23.0,0,1,1.0,250.0,0,0.0,0.0,-1,-1,-1,-1,-40,95.0,-1,-1,-1,-1,-1,-1,-1,SvenGret-1990-9Ch-4
0.09,0.41,0.78,0.013,0.01,-1,-1,-1,-1,-1,-1,-1,421.0,140.0,36.0,30.0,-1,-1,50.0,40.0,40.0,180.0,23.0,0,1,1.0,250.0,0,0.0,0.0,-1,-1,-1,-1,-20,160.0,-1,-1,-1,-1,-1,-1,-1,SvenGret-1990-9Ch-2
0.09,0.41,0.78,0.013,0.01,-1,-1,-1,-1,-1,-1,-1,421.0,140.0,36.0,30.0,-1,-1,50.0,40.0,40.0,180.0,23.0,0,1,1.0,250.0,0,0.0,0.0,-1,-1,-1,-1,0.0,148.0,-1,-1,-1,-1,-1,-1,-1,SvenGret-1990-9Ch0
0.09,0.41,0.78,0.013,0.01,-1,-1,-1,-1,-1,-1,-1,421.0,140.0,36.0,30.0,-1,-1,50.0,40.0,40.0,180.0,23.0,0,1,1.0,250.0,0,0.0,0.0,-1,-1,-1,-1,20.0,198.0,-1,-1,-1,-1,-1,-1,-1,SvenGret-1990-9Ch2
0.089,0.35,1.18,0.011,0.01,-1,-1,-1,-1,-1,-1,-1,404.0,120.0,73.0,80.0,-1,-1,50.0,30.0,30.0,180.0,23.0,0,1,1.0,250.0,0,0.0,0.0,450.0,-1,-1,-1,-1,-1,-1,-1,-1,-1,-1,-1,-1,SvenGret-1990-10
0.089,0.35,1.18,0.011,0.01,-1,-1,-1,-1,-1,-1,-1,404.0,120.0,73.0,80.0,-1,-1,50.0,30.0,30.0,180.0,23.0,0,1,1.0,250.0,0,0.0,0.0,-1,-1,-1,-1,-60,60.0,-1,-1,-1,-1,-1,-1,-1,SvenGret-1990-10Ch-6
0.089,0.35,1.18,0.011,0.01,-1,-1,-1,-1,-1,-1,-1,404.0,120.0,73.0,80.0,-1,-1,50.0,30.0,30.0,180.0,23.0,0,1,1.0,250.0,0,0.0,0.0,-1,-1,-1,-1,-40,117.0,-1,-1,-1,-1,-1,-1,-1,SvenGret-1990-10Ch-4
0.089,0.35,1.18,0.011,0.01,-1,-1,-1,-1,-1,-1,-1,404.0,120.0,73.0,80.0,-1,-1,50.0,30.0,30.0,180.0,23.0,0,1,1.0,250.0,0,0.0,0.0,-1,-1,-1,-1,-20,162.0,-1,-1,-1,-1,-1,-1,-1,SvenGret-1990-10Ch-2
0.089,0.35,1.18,0.011,0.01,-1,-1,-1,-1,-1,-1,-1,404.0,120.0,73.0,80.0,-1,-1,50.0,30.0,30.0,180.0,23.0,0,1,1.0,250.0,0,0.0,0.0,-1,-1,-1,-1,0.0,186.0,-1,-1,-1,-1,-1,-1,-1,SvenGret-1990-10Ch0
0.089,0.35,1.18,0.011,0.01,-1,-1,-1,-1,-1,-1,-1,404.0,120.0,73.0,80.0,-1,-1,50.0,30.0,30.0,180.0,23.0,0,1,1.0,250.0,0,0.0,0.0,-1,-1,-1,-1,20.0,188.0,-1,-1,-1,-1,-1,-1,-1,SvenGret-1990-10Ch2
0.088,0.37,1.59,0.011,0.01,-1,-1,-1,-1,-1,-1,-1,491.0,120.0,77.0,30.0,-1,-1,50.0,50.0,40.0,180.0,23.0,0,1,1.0,250.0,0,0.0,0.0,478.0,-1,-1,-1,-1,-1,-1,-1,-1,-1,-1,-1,-1,SvenGret-1990-11
0.088,0.37,1.59,0.011,0.01,-1,-1,-1,-1,-1,-1,-1,491.0,120.0,77.0,30.0,-1,-1,50.0,50.0,40.0,180.0,23.0,0,1,1.0,250.0,0,0.0,0.0,-1,-1,-1,-1,-60,81.0,-1,-1,-1,-1,-1,-1,-1,SvenGret-1990-11Ch-6
0.088,0.37,1.59,0.011,0.01,-1,-1,-1,-1,-1,-1,-1,491.0,120.0,77.0,30.0,-1,-1,50.0,50.0,40.0,180.0,23.0,0,1,1.0,250.0,0,0.0,0.0,-1,-1,-1,-1,-40,110.0,-1,-1,-1,-1,-1,-1,-1,SvenGret-1990-11Ch-4
0.088,0.37,1.59,0.011,0.01,-1,-1,-1,-1,-1,-1,-1,491.0,120.0,77.0,30.0,-1,-1,50.0,50.0,40.0,180.0,23.0,0,1,1.0,250.0,0,0.0,0.0,-1,-1,-1,-1,-20,157.0,-1,-1,-1,-1,-1,-1,-1,SvenGret-1990-11Ch-2
0.088,0.37,1.59,0.011,0.01,-1,-1,-1,-1,-1,-1,-1,491.0,120.0,77.0,30.0,-1,-1,50.0,50.0,40.0,180.0,23.0,0,1,1.0,250.0,0,0.0,0.0,-1,-1,-1,-1,0.0,160.0,-1,-1,-1,-1,-1,-1,-1,SvenGret-1990-11Ch0
0.088,0.37,1.59,0.011,0.01,-1,-1,-1,-1,-1,-1,-1,491.0,120.0,77.0,30.0,-1,-1,50.0,50.0,40.0,180.0,23.0,0,1,1.0,250.0,0,0.0,0.0,-1,-1,-1,-1,20.0,174.0,-1,-1,-1,-1,-1,-1,-1,SvenGret-1990-11Ch2
0.098,0.39,2.25,0.008,0.014,-1,-1,-1,-1,-1,-1,-1,330.0,130.0,88.0,30.0,-1,-1,60.0,50.0,50.0,180.0,23.0,0,1,1.0,250.0,0,0.0,0.0,541.0,-1,-1,-1,-1,-1,-1,-1,-1,-1,-1,-1,-1,SvenGret-1990-12
