Repository: irenedagherr/ApprentissageAutomatiqueProjet

## Description

Ce projet vise à prédire la qualité des soudures sur des aciers en utilisant des données publiques issues de Welddb [(Welddb)](https://www.phase-trans.msm.cam.ac.uk/map/data/materials/welddb-b.html). En automatisant l'évaluation de la qualité des soudures à l'aide de techniques de machine learning, nous cherchons à extraire des connaissances des données disponibles afin d’identifier des modèles nouveaux qui pourraient améliorer la qualité des soudures. La qualité des soudures est un facteur essentiel pour de nombreux secteurs industriels, notamment dans les industries aérospatiale, automobile et de la construction.

File: 4 - Dataset/weld_data.csv (part 5 of 8)
Carbon concentration (weight%),Silicon concentration (weight%),Manganese concentration (weight%),Sulphur concentration (weight%),Phosphorus concentration (weight%),Nickel concentration (weight%),Chromium concentration (weight%),Molybdenum concentration (weight%),Vanadium concentration (weight%),Copper concentration (weight%),Cobalt concentration (weight%),Tungsten concentration (weight%),Oxygen concentration (ppm),Titanium concentration (ppm),Nitrogen concentration (ppm),Aluminium concentration (ppm),Boron concentration (ppm),Niobium concentration (ppm),Tin concentration (ppm),Arsenic concentration (ppm),Antimony concentration (ppm),Current (A),Voltage (V),AC or DC,Electrode positive or negative,Heat input (kJ/mm),Interpass temperature (deg C),Type of weld,Post weld heat treatment temperature (deg C),Post weld heat treatment time (hours),Yield strength (MPa),Ultimate tensile strength (MPa),Elongation (%),Reduction of Area (%),Charpy temperature (deg C),Charpy impact toughness (J),Hardness (kg/mm2),50 % FATT,Primary ferrite in microstructure (%),Ferrite with second phase (%),Acicular ferrite (%),Martensite (%),Ferrite with carbide aggregate (%),Weld ID
0.098,0.39,2.25,0.008,0.014,-1,-1,-1,-1,-1,-1,-1,330.0,130.0,88.0,30.0,-1,-1,60.0,50.0,50.0,180.0,23.0,0,1,1.0,250.0,0,0.0,0.0,-1,-1,-1,-1,-60,53.0,-1,-1,-1,-1,-1,-1,-1,SvenGret-1990-12Ch-6
0.098,0.39,2.25,0.008,0.014,-1,-1,-1,-1,-1,-1,-1,330.0,130.0,88.0,30.0,-1,-1,60.0,50.0,50.0,180.0,23.0,0,1,1.0,250.0,0,0.0,0.0,-1,-1,-1,-1,-40,95.0,-1,-1,-1,-1,-1,-1,-1,SvenGret-1990-12Ch-4
0.098,0.39,2.25,0.008,0.014,-1,-1,-1,-1,-1,-1,-1,330.0,130.0,88.0,30.0,-1,-1,60.0,50.0,50.0,180.0,23.0,0,1,1.0,250.0,0,0.0,0.0,-1,-1,-1,-1,-20,126.0,-1,-1,-1,-1,-1,-1,-1,SvenGret-1990-12Ch-2
0.098,0.39,2.25,0.008,0.014,-1,-1,-1,-1,-1,-1,-1,330.0,130.0,88.0,30.0,-1,-1,60.0,50.0,50.0,180.0,23.0,0,1,1.0,250.0,0,0.0,0.0,-1,-1,-1,-1,0.0,148.0,-1,-1,-1,-1,-1,-1,-1,SvenGret-1990-12Ch0
0.098,0.39,2.25,0.008,0.014,-1,-1,-1,-1,-1,-1,-1,330.0,130.0,88.0,30.0,-1,-1,60.0,50.0,50.0,180.0,23.0,0,1,1.0,250.0,0,0.0,0.0,-1,-1,-1,-1,20.0,188.0,-1,-1,-1,-1,-1,-1,-1,SvenGret-1990-12Ch2
0.12,0.43,0.86,0.011,0.014,-1,-1,-1,-1,-1,-1,-1,329.0,150.0,54.0,50.0,-1,-1,50.0,30.0,30.0,180.0,23.0,0,1,1.0,250.0,0,0.0,0.0,445.0,-1,-1,-1,-1,-1,-1,-1,-1,-1,-1,-1,-1,SvenGret-1990-13
0.12,0.43,0.86,0.011,0.014,-1,-1,-1,-1,-1,-1,-1,329.0,150.0,54.0,50.0,-1,-1,50.0,30.0,30.0,180.0,23.0,0,1,1.0,250.0,0,0.0,0.0,-1,-1,-1,-1,-60,86.0,-1,-1,-1,-1,-1,-1,-1,SvenGret-1990-13Ch-6
0.12,0.43,0.86,0.011,0.014,-1,-1,-1,-1,-1,-1,-1,329.0,150.0,54.0,50.0,-1,-1,50.0,30.0,30.0,180.0,23.0,0,1,1.0,250.0,0,0.0,0.0,-1,-1,-1,-1,-40,114.0,-1,-1,-1,-1,-1,-1,-1,SvenGret-1990-13Ch-4
0.12,0.43,0.86,0.011,0.014,-1,-1,-1,-1,-1,-1,-1,329.0,150.0,54.0,50.0,-1,-1,50.0,30.0,30.0,180.0,23.0,0,1,1.0,250.0,0,0.0,0.0,-1,-1,-1,-1,-20,140.0,-1,-1,-1,-1,-1,-1,-1,SvenGret-1990-13Ch-2
0.12,0.43,0.86,0.011,0.014,-1,-1,-1,-1,-1,-1,-1,329.0,150.0,54.0,50.0,-1,-1,50.0,30.0,30.0,180.0,23.0,0,1,1.0,250.0,0,0.0,0.0,-1,-1,-1,-1,0.0,183.0,-1,-1,-1,-1,-1,-1,-1,SvenGret-1990-13Ch0
0.12,0.43,0.86,0.011,0.014,-1,-1,-1,-1,-1,-1,-1,329.0,150.0,54.0,50.0,-1,-1,50.0,30.0,30.0,180.0,23.0,0,1,1.0,250.0,0,0.0,0.0,-1,-1,-1,-1,20.0,190.0,-1,-1,-1,-1,-1,-1,-1,SvenGret-1990-13Ch2
0.12,0.44,1.35,0.01,0.014,-1,-1,-1,-1,-1,-1,-1,326.0,150.0,55.0,30.0,-1,-1,60.0,50.0,60.0,180.0,23.0,0,1,1.0,250.0,0,0.0,0.0,516.0,-1,-1,-1,-1,-1,-1,-1,-1,-1,-1,-1,-1,SvenGret-1990-14
0.12,0.44,1.35,0.01,0.014,-1,-1,-1,-1,-1,-1,-1,326.0,150.0,55.0,30.0,-1,-1,60.0,50.0,60.0,180.0,23.0,0,1,1.0,250.0,0,0.0,0.0,-1,-1,-1,-1,-60,100.0,-1,-1,-1,-1,-1,-1,-1,SvenGret-1990-14Ch-6
0.12,0.44,1.35,0.01,0.014,-1,-1,-1,-1,-1,-1,-1,326.0,150.0,55.0,30.0,-1,-1,60.0,50.0,60.0,180.0,23.0,0,1,1.0,250.0,0,0.0,0.0,-1,-1,-1,-1,-40,138.0,-1,-1,-1,-1,-1,-1,-1,SvenGret-1990-14Ch-4
0.12,0.44,1.35,0.01,0.014,-1,-1,-1,-1,-1,-1,-1,326.0,150.0,55.0,30.0,-1,-1,60.0,50.0,60.0,180.0,23.0,0,1,1.0,250.0,0,0.0,0.0,-1,-1,-1,-1,-20,145.0,-1,-1,-1,-1,-1,-1,-1,SvenGret-1990-14Ch-2
0.12,0.44,1.35,0.01,0.014,-1,-1,-1,-1,-1,-1,-1,326.0,150.0,55.0,30.0,-1,-1,60.0,50.0,60.0,180.0,23.0,0,1,1.0,250.0,0,0.0,0.0,-1,-1,-1,-1,0.0,162.0,-1,-1,-1,-1,-1,-1,-1,SvenGret-1990-14Ch0
0.12,0.44,1.35,0.01,0.014,-1,-1,-1,-1,-1,-1,-1,326.0,150.0,55.0,30.0,-1,-1,60.0,50.0,60.0,180.0,23.0,0,1,1.0,250.0,0,0.0,0.0,-1,-1,-1,-1,20.0,176.0,-1,-1,-1,-1,-1,-1,-1,SvenGret-1990-14Ch2
0.13,0.37,1.83,0.01,0.011,-1,-1,-1,-1,-1,-1,-1,318.0,130.0,63.0,30.0,-1,-1,60.0,50.0,50.0,180.0,23.0,0,1,1.0,250.0,0,0.0,0.0,526.0,-1,-1,-1,-1,-1,-1,-1,-1,-1,-1,-1,-1,SvenGret-1990-15
0.13,0.37,1.83,0.01,0.011,-1,-1,-1,-1,-1,-1,-1,318.0,130.0,63.0,30.0,-1,-1,60.0,50.0,50.0,180.0,23.0,0,1,1.0,250.0,0,0.0,0.0,-1,-1,-1,-1,-60,89.0,-1,-1,-1,-1,-1,-1,-1,SvenGret-1990-15Ch-6
0.13,0.37,1.83,0.01,0.011,-1,-1,-1,-1,-1,-1,-1,318.0,130.0,63.0,30.0,-1,-1,60.0,50.0,50.0,180.0,23.0,0,1,1.0,250.0,0,0.0,0.0,-1,-1,-1,-1,-40,114.0,-1,-1,-1,-1,-1,-1,-1,SvenGret-1990-15Ch-4
0.13,0.37,1.83,0.01,0.011,-1,-1,-1,-1,-1,-1,-1,318.0,130.0,63.0,30.0,-1,-1,60.0,50.0,50.0,180.0,23.0,0,1,1.0,250.0,0,0.0,0.0,-1,-1,-1,-1,-20,136.0,-1,-1,-1,-1,-1,-1,-1,SvenGret-1990-15Ch-2
0.13,0.37,1.83,0.01,0.011,-1,-1,-1,-1,-1,-1,-1,318.0,130.0,63.0,30.0,-1,-1,60.0,50.0,50.0,180.0,23.0,0,1,1.0,250.0,0,0.0,0.0,-1,-1,-1,-1,0.0,167.0,-1,-1,-1,-1,-1,-1,-1,SvenGret-1990-15Ch0
0.13,0.37,1.83,0.01,0.011,-1,-1,-1,-1,-1,-1,-1,318.0,130.0,63.0,30.0,-1,-1,60.0,50.0,50.0,180.0,23.0,0,1,1.0,250.0,0,0.0,0.0,-1,-1,-1,-1,20.0,174.0,-1,-1,-1,-1,-1,-1,-1,SvenGret-1990-15Ch2
0.11,0.36,2.18,0.008,0.011,-1,-1,-1,-1,-1,-1,-1,342.0,120.0,74.0,30.0,-1,-1,60.0,70.0,80.0,180.0,23.0,0,1,1.0,250.0,0,0.0,0.0,617.0,-1,-1,-1,-1,-1,-1,-1,-1,-1,-1,-1,-1,SvenGret-1990-16
0.11,0.36,2.18,0.008,0.011,-1,-1,-1,-1,-1,-1,-1,342.0,120.0,74.0,30.0,-1,-1,60.0,70.0,80.0,180.0,23.0,0,1,1.0,250.0,0,0.0,0.0,-1,-1,-1,-1,-60,52.0,-1,-1,-1,-1,-1,-1,-1,SvenGret-1990-16Ch-6
0.11,0.36,2.18,0.008,0.011,-1,-1,-1,-1,-1,-1,-1,342.0,120.0,74.0,30.0,-1,-1,60.0,70.0,80.0,180.0,23.0,0,1,1.0,250.0,0,0.0,0.0,-1,-1,-1,-1,-40,64.0,-1,-1,-1,-1,-1,-1,-1,SvenGret-1990-16Ch-4
0.11,0.36,2.18,0.008,0.011,-1,-1,-1,-1,-1,-1,-1,342.0,120.0,74.0,30.0,-1,-1,60.0,70.0,80.0,180.0,23.0,0,1,1.0,250.0,0,0.0,0.0,-1,-1,-1,-1,-20,107.0,-1,-1,-1,-1,-1,-1,-1,SvenGret-1990-16Ch-2
0.11,0.36,2.18,0.008,0.011,-1,-1,-1,-1,-1,-1,-1,342.0,120.0,74.0,30.0,-1,-1,60.0,70.0,80.0,180.0,23.0,0,1,1.0,250.0,0,0.0,0.0,-1,-1,-1,-1,0.0,129.0,-1,-1,-1,-1,-1,-1,-1,SvenGret-1990-16Ch0
0.11,0.36,2.18,0.008,0.011,-1,-1,-1,-1,-1,-1,-1,342.0,120.0,74.0,30.0,-1,-1,60.0,70.0,80.0,180.0,23.0,0,1,1.0,250.0,0,0.0,0.0,-1,-1,-1,-1,20.0,162.0,-1,-1,-1,-1,-1,-1,-1,SvenGret-1990-16Ch2
0.057,0.62,1.22,0.01,0.012,0.05,0.09,-1,0.011,-1,-1,-1,1100.0,180.0,43.0,70.0,1.0,30.0,-1,-1,-1,280.0,30.0,0,1,2.8,200.0,2,200.0,14.0,-1,538.0,-1,-1,-1,-1,-1,-1,-1,-1,-1,-1,-1,PakSven-1990-1
0.053,0.68,1.3,0.01,0.01,0.04,0.06,-1,0.009,-1,-1,-1,1300.0,170.0,39.0,70.0,1.0,30.0,-1,-1,-1,280.0,30.0,0,1,2.8,200.0,2,200.0,14.0,-1,552.0,-1,-1,-1,-1,-1,-1,-1,-1,-1,-1,-1,PakSven-1990-2
0.058,0.59,1.12,0.013,0.015,0.03,0.12,-1,0.015,-1,-1,-1,640.0,80.0,73.0,110.0,1.0,20.0,-1,-1,-1,280.0,30.0,0,1,2.8,200.0,2,200.0,14.0,-1,552.0,-1,-1,-1,-1,-1,-1,-1,-1,-1,-1,-1,PakSven-1990-3
0.053,0.7,1.28,0.013,0.015,0.03,0.1,-1,0.015,-1,-1,-1,622.0,80.0,71.0,120.0,2.0,20.0,-1,-1,-1,280.0,30.0,0,1,2.8,200.0,2,200.0,14.0,-1,557.0,-1,-1,-1,-1,-1,-1,-1,-1,-1,-1,-1,PakSven-1990-4
0.055,0.42,0.9,0.016,0.012,0.55,0.06,-1,0.012,-1,-1,-1,780.0,220.0,46.0,20.0,1.0,70.0,-1,-1,-1,285.0,32.0,0,1,2.9,200.0,2,200.0,14.0,-1,552.0,-1,-1,-1,-1,-1,-1,-1,-1,-1,-1,-1,PakSven-1990-5
0.069,0.56,1.12,0.016,0.011,0.58,0.06,-1,0.013,-1,-1,-1,837.0,280.0,41.0,30.0,3.0,90.0,-1,-1,-1,280.0,30.0,0,1,2.8,200.0,2,200.0,14.0,-1,572.0,-1,-1,-1,-1,-1,-1,-1,-1,-1,-1,-1,PakSven-1990-6
0.065,0.59,1.17,0.015,0.011,0.62,0.05,-1,0.013,-1,-1,-1,781.0,260.0,34.0,30.0,3.0,100.0,-1,-1,-1,280.0,30.0,0,1,2.8,200.0,2,200.0,14.0,-1,582.0,-1,-1,-1,-1,-1,-1,-1,-1,-1,-1,-1,PakSven-1990-7
0.066,0.23,0.79,0.015,0.015,0.03,0.11,-1,0.013,-1,-1,-1,796.0,310.0,70.0,210.0,16.0,70.0,-1,-1,-1,285.0,32.0,0,1,2.9,200.0,2,200.0,14.0,-1,498.0,-1,-1,-1,-1,-1,-1,-1,-1,-1,-1,-1,PakSven-1990-8
0.067,0.39,1.12,0.014,0.016,0.03,0.1,-1,0.016,-1,-1,-1,684.0,570.0,74.0,460.0,28.0,100.0,-1,-1,-1,280.0,30.0,0,1,2.8,200.0,2,200.0,14.0,-1,538.0,-1,-1,-1,-1,-1,-1,-1,-1,-1,-1,-1,PakSven-1990-9
0.062,0.37,1.1,0.015,0.014,0.02,0.08,-1,0.015,-1,-1,-1,816.0,390.0,69.0,510.0,28.0,10.0,-1,-1,-1,280.0,30.0,0,1,2.8,200.0,2,200.0,14.0,-1,533.0,-1,-1,-1,-1,-1,-1,-1,-1,-1,-1,-1,PakSven-1990-10
0.055,0.34,0.81,0.01,0.009,0.02,0.05,-1,0.011,-1,-1,-1,466.0,20.0,59.0,40.0,1.0,10.0,-1,-1,-1,285.0,32.0,0,1,2.9,200.0,2,200.0,14.0,-1,491.0,-1,-1,-1,-1,-1,-1,-1,-1,-1,-1,-1,PakSven-1990-11
0.066,0.56,1.14,0.01,0.011,0.02,0.07,-1,0.016,-1,-1,-1,495.0,30.0,34.0,40.0,1.0,30.0,-1,-1,-1,280.0,30.0,0,1,2.8,200.0,2,200.0,14.0,-1,533.0,-1,-1,-1,-1,-1,-1,-1,-1,-1,-1,-1,PakSven-1990-12
0.067,0.51,1.08,0.013,0.011,0.02,0.08,-1,0.015,-1,-1,-1,412.0,30.0,46.0,40.0,1.0,20.0,-1,-1,-1,280.0,30.0,0,1,2.8,200.0,2,200.0,14.0,-1,533.0,-1,-1,-1,-1,-1,-1,-1,-1,-1,-1,-1,PakSven-1990-13
0.054,0.5,1.68,0.009,0.015,0.01,0.1,-1,0.008,-1,-1,-1,690.0,70.0,48.0,110.0,1.0,20.0,-1,-1,-1,280.0,30.0,0,1,2.8,200.0,2,200.0,14.0,-1,557.0,-1,-1,-1,-1,-1,-1,-1,-1,-1,-1,-1,PakSven-1990-14
0.046,0.53,1.74,0.008,0.015,0.01,0.09,-1,0.006,-1,-1,-1,736.0,80.0,37.0,130.0,1.0,20.0,-1,-1,-1,280.0,30.0,0,1,2.8,200.0,2,200.0,14.0,-1,552.0,-1,-1,-1,-1,-1,-1,-1,-1,-1,-1,-1,PakSven-1990-15
0.07,0.46,1.19,0.01,0.018,0.01,0.1,-1,0.016,-1,-1,-1,771.0,430.0,46.0,370.0,19.0,70.0,-1,-1,-1,280.0,30.0,0,1,2.8,200.0,2,200.0,14.0,-1,538.0,-1,-1,-1,-1,-1,-1,-1,-1,-1,-1,-1,PakSven-1990-16
0.059,0.46,1.25,0.009,0.015,0.01,0.06,-1,0.013,-1,-1,-1,788.0,410.0,57.0,440.0,19.0,60.0,-1,-1,-1,280.0,30.0,0,1,2.8,200.0,2,200.0,14.0,-1,535.0,-1,-1,-1,-1,-1,-1,-1,-1,-1,-1,-1,PakSven-1990-17
0.068,0.35,1.06,0.006,0.009,-1,0.027,-1,-1,-1,-1,-1,416.0,36.0,63.0,-1,-1,-1,-1,-1,-1,170.0,21.0,0,1,1.0,200.0,0,0.0,0.0,-1,-1,-1,-1,-62,100.0,-1,-1,-1,-1,-1,-1,-1,JorgeEtAl-1993-Aaw
0.068,0.35,1.06,0.006,0.009,-1,0.027,-1,-1,-1,-1,-1,416.0,36.0,63.0,-1,-1,-1,-1,-1,-1,170.0,21.0,0,1,1.0,200.0,0,580.0,2.0,-1,-1,-1,-1,-78,100.0,-1,-1,-1,-1,-1,-1,-1,JorgeEtAl-1993-Aht
0.071,0.36,1.09,0.006,0.009,-1,0.41,-1,-1,-1,-1,-1,418.0,41.0,71.0,-1,-1,-1,-1,-1,-1,170.0,21.0,0,1,1.0,200.0,0,0.0,0.0,-1,-1,-1,-1,-61,100.0,-1,-1,-1,-1,-1,-1,-1,JorgeEtAl-1993-Baw
0.071,0.36,1.09,0.006,0.009,-1,0.41,-1,-1,-1,-1,-1,418.0,41.0,71.0,-1,-1,-1,-1,-1,-1,170.0,21.0,0,1,1.0,200.0,0,580.0,2.0,-1,-1,-1,-1,-73,100.0,-1,-1,-1,-1,-1,-1,-1,JorgeEtAl-1993-Bht
0.072,0.35,1.05,0.005,0.007,-1,0.79,-1,-1,-1,-1,-1,421.0,37.0,73.0,-1,-1,-1,-1,-1,-1,170.0,21.0,0,1,1.0,200.0,0,0.0,0.0,-1,-1,-1,-1,-63,100.0,-1,-1,-1,-1,-1,-1,-1,JorgeEtAl-1993-Caw
0.072,0.35,1.05,0.005,0.007,-1,0.79,-1,-1,-1,-1,-1,421.0,37.0,73.0,-1,-1,-1,-1,-1,-1,170.0,21.0,0,1,1.0,200.0,0,580.0,2.0,-1,-1,-1,-1,-68,100.0,-1,-1,-1,-1,-1,-1,-1,JorgeEtAl-1993-Cht
0.075,0.35,1.09,0.006,0.008,-1,1.22,-1,-1,-1,-1,-1,424.0,52.0,87.0,-1,-1,-1,-1,-1,-1,170.0,21.0,0,1,1.0,200.0,0,0.0,0.0,-1,-1,-1,-1,-57,100.0,-1,-1,-1,-1,-1,-1,-1,JorgeEtAl-1993-Daw
0.075,0.35,1.09,0.006,0.008,-1,1.22,-1,-1,-1,-1,-1,424.0,52.0,87.0,-1,-1,-1,-1,-1,-1,170.0,21.0,0,1,1.0,200.0,0,580.0,2.0,-1,-1,-1,-1,-60,100.0,-1,-1,-1,-1,-1,-1,-1,JorgeEtAl-1993-Dht
0.07,0.34,1.06,0.006,0.008,-1,1.57,-1,-1,-1,-1,-1,463.0,41.0,85.0,-1,-1,-1,-1,-1,-1,170.0,21.0,0,1,1.0,200.0,0,0.0,0.0,-1,-1,-1,-1,-40,100.0,-1,-1,-1,-1,-1,-1,-1,JorgeEtAl-1993-Eaw
0.07,0.34,1.06,0.006,0.008,-1,1.57,-1,-1,-1,-1,-1,463.0,41.0,85.0,-1,-1,-1,-1,-1,-1,170.0,21.0,0,1,1.0,200.0,0,580.0,2.0,-1,-1,-1,-1,-48,100.0,-1,-1,-1,-1,-1,-1,-1,JorgeEtAl-1993-Eht
0.073,0.34,1.07,0.006,0.007,-1,1.97,-1,-1,-1,-1,-1,430.0,40.0,89.0,-1,-1,-1,-1,-1,-1,170.0,21.0,0,1,1.0,200.0,0,0.0,0.0,-1,-1,-1,-1,-25,100.0,-1,-1,-1,-1,-1,-1,-1,JorgeEtAl-1993-Faw
0.073,0.34,1.07,0.006,0.007,-1,1.97,-1,-1,-1,-1,-1,430.0,40.0,89.0,-1,-1,-1,-1,-1,-1,170.0,21.0,0,1,1.0,200.0,0,580.0,2.0,-1,-1,-1,-1,-40,100.0,-1,-1,-1,-1,-1,-1,-1,JorgeEtAl-1993-Fht
0.077,0.35,1.05,0.006,0.008,-1,2.28,-1,-1,-1,-1,-1,424.0,37.0,88.0,-1,-1,-1,-1,-1,-1,170.0,21.0,0,1,1.0,200.0,0,0.0,0.0,-1,-1,-1,-1,1.0,100.0,-1,-1,-1,-1,-1,-1,-1,JorgeEtAl-1993-Gaw
0.077,0.35,1.05,0.006,0.008,-1,2.28,-1,-1,-1,-1,-1,424.0,37.0,88.0,-1,-1,-1,-1,-1,-1,170.0,21.0,0,1,1.0,200.0,0,580.0,2.0,-1,-1,-1,-1,-25,100.0,-1,-1,-1,-1,-1,-1,-1,JorgeEtAl-1993-Ght
0.072,0.38,1.09,0.006,0.009,-1,2.8,-1,-1,-1,-1,-1,467.0,33.0,85.0,-1,-1,-1,-1,-1,-1,170.0,21.0,0,1,1.0,200.0,0,0.0,0.0,-1,-1,-1,-1,20.0,100.0,-1,-1,-1,-1,-1,-1,-1,JorgeEtAl-1993-Haw
0.072,0.38,1.09,0.006,0.009,-1,2.8,-1,-1,-1,-1,-1,467.0,33.0,85.0,-1,-1,-1,-1,-1,-1,170.0,21.0,0,1,1.0,200.0,0,580.0,2.0,-1,-1,-1,-1,1.0,100.0,-1,-1,-1,-1,-1,-1,-1,JorgeEtAl-1993-Hht
0.05,0.29,0.72,0.007,0.009,0.77,0.52,0.23,-1,1.19,-1,-1,250.0,70.0,80.0,210.0,21.0,330.0,-1,-1,-1,680.0,34.0,0,1,2.0,200.0,1,0.0,0.0,649.0,-1,-1,-1,-1,-1,257.0,6.0,-1,-1,-1,-1,-1,Hunt&-Di-1994-1
0.05,0.27,0.75,0.006,0.01,0.75,0.5,0.23,-1,1.05,-1,-1,190.0,70.0,80.0,180.0,21.0,320.0,-1,-1,-1,680.0,34.0,0,1,3.3,200.0,1,0.0,0.0,576.0,-1,-1,-1,-1,-1,227.0,-10,-1,-1,-1,-1,-1,Hunt&-Di-1994-2
0.05,0.26,0.75,0.006,0.01,0.75,0.5,0.24,-1,1.04,-1,-1,210.0,70.0,80.0,180.0,25.0,320.0,-1,-1,-1,680.0,34.0,0,1,4.6,200.0,1,0.0,0.0,556.0,-1,-1,-1,-1,-1,224.0,-40,-1,-1,-1,-1,-1,Hunt&-Di-1994-3
0.05,0.27,0.77,0.005,0.01,0.73,0.49,0.24,-1,1.04,-1,-1,210.0,70.0,80.0,170.0,25.0,310.0,-1,-1,-1,665.0,34.0,0,1,5.3,200.0,1,0.0,0.0,538.0,-1,-1,-1,-1,-1,226.0,-60,-1,-1,-1,-1,-1,Hunt&-Di-1994-4
0.05,0.26,0.98,0.005,0.012,0.54,0.41,0.27,-1,0.85,-1,-1,240.0,100.0,80.0,140.0,26.0,200.0,-1,-1,-1,670.0,34.0,0,1,2.0,200.0,1,0.0,0.0,571.0,-1,-1,-1,-1,-1,234.0,-126,-1,-1,-1,-1,-1,Hunt&-Di-1994-5
0.05,0.25,0.98,0.005,0.011,0.55,0.42,0.27,-1,0.81,-1,-1,230.0,100.0,80.0,150.0,26.0,210.0,-1,-1,-1,670.0,34.0,0,1,3.3,200.0,1,0.0,0.0,561.0,-1,-1,-1,-1,-1,217.0,-126,-1,-1,-1,-1,-1,Hunt&-Di-1994-6
0.05,0.24,0.97,0.005,0.012,0.53,0.4,0.26,-1,0.82,-1,-1,230.0,90.0,80.0,140.0,21.0,200.0,-1,-1,-1,670.0,34.0,0,1,4.6,200.0,1,0.0,0.0,552.0,-1,-1,-1,-1,-1,213.0,-106,-1,-1,-1,-1,-1,Hunt&-Di-1994-7
0.04,0.24,0.98,0.005,0.012,0.53,0.4,0.27,-1,0.82,-1,-1,210.0,90.0,80.0,130.0,25.0,190.0,-1,-1,-1,670.0,34.0,0,1,5.3,200.0,1,0.0,0.0,541.0,-1,-1,-1,-1,-1,209.0,-106,-1,-1,-1,-1,-1,Hunt&-Di-1994-8
0.05,0.35,0.79,0.007,0.011,1.39,0.56,0.28,-1,0.96,-1,-1,210.0,40.0,80.0,200.0,15.0,330.0,-1,-1,-1,640.0,34.0,0,1,2.0,200.0,1,0.0,0.0,678.0,-1,-1,-1,-1,-1,259.0,6.0,-1,-1,-1,-1,-1,Hunt&-Di-1994-9
0.05,0.36,0.82,0.007,0.011,1.44,0.55,0.29,-1,0.92,-1,-1,190.0,50.0,80.0,190.0,14.0,320.0,-1,-1,-1,660.0,34.0,0,1,3.3,200.0,1,0.0,0.0,636.0,-1,-1,-1,-1,-1,239.0,7.0,-1,-1,-1,-1,-1,Hunt&-Di-1994-10
0.05,0.36,0.85,0.007,0.012,1.49,0.55,0.31,-1,0.89,-1,-1,210.0,40.0,80.0,170.0,19.0,320.0,-1,-1,-1,660.0,34.0,0,1,4.6,200.0,1,0.0,0.0,601.0,-1,-1,-1,-1,-1,223.0,-15,-1,-1,-1,-1,-1,Hunt&-Di-1994-11
0.05,0.36,0.86,0.007,0.012,1.5,0.54,0.31,-1,0.87,-1,-1,200.0,50.0,80.0,160.0,17.0,310.0,-1,-1,-1,660.0,34.0,0,1,5.3,200.0,1,0.0,0.0,585.0,-1,-1,-1,-1,-1,230.0,-40,-1,-1,-1,-1,-1,Hunt&-Di-1994-12
0.05,0.39,1.1,0.006,0.013,1.87,0.53,0.37,-1,0.57,-1,-1,220.0,60.0,70.0,160.0,12.0,210.0,-1,-1,-1,660.0,34.0,0,1,2.0,200.0,1,0.0,0.0,592.0,-1,-1,-1,-1,-1,252.0,-73,-1,-1,-1,-1,-1,Hunt&-Di-1994-13
0.05,0.38,1.11,0.005,0.014,1.89,0.52,0.37,-1,0.56,-1,-1,220.0,50.0,70.0,150.0,11.0,200.0,-1,-1,-1,660.0,34.0,0,1,3.3,200.0,1,0.0,0.0,555.0,-1,-1,-1,-1,-1,241.0,-64,-1,-1,-1,-1,-1,Hunt&-Di-1994-14
0.05,0.39,1.1,0.006,0.013,1.87,0.52,0.37,-1,0.57,-1,-1,220.0,60.0,80.0,140.0,13.0,210.0,-1,-1,-1,660.0,34.0,0,1,4.6,200.0,1,0.0,0.0,547.0,-1,-1,-1,-1,-1,231.0,-68,-1,-1,-1,-1,-1,Hunt&-Di-1994-15
0.05,0.4,1.12,0.006,0.014,1.9,0.51,0.37,-1,0.55,-1,-1,210.0,60.0,70.0,140.0,11.0,200.0,-1,-1,-1,660.0,34.0,0,1,5.3,200.0,1,0.0,0.0,543.0,-1,-1,-1,-1,-1,229.0,-64,-1,-1,-1,-1,-1,Hunt&-Di-1994-16
0.07,0.53,1.72,0.012,0.016,0.01,0.03,0.01,0.01,0.03,-1,-1,176.0,240.0,54.0,210.0,7.0,-1,-1,-1,-1,700.0,32.0,0,1,4.8,200.0,1,0.0,0.0,462.0,638.0,31.0,67.0,-28,35.0,-1,-1,-1,-1,-1,-1,-1,Kluket-CuMnB-1994-1
0.08,0.59,1.84,0.013,0.016,0.01,0.05,0.01,0.01,0.38,-1,-1,155.0,230.0,54.0,240.0,8.0,-1,-1,-1,-1,700.0,32.0,0,1,4.8,200.0,1,0.0,0.0,507.0,694.0,30.0,58.0,9.0,35.0,-1,-1,-1,-1,-1,-1,-1,Kluket-CuMnB-1994-2
0.08,0.62,1.86,0.013,0.016,0.01,0.05,0.01,0.01,0.81,-1,-1,174.0,230.0,54.0,220.0,10.0,-1,-1,-1,-1,700.0,32.0,0,1,4.8,200.0,1,0.0,0.0,523.0,714.0,30.0,53.0,-5,35.0,-1,-1,-1,-1,-1,-1,-1,Kluket-CuMnB-1994-3
0.08,0.58,1.83,0.013,0.016,0.45,0.05,0.01,0.01,0.03,-1,-1,171.0,230.0,55.0,230.0,6.0,-1,-1,-1,-1,700.0,32.0,0,1,4.8,200.0,1,0.0,0.0,522.0,709.0,30.0,54.0,-11,35.0,-1,-1,-1,-1,-1,-1,-1,Kluket-CuMnB-1994-4
0.08,0.59,1.84,0.013,0.015,0.45,0.05,0.01,0.01,0.4,-1,-1,168.0,250.0,49.0,240.0,9.0,-1,-1,-1,-1,700.0,32.0,0,1,4.8,200.0,1,0.0,0.0,500.0,731.0,28.0,49.0,11.0,35.0,-1,-1,-1,-1,-1,-1,-1,Kluket-CuMnB-1994-5
0.08,0.62,1.85,0.013,0.017,0.45,0.05,0.01,0.01,0.81,-1,-1,152.0,220.0,52.0,240.0,10.0,-1,-1,-1,-1,700.0,32.0,0,1,4.8,200.0,1,0.0,0.0,504.0,743.0,27.0,46.0,18.0,35.0,-1,-1,-1,-1,-1,-1,-1,Kluket-CuMnB-1994-6
0.08,0.62,1.83,0.013,0.014,1.51,0.05,0.01,0.01,0.03,-1,-1,185.0,230.0,67.0,200.0,7.0,-1,-1,-1,-1,700.0,32.0,0,1,4.8,200.0,1,0.0,0.0,515.0,737.0,26.0,48.0,0.0,35.0,-1,-1,-1,-1,-1,-1,-1,Kluket-CuMnB-1994-7
0.07,0.59,1.85,0.013,0.014,1.5,0.05,0.01,0.01,0.42,-1,-1,146.0,250.0,57.0,200.0,9.0,-1,-1,-1,-1,700.0,32.0,0,1,4.8,200.0,1,0.0,0.0,515.0,810.0,24.0,41.0,30.0,35.0,-1,-1,-1,-1,-1,-1,-1,Kluket-CuMnB-1994-8
0.08,0.66,1.92,0.013,0.015,1.54,0.05,0.01,0.01,0.89,-1,-1,148.0,260.0,51.0,230.0,13.0,-1,-1,-1,-1,700.0,32.0,0,1,4.8,200.0,1,0.0,0.0,542.0,829.0,26.0,51.0,33.0,35.0,-1,-1,-1,-1,-1,-1,-1,Kluket-CuMnB-1994-9
0.09,0.63,1.9,0.013,0.015,0.01,0.05,0.01,0.01,0.04,-1,-1,165.0,250.0,56.0,190.0,36.0,-1,-1,-1,-1,700.0,32.0,0,1,4.8,200.0,1,0.0,0.0,466.0,761.0,29.0,44.0,37.0,35.0,-1,-1,-1,-1,-1,-1,-1,Kluket-CuMnB-1994-10
0.08,0.67,1.94,0.013,0.015,0.51,0.05,0.01,0.01,0.43,-1,-1,142.0,280.0,57.0,220.0,40.0,-1,-1,-1,-1,700.0,32.0,0,1,4.8,200.0,1,0.0,0.0,489.0,807.0,27.0,42.0,51.0,35.0,-1,-1,-1,-1,-1,-1,-1,Kluket-CuMnB-1994-11
0.08,0.68,1.94,0.013,0.015,1.54,0.05,0.01,0.01,0.85,-1,-1,132.0,290.0,55.0,270.0,44.0,-1,-1,-1,-1,700.0,32.0,0,1,4.8,200.0,1,0.0,0.0,546.0,869.0,21.0,28.0,55.0,35.0,-1,-1,-1,-1,-1,-1,-1,Kluket-CuMnB-1994-12
0.07,0.34,0.95,0.027,0.021,0.0,0.0,0.0,0.006,0.0,-1,-1,-1,70.0,90.0,35.0,-1,60.0,0.0,-1,90.0,-1,-1,0,1,2.7,250.0,0,0.0,0.0,456.2,529.8,27.5,73.0,-1,-1,180.0,-1,-1,-1,-1,-1,-1,Cunh-1982-7018aw1
0.07,0.34,0.95,0.027,0.021,0.0,0.0,0.0,0.006,0.0,-1,-1,-1,70.0,90.0,35.0,-1,60.0,0.0,-1,90.0,-1,-1,0,1,2.7,250.0,0,600.0,2.1,430.7,519.9,29.5,73.5,-1,-1,174.0,-1,-1,-1,-1,-1,-1,Cunh-1982-7018ht1
0.06,0.28,0.55,0.024,0.041,1.26,0.0,0.0,0.01,0.02,-1,-1,-1,70.0,70.0,35.0,-1,60.0,0.0,-1,90.0,-1,-1,0,1,2.2,250.0,0,0.0,0.0,475.8,564.1,28.0,70.5,-1,-1,220.0,-1,-1,-1,-1,-1,-1,Cunh-1982-8018Gaw2
0.06,0.28,0.55,0.024,0.041,1.26,0.0,0.0,0.01,0.02,-1,-1,-1,70.0,70.0,35.0,-1,60.0,0.0,-1,90.0,-1,-1,0,1,2.2,250.0,0,600.0,2.1,430.7,529.8,24.5,69.0,-1,-1,184.0,-1,-1,-1,-1,-1,-1,Cunh-1982-8018Ght2
0.09,0.42,0.93,0.011,0.058,0.0,0.0,0.02,0.004,0.08,-1,-1,-1,140.0,160.0,40.0,-1,120.0,1000.0,-1,140.0,-1,-1,0,1,2.5,250.0,0,0.0,0.0,491.5,573.9,28.0,74.0,-1,-1,193.0,-1,-1,-1,-1,-1,-1,Cunh-1982-7016aw3
0.09,0.42,0.93,0.011,0.058,0.0,0.0,0.02,0.004,0.08,-1,-1,-1,140.0,160.0,40.0,-1,120.0,1000.0,-1,140.0,-1,-1,0,1,2.5,250.0,0,600.0,2.1,420.9,541.5,24.5,74.5,-1,-1,180.0,-1,-1,-1,-1,-1,-1,Cunh-1982-7016ht3
0.08,0.33,0.65,0.015,0.026,0.5,0.35,0.008,0.004,0.02,-1,-1,-1,200.0,140.0,45.0,-1,150.0,60.0,-1,140.0,-1,-1,0,1,2.4,250.0,0,0.0,0.0,503.3,591.5,28.0,73.0,-1,-1,213.0,-1,-1,-1,-1,-1,-1,Cunh-1982-7018Gaw4
0.08,0.33,0.65,0.015,0.026,0.5,0.35,0.008,0.004,0.02,-1,-1,-1,200.0,140.0,45.0,-1,150.0,60.0,-1,140.0,-1,-1,0,1,2.4,250.0,0,600.0,2.1,500.3,600.4,22.7,73.7,-1,-1,189.0,-1,-1,-1,-1,-1,-1,Cunh-1982-7018Ght4
0.07,0.61,1.07,0.025,0.026,0.0,0.0,0.0,0.014,0.0,-1,-1,-1,64.0,94.0,70.0,-1,40.0,0.0,-1,64.0,-1,-1,0,1,2.8,250.0,0,0.0,0.0,479.7,583.7,24.0,71.5,-1,-1,189.0,-1,-1,-1,-1,-1,-1,Cunh-1982-8018Gaw5
0.07,0.61,1.07,0.025,0.026,0.0,0.0,0.0,0.014,0.0,-1,-1,-1,64.0,94.0,70.0,-1,40.0,0.0,-1,64.0,-1,-1,0,1,2.8,250.0,0,600.0,2.1,456.2,555.2,24.5,72.0,-1,-1,213.0,-1,-1,-1,-1,-1,-1,Cunh-1982-8018Ght5
0.07,0.21,0.75,0.011,0.011,0.0,0.0,0.0,0.0,0.0,-1,-1,-1,0.0,190.0,69.0,-1,0.0,0.0,-1,0.0,-1,-1,0,1,2.6,250.0,0,0.0,0.0,463.0,552.3,33.0,75.0,-1,-1,181.0,-1,-1,-1,-1,-1,-1,Cunh-1982-7018aw6
0.07,0.21,0.75,0.011,0.011,0.0,0.0,0.0,0.0,0.0,-1,-1,-1,0.0,190.0,69.0,-1,0.0,0.0,-1,0.0,-1,-1,0,1,2.6,250.0,0,600.0,2.1,369.8,486.6,-1,76.0,-1,-1,174.0,-1,-1,-1,-1,-1,-1,Cunh-1982-7018ht6
0.09,0.44,0.9,0.01,0.027,0.0,0.0,0.0,0.0,0.0,-1,-1,-1,200.0,70.0,88.0,-1,0.0,0.0,-1,0.0,-1,-1,0,1,1.8,150.0,0,0.0,0.0,486.8,569.3,24.0,71.0,-1,-1,183.0,-1,-1,-1,-1,-1,-1,Cunh-1982-7016aw7
0.09,0.44,0.9,0.01,0.027,0.0,0.0,0.0,0.0,0.0,-1,-1,-1,200.0,70.0,88.0,-1,0.0,0.0,-1,0.0,-1,-1,0,1,1.8,150.0,0,600.0,2.1,-1,-1,-1,-1,-1,-1,-1,-1,-1,-1,-1,-1,-1,Cunh-1982-7016ht7
0.08,0.35,0.65,0.01,0.021,1.2,0.0,0.0,0.02,0.0,-1,-1,-1,40.0,100.0,150.0,-1,0.0,0.0,-1,0.0,-1,-1,0,1,1.8,140.0,0,0.0,0.0,453.8,536.3,22.6,72.0,-1,-1,184.0,-1,-1,-1,-1,-1,-1,Cunh-1982-8018Gaw8
0.08,0.35,0.65,0.01,0.021,1.2,0.0,0.0,0.02,0.0,-1,-1,-1,40.0,100.0,150.0,-1,0.0,0.0,-1,0.0,-1,-1,0,1,1.8,140.0,0,600.0,2.1,-1,-1,-1,-1,-1,-1,-1,-1,-1,-1,-1,-1,-1,Cunh-1982-8018Ght8
0.06,0.53,1.15,0.013,0.015,0.0,0.02,0.0,0.0,0.0,-1,-1,-1,0.0,100.0,57.0,-1,0.0,0.0,-1,80.0,-1,-1,0,1,1.8,150.0,0,0.0,0.0,553.3,626.9,25.0,70.4,-1,-1,194.0,-1,-1,-1,-1,-1,-1,Cunh-1982-8018Gaw9
0.06,0.53,1.15,0.013,0.015,0.0,0.02,0.0,0.0,0.0,-1,-1,-1,0.0,100.0,57.0,-1,0.0,0.0,-1,80.0,-1,-1,0,1,1.8,150.0,0,600.0,2.1,-1,-1,-1,-1,-1,-1,-1,-1,-1,-1,-1,-1,-1,Cunh-1982-8018Ght9
0.07,0.47,0.85,0.013,0.024,0.0,0.0,0.0,0.01,0.0,-1,-1,-1,80.0,120.0,43.0,-1,0.0,0.0,-1,0.0,-1,-1,0,1,1.8,150.0,0,0.0,0.0,478.5,569.3,22.1,72.4,-1,-1,180.0,-1,-1,-1,-1,-1,-1,Cunh-1982-7016aw10
0.07,0.47,0.85,0.013,0.024,0.0,0.0,0.0,0.01,0.0,-1,-1,-1,80.0,120.0,43.0,-1,0.0,0.0,-1,0.0,-1,-1,0,1,1.8,150.0,0,600.0,2.1,-1,-1,-1,-1,-1,-1,-1,-1,-1,-1,-1,-1,-1,Cunh-1982-7016ht10
0.07,0.47,1.1,0.011,0.02,0.0,0.0,0.0,0.01,0.0,-1,-1,-1,200.0,190.0,53.0,-1,0.0,0.0,-1,0.0,-1,-1,0,1,1.9,140.0,0,0.0,0.0,561.1,643.5,21.0,64.2,-1,-1,216.0,-1,-1,-1,-1,-1,-1,Cunh-1982-7018ht11
0.07,0.47,1.1,0.011,0.02,0.0,0.0,0.0,0.01,0.0,-1,-1,-1,200.0,190.0,53.0,-1,0.0,0.0,-1,0.0,-1,-1,0,1,1.9,140.0,0,600.0,2.1,-1,-1,-1,-1,-1,-1,-1,-1,-1,-1,-1,-1,-1,Cunh-1982-7018ht11
0.08,0.49,0.9,0.014,0.029,0.0,0.05,0.0,0.0,0.0,-1,-1,-1,50.0,170.0,108.0,-1,0.0,0.0,-1,0.0,-1,-1,0,1,1.9,150.0,0,0.0,0.0,486.8,577.5,20.5,70.2,-1,-1,191.0,-1,-1,-1,-1,-1,-1,Cunh-1982-7018aw12
0.08,0.49,0.9,0.014,0.029,0.0,0.05,0.0,0.0,0.0,-1,-1,-1,50.0,170.0,108.0,-1,0.0,0.0,-1,0.0,-1,-1,0,1,1.9,150.0,0,600.0,2.1,-1,-1,-1,-1,-1,-1,-1,-1,-1,-1,-1,-1,-1,Cunh-1982-7018ht12
0.05,0.25,1.15,0.015,0.024,0.0,0.0,0.0,0.004,0.12,-1,-1,-1,30.0,140.0,105.0,-1,50.0,150.0,-1,60.0,-1,-1,0,1,2.4,200.0,1,0.0,0.0,420.8,504.2,33.0,73.0,-1,-1,164.0,-1,-1,-1,-1,-1,-1,Cunh-1982-13aw
0.05,0.25,1.15,0.015,0.024,0.0,0.0,0.0,0.004,0.12,-1,-1,-1,30.0,140.0,105.0,-1,50.0,150.0,-1,60.0,-1,-1,0,1,2.4,200.0,1,600.0,2.1,387.5,482.7,29.5,70.5,-1,-1,154.0,-1,-1,-1,-1,-1,-1,Cunh-1982-13ht
0.1,0.18,1.6,0.015,0.029,0.0,0.0,0.5,0.004,0.14,-1,-1,-1,20.0,110.0,80.0,-1,100.0,0.0,-1,60.0,-1,-1,0,1,2.4,200.0,1,0.0,0.0,630.8,725.9,24.5,68.5,-1,-1,265.0,-1,-1,-1,-1,-1,-1,Cunh-1982-14aw
0.1,0.18,1.6,0.015,0.029,0.0,0.0,0.5,0.004,0.14,-1,-1,-1,20.0,110.0,80.0,-1,100.0,0.0,-1,60.0,-1,-1,0,1,2.4,200.0,1,600.0,2.1,605.3,694.5,25.5,67.5,-1,-1,224.0,-1,-1,-1,-1,-1,-1,Cunh-1982-14ht
0.09,0.28,1.52,0.015,0.045,0.0,0.0,0.5,0.005,0.1,-1,-1,-1,80.0,110.0,125.0,-1,50.0,0.0,-1,70.0,-1,-1,0,1,2.4,200.0,1,0.0,0.0,540.5,645.5,27.5,66.0,-1,-1,226.0,-1,-1,-1,-1,-1,-1,Cunh-1982-15aw
0.09,0.28,1.52,0.015,0.045,0.0,0.0,0.5,0.005,0.1,-1,-1,-1,80.0,110.0,125.0,-1,50.0,0.0,-1,70.0,-1,-1,0,1,2.4,200.0,1,600.0,2.1,562.1,640.6,27.5,66.5,-1,-1,225.0,-1,-1,-1,-1,-1,-1,Cunh-1982-15ht
0.12,0.22,1.24,0.036,0.019,0.0,0.0,0.0,0.0,0.18,-1,-1,-1,0.0,110.0,110.0,-1,200.0,150.0,-1,0.0,-1,-1,0,1,1.7,200.0,1,0.0,0.0,483.6,586.6,32.0,70.5,-1,-1,193.0,-1,-1,-1,-1,-1,-1,Cunh-1982-16aw
0.12,0.22,1.24,0.036,0.019,0.0,0.0,0.0,0.0,0.18,-1,-1,-1,0.0,110.0,110.0,-1,200.0,150.0,-1,0.0,-1,-1,0,1,1.7,200.0,1,600.0,2.1,414.0,532.7,33.0,74.5,-1,-1,196.0,-1,-1,-1,-1,-1,-1,Cunh-1982-16ht
0.15,0.32,1.2,0.017,0.025,0.0,0.0,0.0,0.0,0.0,-1,-1,-1,0.0,99.0,90.0,-1,0.0,0.0,-1,0.0,-1,-1,0,1,1.6,200.0,1,0.0,0.0,536.6,627.8,30.0,68.0,-1,-1,202.0,-1,-1,-1,-1,-1,-1,Cunh-1982-17aw
0.15,0.32,1.2,0.017,0.025,0.0,0.0,0.0,0.0,0.0,-1,-1,-1,0.0,99.0,90.0,-1,0.0,0.0,-1,0.0,-1,-1,0,1,1.6,200.0,1,600.0,1.3,487.6,586.6,31.0,73.5,-1,-1,225.0,-1,-1,-1,-1,-1,-1,Cunh-1982-17ht
0.08,0.21,1.2,0.014,0.022,0.0,0.0,0.0,0.0,0.0,-1,-1,-1,0.0,100.0,128.0,-1,60.0,0.0,-1,120.0,-1,-1,0,1,1.7,200.0,1,0.0,0.0,453.2,596.4,30.0,74.0,-1,-1,193.0,-1,-1,-1,-1,-1,-1,Cunh-1982-18aw
0.08,0.21,1.2,0.014,0.022,0.0,0.0,0.0,0.0,0.0,-1,-1,-1,0.0,100.0,128.0,-1,60.0,0.0,-1,120.0,-1,-1,0,1,1.7,200.0,1,600.0,1.7,455.2,569.0,35.0,74.0,-1,-1,197.0,-1,-1,-1,-1,-1,-1,Cunh-1982-18ht
0.1,0.12,1.2,0.013,0.024,0.0,0.0,0.0,0.0,0.0,-1,-1,-1,0.0,89.0,42.0,-1,60.0,0.0,-1,150.0,-1,-1,0,1,1.7,200.0,1,0.0,0.0,519.9,593.5,30.0,72.0,-1,-1,172.0,-1,-1,-1,-1,-1,-1,Cunh-1982-19aw
0.1,0.12,1.2,0.013,0.024,0.0,0.0,0.0,0.0,0.0,-1,-1,-1,0.0,89.0,42.0,-1,60.0,0.0,-1,150.0,-1,-1,0,1,1.7,200.0,1,600.0,2.3,390.1,487.6,37.0,77.0,-1,-1,189.0,-1,-1,-1,-1,-1,-1,Cunh-1982-19ht
0.064,0.27,1.44,0.021,0.024,-1,-1,0.02,0.009,0.28,-1,-1,590.0,-1,102.0,-1,-1,-1,-1,-1,-1,625.0,75.36,0,1,4.6,200.0,3,0.0,0.0,388.0,497.0,30.0,58.0,-1,-1,158.0,-1,-1,-1,-1,-1,-1,Pat-1981-RE2L/BX200
0.064,0.27,1.44,0.021,0.024,-1,-1,0.02,0.009,0.28,-1,-1,590.0,-1,102.0,-1,-1,-1,-1,-1,-1,625.0,75.36,0,1,4.6,200.0,3,0.0,0.0,-1,-1,-1,-1,-60,10.0,-1,-1,-1,-1,-1,-1,-1,Pat-1981-RE2L/BX200
0.064,0.27,1.44,0.021,0.024,-1,-1,0.02,0.009,0.28,-1,-1,590.0,-1,102.0,-1,-1,-1,-1,-1,-1,625.0,75.36,0,1,4.6,200.0,3,0.0,0.0,-1,-1,-1,-1,-50,14.0,-1,-1,-1,-1,-1,-1,-1,Pat-1981-RE2L/BX200
0.064,0.27,1.44,0.021,0.024,-1,-1,0.02,0.009,0.28,-1,-1,590.0,-1,102.0,-1,-1,-1,-1,-1,-1,625.0,75.36,0,1,4.6,200.0,3,0.0,0.0,-1,-1,-1,-1,-20,61.0,-1,-1,-1,-1,-1,-1,-1,Pat-1981-RE2L/BX200
0.064,0.27,1.44,0.021,0.024,-1,-1,0.02,0.009,0.28,-1,-1,590.0,-1,102.0,-1,-1,-1,-1,-1,-1,625.0,75.36,0,1,4.6,200.0,3,0.0,0.0,-1,-1,-1,-1,0.0,105.0,-1,-1,-1,-1,-1,-1,-1,Pat-1981-RE2L/BX200
0.073,0.33,1.44,0.021,0.018,-1,-1,0.02,0.009,0.22,-1,-1,563.0,-1,124.0,-1,-1,-1,-1,-1,-1,625.0,75.36,0,1,4.6,200.0,3,0.0,0.0,383.0,492.0,30.0,66.0,-1,-1,155.0,-1,-1,-1,-1,-1,-1,Pat-1981-S2/BX200
0.073,0.33,1.44,0.021,0.018,-1,-1,0.02,0.009,0.22,-1,-1,563.0,-1,124.0,-1,-1,-1,-1,-1,-1,625.0,75.36,0,1,4.6,200.0,3,0.0,0.0,-1,-1,-1,-1,-60,40.0,-1,-1,-1,-1,-1,-1,-1,Pat-1981-S2/BX200
0.073,0.33,1.44,0.021,0.018,-1,-1,0.02,0.009,0.22,-1,-1,563.0,-1,124.0,-1,-1,-1,-1,-1,-1,625.0,75.36,0,1,4.6,200.0,3,0.0,0.0,-1,-1,-1,-1,-50,49.0,-1,-1,-1,-1,-1,-1,-1,Pat-1981-S2/BX200
0.073,0.33,1.44,0.021,0.018,-1,-1,0.02,0.009,0.22,-1,-1,563.0,-1,124.0,-1,-1,-1,-1,-1,-1,625.0,75.36,0,1,4.6,200.0,3,0.0,0.0,-1,-1,-1,-1,-30,99.0,-1,-1,-1,-1,-1,-1,-1,Pat-1981-S2/BX200
0.073,0.33,1.44,0.021,0.018,-1,-1,0.02,0.009,0.22,-1,-1,563.0,-1,124.0,-1,-1,-1,-1,-1,-1,625.0,75.36,0,1,4.6,200.0,3,0.0,0.0,-1,-1,-1,-1,0.0,111.0,-1,-1,-1,-1,-1,-1,-1,Pat-1981-S2/BX200
0.06,0.29,1.68,0.017,0.019,-1,-1,0.02,0.01,0.28,-1,-1,521.0,-1,133.0,-1,-1,-1,-1,-1,-1,625.0,75.36,0,1,4.6,200.0,3,0.0,0.0,371.0,526.0,34.0,66.0,-1,-1,153.0,-1,-1,-1,-1,-1,-1,Pat-1981-RE3L/BX200
0.06,0.29,1.68,0.017,0.019,-1,-1,0.02,0.01,0.28,-1,-1,521.0,-1,133.0,-1,-1,-1,-1,-1,-1,625.0,75.36,0,1,4.6,200.0,3,0.0,0.0,-1,-1,-1,-1,-60,25.0,-1,-1,-1,-1,-1,-1,-1,Pat-1981-RE3L/BX200
0.06,0.29,1.68,0.017,0.019,-1,-1,0.02,0.01,0.28,-1,-1,521.0,-1,133.0,-1,-1,-1,-1,-1,-1,625.0,75.36,0,1,4.6,200.0,3,0.0,0.0,-1,-1,-1,-1,-40,38.0,-1,-1,-1,-1,-1,-1,-1,Pat-1981-RE3L/BX200
0.06,0.29,1.68,0.017,0.019,-1,-1,0.02,0.01,0.28,-1,-1,521.0,-1,133.0,-1,-1,-1,-1,-1,-1,625.0,75.36,0,1,4.6,200.0,3,0.0,0.0,-1,-1,-1,-1,-20,76.0,-1,-1,-1,-1,-1,-1,-1,Pat-1981-RE3L/BX200
0.06,0.29,1.68,0.017,0.019,-1,-1,0.02,0.01,0.28,-1,-1,521.0,-1,133.0,-1,-1,-1,-1,-1,-1,625.0,75.36,0,1,4.6,200.0,3,0.0,0.0,-1,-1,-1,-1,0.0,105.0,-1,-1,-1,-1,-1,-1,-1,Pat-1981-RE3L/BX200
0.08,0.31,1.67,0.017,0.017,-1,-1,0.03,0.01,0.25,-1,-1,502.0,-1,82.0,-1,-1,-1,-1,-1,-1,625.0,75.36,0,1,4.6,200.0,3,0.0,0.0,391.0,522.0,30.0,64.0,-1,-1,161.0,-1,-1,-1,-1,-1,-1,Pat-1981-WB3/BX200
0.08,0.31,1.67,0.017,0.017,-1,-1,0.03,0.01,0.25,-1,-1,502.0,-1,82.0,-1,-1,-1,-1,-1,-1,625.0,75.36,0,1,4.6,200.0,3,0.0,0.0,-1,-1,-1,-1,-60,39.0,-1,-1,-1,-1,-1,-1,-1,Pat-1981-WB3/BX200
0.08,0.31,1.67,0.017,0.017,-1,-1,0.03,0.01,0.25,-1,-1,502.0,-1,82.0,-1,-1,-1,-1,-1,-1,625.0,75.36,0,1,4.6,200.0,3,0.0,0.0,-1,-1,-1,-1,-50,43.0,-1,-1,-1,-1,-1,-1,-1,Pat-1981-WB3/BX200
0.08,0.31,1.67,0.017,0.017,-1,-1,0.03,0.01,0.25,-1,-1,502.0,-1,82.0,-1,-1,-1,-1,-1,-1,625.0,75.36,0,1,4.6,200.0,3,0.0,0.0,-1,-1,-1,-1,-20,95.0,-1,-1,-1,-1,-1,-1,-1,Pat-1981-WB3/BX200
0.08,0.31,1.67,0.017,0.017,-1,-1,0.03,0.01,0.25,-1,-1,502.0,-1,82.0,-1,-1,-1,-1,-1,-1,625.0,75.36,0,1,4.6,200.0,3,0.0,0.0,-1,-1,-1,-1,0.0,114.0,-1,-1,-1,-1,-1,-1,-1,Pat-1981-WB3/BX200
0.086,0.28,1.68,0.023,0.02,-1,-1,0.01,0.01,0.23,-1,-1,487.0,-1,77.0,-1,-1,-1,-1,-1,-1,625.0,75.36,0,1,4.6,200.0,3,0.0,0.0,389.0,564.0,28.0,69.0,-1,-1,168.0,-1,-1,-1,-1,-1,-1,Pat-1981-S4/BX200
0.086,0.28,1.68,0.023,0.02,-1,-1,0.01,0.01,0.23,-1,-1,487.0,-1,77.0,-1,-1,-1,-1,-1,-1,625.0,75.36,0,1,4.6,200.0,3,0.0,0.0,-1,-1,-1,-1,-60,38.0,-1,-1,-1,-1,-1,-1,-1,Pat-1981-S4/BX200
0.086,0.28,1.68,0.023,0.02,-1,-1,0.01,0.01,0.23,-1,-1,487.0,-1,77.0,-1,-1,-1,-1,-1,-1,625.0,75.36,0,1,4.6,200.0,3,0.0,0.0,-1,-1,-1,-1,-40,51.0,-1,-1,-1,-1,-1,-1,-1,Pat-1981-S4/BX200
0.086,0.28,1.68,0.023,0.02,-1,-1,0.01,0.01,0.23,-1,-1,487.0,-1,77.0,-1,-1,-1,-1,-1,-1,625.0,75.36,0,1,4.6,200.0,3,0.0,0.0,-1,-1,-1,-1,-20,79.0,-1,-1,-1,-1,-1,-1,-1,Pat-1981-S4/BX200
0.086,0.28,1.68,0.023,0.02,-1,-1,0.01,0.01,0.23,-1,-1,487.0,-1,77.0,-1,-1,-1,-1,-1,-1,625.0,75.36,0,1,4.6,200.0,3,0.0,0.0,-1,-1,-1,-1,0.0,102.0,-1,-1,-1,-1,-1,-1,-1,Pat-1981-S4/BX200
0.089,0.42,2.22,0.022,0.025,-1,-1,0.02,0.01,0.06,-1,-1,466.0,-1,82.0,-1,-1,-1,-1,-1,-1,625.0,75.36,0,1,4.6,200.0,3,0.0,0.0,517.0,672.0,24.0,56.0,-1,-1,203.0,-1,-1,-1,-1,-1,-1,Pat-1981-S6/BX200
0.089,0.42,2.22,0.022,0.025,-1,-1,0.02,0.01,0.06,-1,-1,466.0,-1,82.0,-1,-1,-1,-1,-1,-1,625.0,75.36,0,1,4.6,200.0,3,0.0,0.0,-1,-1,-1,-1,-60,16.0,-1,-1,-1,-1,-1,-1,-1,Pat-1981-S6/BX200
0.089,0.42,2.22,0.022,0.025,-1,-1,0.02,0.01,0.06,-1,-1,466.0,-1,82.0,-1,-1,-1,-1,-1,-1,625.0,75.36,0,1,4.6,200.0,3,0.0,0.0,-1,-1,-1,-1,-40,21.0,-1,-1,-1,-1,-1,-1,-1,Pat-1981-S6/BX200
0.089,0.42,2.22,0.022,0.025,-1,-1,0.02,0.01,0.06,-1,-1,466.0,-1,82.0,-1,-1,-1,-1,-1,-1,625.0,75.36,0,1,4.6,200.0,3,0.0,0.0,-1,-1,-1,-1,-20,30.0,-1,-1,-1,-1,-1,-1,-1,Pat-1981-S6/BX200
0.089,0.42,2.22,0.022,0.025,-1,-1,0.02,0.01,0.06,-1,-1,466.0,-1,82.0,-1,-1,-1,-1,-1,-1,625.0,75.36,0,1,4.6,200.0,3,0.0,0.0,-1,-1,-1,-1,0.0,43.0,-1,-1,-1,-1,-1,-1,-1,Pat-1981-S6/BX200
0.08,0.24,1.34,0.023,0.02,-1,-1,0.43,0.01,0.15,-1,-1,575.0,-1,86.0,-1,-1,-1,-1,-1,-1,625.0,75.36,0,1,4.6,200.0,3,0.0,0.0,554.0,554.0,30.0,67.0,-1,-1,157.0,-1,-1,-1,-1,-1,-1,Pat-1981-S2Mo/BX200
0.08,0.24,1.34,0.023,0.02,-1,-1,0.43,0.01,0.15,-1,-1,575.0,-1,86.0,-1,-1,-1,-1,-1,-1,625.0,75.36,0,1,4.6,200.0,3,0.0,0.0,-1,-1,-1,-1,-60,16.0,-1,-1,-1,-1,-1,-1,-1,Pat-1981-S2Mo/BX200
0.08,0.24,1.34,0.023,0.02,-1,-1,0.43,0.01,0.15,-1,-1,575.0,-1,86.0,-1,-1,-1,-1,-1,-1,625.0,75.36,0,1,4.6,200.0,3,0.0,0.0,-1,-1,-1,-1,-40,37.0,-1,-1,-1,-1,-1,-1,-1,Pat-1981-S2Mo/BX200
0.08,0.24,1.34,0.023,0.02,-1,-1,0.43,0.01,0.15,-1,-1,575.0,-1,86.0,-1,-1,-1,-1,-1,-1,625.0,75.36,0,1,4.6,200.0,3,0.0,0.0,-1,-1,-1,-1,-20,67.0,-1,-1,-1,-1,-1,-1,-1,Pat-1981-S2Mo/BX200
0.08,0.24,1.34,0.023,0.02,-1,-1,0.43,0.01,0.15,-1,-1,575.0,-1,86.0,-1,-1,-1,-1,-1,-1,625.0,75.36,0,1,4.6,200.0,3,0.0,0.0,-1,-1,-1,-1,0.0,92.0,-1,-1,-1,-1,-1,-1,-1,Pat-1981-S2Mo/BX200
0.095,0.45,1.88,0.02,0.022,-1,-1,0.44,0.01,0.26,-1,-1,425.0,-1,84.0,-1,-1,-1,-1,-1,-1,625.0,75.36,0,1,4.6,200.0,3,0.0,0.0,747.0,747.0,25.0,62.0,-1,-1,174.0,-1,-1,-1,-1,-1,-1,Pat-1981-S4Mo/BX200
0.095,0.45,1.88,0.02,0.022,-1,-1,0.44,0.01,0.26,-1,-1,425.0,-1,84.0,-1,-1,-1,-1,-1,-1,625.0,75.36,0,1,4.6,200.0,3,0.0,0.0,-1,-1,-1,-1,-60,10.0,-1,-1,-1,-1,-1,-1,-1,Pat-1981-S4Mo/BX200
0.095,0.45,1.88,0.02,0.022,-1,-1,0.44,0.01,0.26,-1,-1,425.0,-1,84.0,-1,-1,-1,-1,-1,-1,625.0,75.36,0,1,4.6,200.0,3,0.0,0.0,-1,-1,-1,-1,-40,17.0,-1,-1,-1,-1,-1,-1,-1,Pat-1981-S4Mo/BX200
0.095,0.45,1.88,0.02,0.022,-1,-1,0.44,0.01,0.26,-1,-1,425.0,-1,84.0,-1,-1,-1,-1,-1,-1,625.0,75.36,0,1,4.6,200.0,3,0.0,0.0,-1,-1,-1,-1,-20,32.0,-1,-1,-1,-1,-1,-1,-1,Pat-1981-S4Mo/BX200
0.095,0.45,1.88,0.02,0.022,-1,-1,0.44,0.01,0.26,-1,-1,425.0,-1,84.0,-1,-1,-1,-1,-1,-1,625.0,75.36,0,1,4.6,200.0,3,0.0,0.0,-1,-1,-1,-1,0.0,41.0,-1,-1,-1,-1,-1,-1,-1,Pat-1981-S4Mo/BX200
0.074,0.16,0.84,0.015,0.026,-1,-1,0.02,0.004,0.28,-1,-1,415.0,-1,84.0,-1,-1,-1,-1,-1,-1,625.0,72.24,0,1,4.4,200.0,3,0.0,0.0,352.0,459.0,36.0,72.0,-1,-1,144.0,-1,-1,-1,-1,-1,-1,Pat-1981-RE2L/BX400
0.074,0.16,0.84,0.015,0.026,-1,-1,0.02,0.004,0.28,-1,-1,415.0,-1,84.0,-1,-1,-1,-1,-1,-1,625.0,72.24,0,1,4.4,200.0,3,0.0,0.0,-1,-1,-1,-1,-60,95.0,-1,-1,-1,-1,-1,-1,-1,Pat-1981-RE2L/BX400
0.074,0.16,0.84,0.015,0.026,-1,-1,0.02,0.004,0.28,-1,-1,415.0,-1,84.0,-1,-1,-1,-1,-1,-1,625.0,72.24,0,1,4.4,200.0,3,0.0,0.0,-1,-1,-1,-1,-40,139.0,-1,-1,-1,-1,-1,-1,-1,Pat-1981-RE2L/BX400
0.074,0.16,0.84,0.015,0.026,-1,-1,0.02,0.004,0.28,-1,-1,415.0,-1,84.0,-1,-1,-1,-1,-1,-1,625.0,72.24,0,1,4.4,200.0,3,0.0,0.0,-1,-1,-1,-1,-20,148.0,-1,-1,-1,-1,-1,-1,-1,Pat-1981-RE2L/BX400
0.074,0.16,0.84,0.015,0.026,-1,-1,0.02,0.004,0.28,-1,-1,415.0,-1,84.0,-1,-1,-1,-1,-1,-1,625.0,72.24,0,1,4.4,200.0,3,0.0,0.0,-1,-1,-1,-1,0.0,150.0,-1,-1,-1,-1,-1,-1,-1,Pat-1981-RE2L/BX400
0.082,0.18,0.75,0.014,0.02,-1,-1,0.02,0.005,0.22,-1,-1,381.0,-1,109.0,-1,-1,-1,-1,-1,-1,625.0,72.24,0,1,4.4,200.0,3,0.0,0.0,349.0,456.0,36.0,72.0,-1,-1,144.0,-1,-1,-1,-1,-1,-1,Pat-1981-S2/BX400
0.082,0.18,0.75,0.014,0.02,-1,-1,0.02,0.005,0.22,-1,-1,381.0,-1,109.0,-1,-1,-1,-1,-1,-1,625.0,72.24,0,1,4.4,200.0,3,0.0,0.0,-1,-1,-1,-1,-60,67.0,-1,-1,-1,-1,-1,-1,-1,Pat-1981-S2/BX400
0.082,0.18,0.75,0.014,0.02,-1,-1,0.02,0.005,0.22,-1,-1,381.0,-1,109.0,-1,-1,-1,-1,-1,-1,625.0,72.24,0,1,4.4,200.0,3,0.0,0.0,-1,-1,-1,-1,-50,117.0,-1,-1,-1,-1,-1,-1,-1,Pat-1981-S2/BX400
0.082,0.18,0.75,0.014,0.02,-1,-1,0.02,0.005,0.22,-1,-1,381.0,-1,109.0,-1,-1,-1,-1,-1,-1,625.0,72.24,0,1,4.4,200.0,3,0.0,0.0,-1,-1,-1,-1,-20,134.0,-1,-1,-1,-1,-1,-1,-1,Pat-1981-S2/BX400
0.082,0.18,0.75,0.014,0.02,-1,-1,0.02,0.005,0.22,-1,-1,381.0,-1,109.0,-1,-1,-1,-1,-1,-1,625.0,72.24,0,1,4.4,200.0,3,0.0,0.0,-1,-1,-1,-1,0.0,155.0,-1,-1,-1,-1,-1,-1,-1,Pat-1981-S2/BX400
0.07,0.16,1.17,0.013,0.02,-1,-1,0.02,0.01,0.26,-1,-1,368.0,-1,108.0,-1,-1,-1,-1,-1,-1,625.0,72.24,0,1,4.4,200.0,3,0.0,0.0,350.0,462.0,24.0,76.0,-1,-1,143.0,-1,-1,-1,-1,-1,-1,Pat-1981-RE3L/BX400
0.07,0.16,1.17,0.013,0.02,-1,-1,0.02,0.01,0.26,-1,-1,368.0,-1,108.0,-1,-1,-1,-1,-1,-1,625.0,72.24,0,1,4.4,200.0,3,0.0,0.0,-1,-1,-1,-1,-60,110.0,-1,-1,-1,-1,-1,-1,-1,Pat-1981-RE3L/BX400
0.07,0.16,1.17,0.013,0.02,-1,-1,0.02,0.01,0.26,-1,-1,368.0,-1,108.0,-1,-1,-1,-1,-1,-1,625.0,72.24,0,1,4.4,200.0,3,0.0,0.0,-1,-1,-1,-1,-40,145.0,-1,-1,-1,-1,-1,-1,-1,Pat-1981-RE3L/BX400
0.07,0.16,1.17,0.013,0.02,-1,-1,0.02,0.01,0.26,-1,-1,368.0,-1,108.0,-1,-1,-1,-1,-1,-1,625.0,72.24,0,1,4.4,200.0,3,0.0,0.0,-1,-1,-1,-1,-20,168.0,-1,-1,-1,-1,-1,-1,-1,Pat-1981-RE3L/BX400
0.07,0.16,1.17,0.013,0.02,-1,-1,0.02,0.01,0.26,-1,-1,368.0,-1,108.0,-1,-1,-1,-1,-1,-1,625.0,72.24,0,1,4.4,200.0,3,0.0,0.0,-1,-1,-1,-1,0.0,180.0,-1,-1,-1,-1,-1,-1,-1,Pat-1981-RE3L/BX400
0.11,0.16,1.09,0.012,0.018,-1,-1,0.03,0.01,0.24,-1,-1,353.0,-1,78.0,-1,-1,-1,-1,-1,-1,625.0,72.24,0,1,4.4,200.0,3,0.0,0.0,376.0,484.0,32.0,74.0,-1,-1,154.0,-1,-1,-1,-1,-1,-1,Pat-1981-WB3/BX400
0.11,0.16,1.09,0.012,0.018,-1,-1,0.03,0.01,0.24,-1,-1,353.0,-1,78.0,-1,-1,-1,-1,-1,-1,625.0,72.24,0,1,4.4,200.0,3,0.0,0.0,-1,-1,-1,-1,-60,15.0,-1,-1,-1,-1,-1,-1,-1,Pat-1981-WB3/BX400
0.11,0.16,1.09,0.012,0.018,-1,-1,0.03,0.01,0.24,-1,-1,353.0,-1,78.0,-1,-1,-1,-1,-1,-1,625.0,72.24,0,1,4.4,200.0,3,0.0,0.0,-1,-1,-1,-1,-60,22.0,-1,-1,-1,-1,-1,-1,-1,Pat-1981-WB3/BX400
0.11,0.16,1.09,0.012,0.018,-1,-1,0.03,0.01,0.24,-1,-1,353.0,-1,78.0,-1,-1,-1,-1,-1,-1,625.0,72.24,0,1,4.4,200.0,3,0.0,0.0,-1,-1,-1,-1,-20,134.0,-1,-1,-1,-1,-1,-1,-1,Pat-1981-WB3/BX400
0.11,0.16,1.09,0.012,0.018,-1,-1,0.03,0.01,0.24,-1,-1,353.0,-1,78.0,-1,-1,-1,-1,-1,-1,625.0,72.24,0,1,4.4,200.0,3,0.0,0.0,-1,-1,-1,-1,0.0,138.0,-1,-1,-1,-1,-1,-1,-1,Pat-1981-WB3/BX400
0.098,0.18,1.29,0.017,0.017,-1,-1,0.01,0.01,0.21,-1,-1,337.0,-1,61.0,-1,-1,-1,-1,-1,-1,625.0,72.24,0,1,4.4,200.0,3,0.0,0.0,359.0,503.0,28.0,72.0,-1,-1,154.0,-1,-1,-1,-1,-1,-1,Pat-1981-S4/BX400
0.098,0.18,1.29,0.017,0.017,-1,-1,0.01,0.01,0.21,-1,-1,337.0,-1,61.0,-1,-1,-1,-1,-1,-1,625.0,72.24,0,1,4.4,200.0,3,0.0,0.0,-1,-1,-1,-1,-60,59.0,-1,-1,-1,-1,-1,-1,-1,Pat-1981-S4/BX400
0.098,0.18,1.29,0.017,0.017,-1,-1,0.01,0.01,0.21,-1,-1,337.0,-1,61.0,-1,-1,-1,-1,-1,-1,625.0,72.24,0,1,4.4,200.0,3,0.0,0.0,-1,-1,-1,-1,-40,95.0,-1,-1,-1,-1,-1,-1,-1,Pat-1981-S4/BX400
0.098,0.18,1.29,0.017,0.017,-1,-1,0.01,0.01,0.21,-1,-1,337.0,-1,61.0,-1,-1,-1,-1,-1,-1,625.0,72.24,0,1,4.4,200.0,3,0.0,0.0,-1,-1,-1,-1,-20,128.0,-1,-1,-1,-1,-1,-1,-1,Pat-1981-S4/BX400
0.098,0.18,1.29,0.017,0.017,-1,-1,0.01,0.01,0.21,-1,-1,337.0,-1,61.0,-1,-1,-1,-1,-1,-1,625.0,72.24,0,1,4.4,200.0,3,0.0,0.0,-1,-1,-1,-1,0.0,144.0,-1,-1,-1,-1,-1,-1,-1,Pat-1981-S4/BX400
0.1,0.24,1.91,0.016,0.016,-1,-1,0.02,0.01,0.05,-1,-1,228.0,-1,74.0,-1,-1,-1,-1,-1,-1,625.0,72.24,0,1,4.4,200.0,3,0.0,0.0,376.0,553.0,33.0,70.0,-1,-1,170.0,-1,-1,-1,-1,-1,-1,Pat-1981-S6/BX400
0.1,0.24,1.91,0.016,0.016,-1,-1,0.02,0.01,0.05,-1,-1,228.0,-1,74.0,-1,-1,-1,-1,-1,-1,625.0,72.24,0,1,4.4,200.0,3,0.0,0.0,-1,-1,-1,-1,-60,30.0,-1,-1,-1,-1,-1,-1,-1,Pat-1981-S6/BX400
0.1,0.24,1.91,0.016,0.016,-1,-1,0.02,0.01,0.05,-1,-1,228.0,-1,74.0,-1,-1,-1,-1,-1,-1,625.0,72.24,0,1,4.4,200.0,3,0.0,0.0,-1,-1,-1,-1,-40,78.0,-1,-1,-1,-1,-1,-1,-1,Pat-1981-S6/BX400
0.1,0.24,1.91,0.016,0.016,-1,-1,0.02,0.01,0.05,-1,-1,228.0,-1,74.0,-1,-1,-1,-1,-1,-1,625.0,72.24,0,1,4.4,200.0,3,0.0,0.0,-1,-1,-1,-1,-20,91.0,-1,-1,-1,-1,-1,-1,-1,Pat-1981-S6/BX400
0.1,0.24,1.91,0.016,0.016,-1,-1,0.02,0.01,0.05,-1,-1,228.0,-1,74.0,-1,-1,-1,-1,-1,-1,625.0,72.24,0,1,4.4,200.0,3,0.0,0.0,-1,-1,-1,-1,0.0,122.0,-1,-1,-1,-1,-1,-1,-1,Pat-1981-S6/BX400
0.096,0.13,0.73,0.018,0.022,-1,-1,0.43,0.01,0.14,-1,-1,373.0,-1,81.0,-1,-1,-1,-1,-1,-1,625.0,72.24,0,1,4.4,200.0,3,0.0,0.0,353.0,491.0,32.0,67.0,-1,-1,157.0,-1,-1,-1,-1,-1,-1,Pat-1981-S2Mo/BX400
0.096,0.13,0.73,0.018,0.022,-1,-1,0.43,0.01,0.14,-1,-1,373.0,-1,81.0,-1,-1,-1,-1,-1,-1,625.0,72.24,0,1,4.4,200.0,3,0.0,0.0,-1,-1,-1,-1,-60,14.0,-1,-1,-1,-1,-1,-1,-1,Pat-1981-S2Mo/BX400
0.096,0.13,0.73,0.018,0.022,-1,-1,0.43,0.01,0.14,-1,-1,373.0,-1,81.0,-1,-1,-1,-1,-1,-1,625.0,72.24,0,1,4.4,200.0,3,0.0,0.0,-1,-1,-1,-1,-40,72.0,-1,-1,-1,-1,-1,-1,-1,Pat-1981-S2Mo/BX400
0.096,0.13,0.73,0.018,0.022,-1,-1,0.43,0.01,0.14,-1,-1,373.0,-1,81.0,-1,-1,-1,-1,-1,-1,625.0,72.24,0,1,4.4,200.0,3,0.0,0.0,-1,-1,-1,-1,-20,111.0,-1,-1,-1,-1,-1,-1,-1,Pat-1981-S2Mo/BX400
0.096,0.13,0.73,0.018,0.022,-1,-1,0.43,0.01,0.14,-1,-1,373.0,-1,81.0,-1,-1,-1,-1,-1,-1,625.0,72.24,0,1,4.4,200.0,3,0.0,0.0,-1,-1,-1,-1,0.0,135.0,-1,-1,-1,-1,-1,-1,-1,Pat-1981-S2Mo/BX400
0.12,0.27,1.46,0.014,0.026,-1,-1,0.48,0.01,0.3,-1,-1,365.0,-1,77.0,-1,-1,-1,-1,-1,-1,625.0,72.24,0,1,4.4,200.0,3,0.0,0.0,689.0,689.0,34.0,69.0,-1,-1,203.0,-1,-1,-1,-1,-1,-1,Pat-1981-S4Mo/BX400
0.12,0.27,1.46,0.014,0.026,-1,-1,0.48,0.01,0.3,-1,-1,365.0,-1,77.0,-1,-1,-1,-1,-1,-1,625.0,72.24,0,1,4.4,200.0,3,0.0,0.0,-1,-1,-1,-1,-60,41.0,-1,-1,-1,-1,-1,-1,-1,Pat-1981-S4Mo/BX400
0.12,0.27,1.46,0.014,0.026,-1,-1,0.48,0.01,0.3,-1,-1,365.0,-1,77.0,-1,-1,-1,-1,-1,-1,625.0,72.24,0,1,4.4,200.0,3,0.0,0.0,-1,-1,-1,-1,-20,78.0,-1,-1,-1,-1,-1,-1,-1,Pat-1981-S4Mo/BX400
0.12,0.27,1.46,0.014,0.026,-1,-1,0.48,0.01,0.3,-1,-1,365.0,-1,77.0,-1,-1,-1,-1,-1,-1,625.0,72.24,0,1,4.4,200.0,3,0.0,0.0,-1,-1,-1,-1,0.0,113.0,-1,-1,-1,-1,-1,-1,-1,Pat-1981-S4Mo/BX400
0.094,0.31,1.32,0.009,0.017,0.05,0.04,0.01,0.01,0.11,-1,-1,233.0,100.0,95.0,140.0,10.0,100.0,100.0,100.0,100.0,550.0,28.0,0,1,3.6,100.0,1,0.0,0.0,429.0,537.0,22.0,75.0,-15,70.0,-1,-10,-1,-1,-1,-1,-1,Wats-1981-AWO
0.11,0.36,1.61,0.017,0.03,0.06,0.052,0.02,0.01,0.12,-1,-1,305.0,100.0,95.0,140.0,10.0,200.0,100.0,100.0,100.0,550.0,28.0,0,1,3.6,100.0,1,0.0,0.0,542.0,625.0,19.0,64.0,-7,70.0,-1,-10,-1,-1,-1,-1,-1,Wats-1981-BWO
0.1,0.28,1.42,0.011,0.024,0.09,0.08,0.04,0.01,0.15,-1,-1,430.0,100.0,150.0,150.0,10.0,300.0,200.0,200.0,200.0,550.0,28.0,0,1,3.6,100.0,1,0.0,0.0,493.0,618.0,18.0,75.0,-6,70.0,-1,-10,-1,-1,-1,-1,-1,Wats-1981-CWO
