Repository: irenedagherr/ApprentissageAutomatiqueProjet

## Description

Ce projet vise à prédire la qualité des soudures sur des aciers en utilisant des données publiques issues de Welddb [(Welddb)](https://www.phase-trans.msm.cam.ac.uk/map/data/materials/welddb-b.html). En automatisant l'évaluation de la qualité des soudures à l'aide de techniques de machine learning, nous cherchons à extraire des connaissances des données disponibles afin d’identifier des modèles nouveaux qui pourraient améliorer la qualité des soudures. La qualité des soudures est un facteur essentiel pour de nombreux secteurs industriels, notamment dans les industries aérospatiale, automobile et de la construction.

File: 4 - Dataset/new_weld_data_with_target.csv (part 6 of 8)
Carbon concentration (weight%),Silicon concentration (weight%),Manganese concentration (weight%),Sulphur concentration (weight%),Phosphorus concentration (weight%),Oxygen concentration (%),Nitrogen concentration (%),Current (A),Voltage (V),Heat input (kJ/mm),Interpass temperature (deg C),Post weld heat treatment temperature (deg C),Post weld heat treatment time (hours),Nickel concentration (weight%),Chromium concentration (weight%),Molybdenum concentration (weight%),Vanadium concentration (weight%),Copper concentration (weight%),Titanium concentration (%),Aluminium concentration (%),Boron concentration (%),Niobium concentration (%),AC or DC,Electrode positive or negative,Type of weld,Yield strength (MPa),Ultimate tensile strength (MPa),Elongation (%),Reduction of Area (%),Charpy temperature (deg C),Charpy impact toughness (J),Hardness (kg/mm2),target
0.077,0.32,1.77,0.007,0.006,0.0418,0.0089,170.0,21.0,1.0,200.0,0.0,0.0,0.0811580041208858,1.358306689377657,0.2669533062371428,0.0004,0.1500584405978179,0.0031,0.0005,0.0005,0.0125,0.0,1.0,0.0,,,,,-54.0,100.0,,-1
0.044,0.31,0.96,0.006,0.013,0.0421,0.0082,170.0,21.0,1.0,200.0,0.0,0.0,2.38,1.358306689377657,0.5835412091562058,0.065785932092497,0.2638575577258223,0.0097799881271999,0.031217520125242,0.0014586882427486,0.0293780038556712,0.0,1.0,0.0,,,,,-59.0,100.0,,-1
0.046,0.31,0.96,0.008,0.012,0.0421,0.0082,170.0,21.0,0.6,200.0,0.0,0.0,0.2128340265879234,2.371444840043233,0.4251789432765662,0.018,0.0830941423361074,0.0055636927035815,0.007,0.0012677088770561,0.0141388539123479,0.0,1.0,0.0,,,,,-50.0,100.0,,-1
0.09,0.39,1.18,0.013,0.022,0.057,0.0082,150.0,37.5,1.0,300.0,690.0,3.0,0.6579100059463124,2.4,1.0,0.0509203335289596,0.3035122431948659,0.0145427108534823,0.0090053776269749,0.0014587793063668,0.0078692306400687,0.0,1.0,0.0,,,,,,,247.0,-1
0.1,0.24,1.91,0.016,0.016,0.0228,0.0074,625.0,72.24,4.4,200.0,0.0,0.0,0.2710485265715426,0.3171883429685107,0.02,0.01,0.05,0.0139360675610217,0.0096529883728992,0.0022027883404547,0.0061995052995518,0.0,1.0,3.0,376.0,553.0,33.0,70.0,-20.0,91.0,,-1
0.12,0.26,1.4,0.012,0.014,0.042,0.0138,650.0,33.0,3.3,300.0,0.0,0.0,0.057,0.05,0.009,0.056,0.106,0.005,0.014,0.0013050863219239,0.005,0.0,1.0,1.0,522.0,689.0,28.0,60.0,,,,-1
0.14,0.33,1.67,0.02,0.026,0.0421,0.0082,650.0,33.0,3.3,300.0,0.0,0.0,0.07,0.066,0.188,0.098,0.01,0.008,0.016,0.0012005145853757,0.008,0.0,1.0,1.0,690.0,,15.0,62.0,,,,-1
0.086,0.2,1.04,0.008,0.013,0.0567,0.016,180.0,34.0,1.0,175.0,750.0,8.0,0.9759711699608924,8.98,1.01,0.22,0.3454221649013427,0.0070515573752838,0.007,0.0036,0.056,0.0,1.0,0.0,609.0,743.0,16.9,61.9,,50.0,,-1
0.068,0.32,1.49,0.006,0.006,0.039,0.0082,170.0,21.0,1.0,150.0,580.0,2.0,1.7021426937280535,1.5079242031688096,0.2652531767600443,0.1447956590415383,0.66,0.004,0.0336201514563137,0.0019634169814617,0.0358329444931632,0.0,1.0,0.0,499.0,607.0,28.6,74.0,,,,-1
0.081,0.34,1.54,0.007,0.008,0.0312,0.008,170.0,21.0,1.0,200.0,0.0,0.0,0.2128340265879234,3.6172133588508415,0.6512573746744532,0.0065081345262074,0.0830941423361074,0.018,0.0003,0.0007737474008898,0.0392432539143377,0.0,1.0,0.0,,,,,-52.0,100.0,,-1
0.075,0.35,1.05,0.008,0.007,0.0361,0.0082,170.0,21.0,1.0,200.0,580.0,2.0,0.5420257347756731,4.276502452897366,0.639694681287906,0.0005,0.0830941423361074,0.014,0.0005,0.0005,0.0005,0.0,1.0,0.0,398.0,488.0,32.2,80.7,-54.0,100.0,,-1
0.037,0.31,1.03,0.007,0.014,0.0421,0.0082,170.0,21.0,1.0,200.0,0.0,0.0,0.0,2.831596768286817,0.185429454361533,0.1546563859861635,0.0822043982288647,0.0054224509083665,0.0153728963848635,0.0016575767527644,0.0148226986454793,0.0,1.0,0.0,,,,,-48.0,100.0,,-1
0.05,0.34,0.96,0.017,0.018,0.0421,0.0082,150.0,37.5,1.0,300.0,690.0,3.0,0.3094831012409311,2.4,1.1,0.0163028250344478,0.1480425622053785,0.0059729219396102,0.0058374708627593,0.0007737474008898,0.0118319297266431,0.0,1.0,0.0,,,,,,,233.0,-1
0.1,0.24,1.91,0.016,0.016,0.0228,0.0074,625.0,72.24,4.4,200.0,0.0,0.0,1.0342461416237008,0.7136779746345226,0.02,0.01,0.05,0.0059729219396102,0.007,0.0007737474008898,0.023101126109903,0.0,1.0,3.0,376.0,553.0,33.0,70.0,-40.0,78.0,,-1
0.075,0.35,0.66,0.009,0.007,0.0396,0.0071,170.0,21.0,1.0,200.0,580.0,2.0,0.2128340265879234,0.3929183948785574,0.1796109174724698,0.0005,0.0830941423361074,0.0096,0.0005,0.0005,0.0005,0.0,1.0,0.0,351.0,457.0,31.6,79.8,-54.0,100.0,,-1
0.1,0.36,0.93,0.008,0.016,0.0372,0.0416,450.0,30.0,2.0,200.0,760.0,2.0,0.23,8.9,1.02,0.2,0.0830941423361074,0.0093389658048132,0.007,0.0021603055718381,0.05,0.0,1.0,1.0,734.0,,,,,,,-1
0.074,0.27,1.11,0.009,0.024,0.0556,0.0113,290.0,29.0,2.0,150.0,690.0,10.0,0.17,2.3,0.96,0.018,0.3016584915689164,0.0144219130145042,0.0050251031477044,0.0014452129772096,0.0149137415491279,0.0,1.0,2.0,595.0,675.0,24.0,69.0,20.0,52.0,,-1
0.077,0.31,1.33,0.007,0.005,0.0419,0.008,170.0,21.0,1.0,200.0,0.0,0.0,0.2128340265879234,0.8568779851404309,0.50766231077331,0.0004,0.1650558670019834,0.0038,0.0005,0.0005,0.0006,0.0,1.0,0.0,,,,,-68.0,100.0,,-1
0.05,0.25,1.21,0.013,0.024,0.0444,0.0143,170.0,24.0,2.1,107.0,620.0,1.0,1.84,0.05,0.34,0.01,0.06,0.0092530970266482,0.007,0.0010547042386919,0.0078692306400687,0.0,1.0,0.0,673.0,680.0,23.8,,-42.0,50.0,,-1
0.046,0.53,1.74,0.008,0.015,0.0736,0.0037,280.0,30.0,2.8,200.0,200.0,14.0,0.01,0.09,0.2068890375184341,0.006,0.0139033511584985,0.008,0.013,0.0001,0.002,0.0,1.0,2.0,,552.0,,,,,,-1
0.076,0.34,1.01,0.007,0.007,0.0426,0.0075,170.0,21.0,1.0,200.0,250.0,14.0,0.4921840452197968,0.6912446749777728,0.7654382706133507,0.0215,0.3964060462237182,0.0037,0.0005,0.0005,0.0005,0.0,1.0,0.0,456.0,534.0,25.0,79.6,,,,-1
0.07,0.46,1.19,0.01,0.018,0.0771,0.0046,280.0,30.0,2.8,200.0,200.0,14.0,0.01,0.1,0.3355760443313532,0.016,0.0600516181703992,0.043,0.037,0.0019,0.007,0.0,1.0,2.0,,538.0,,,,,,-1
0.058,0.33,0.63,0.007,0.007,0.0421,0.0082,170.0,21.0,1.0,200.0,580.0,2.0,0.2128340265879234,5.628991299453339,1.0543607949577662,0.1385992362610012,0.0830941423361074,0.0098539550778444,0.0087014078659392,0.0022881419174269,0.0203662560356562,0.0,1.0,0.0,386.0,465.0,33.4,78.8,-40.0,78.0,,-1
0.051,0.34,1.82,0.006,0.017,0.039,0.009,170.0,21.0,1.0,150.0,0.0,0.0,0.1875345431181712,0.2133948459677112,0.772778911081328,0.0248283707013505,0.0251795223913733,0.0070360772171574,0.0232927786317394,0.000167684026491,0.0196899606068999,0.0,1.0,0.0,514.0,588.0,28.0,76.8,-43.0,100.0,,-1
0.09,0.15,1.18,0.012,0.018,0.0621,0.0131,550.0,28.0,3.6,100.0,0.0,0.0,0.13,0.08,0.03,0.01,0.14,0.01,0.005,0.001,0.02,0.0,1.0,1.0,427.0,518.0,18.0,75.0,30.0,70.0,,-1
0.088,0.38,0.55,0.008,0.017,0.0363,0.0376,450.0,30.0,2.0,200.0,760.0,2.0,0.52,8.6,0.98,0.19,0.0830941423361074,0.0057542082207153,0.0056807254792099,0.0016966633604744,0.05,0.0,1.0,1.0,830.0,,,,,,,-1
0.11,0.26,1.44,0.008,0.012,0.041,0.0145,650.0,33.0,3.3,300.0,0.0,0.0,0.069,0.056,0.01,0.105,0.076,0.005,0.017,0.0020597471355653,0.005,0.0,1.0,1.0,577.0,716.0,26.0,61.0,,,,-1
0.11,0.38,1.55,0.029,0.01,0.0421,0.0082,650.0,33.0,3.3,300.0,600.0,0.75,0.5150786019530634,1.834287438738964,0.0,0.09,0.2383839145387849,0.0,0.0066430860292962,0.000874640852959,0.0,0.0,1.0,1.0,631.0,689.0,,,,,,-1
0.098,0.18,1.29,0.017,0.017,0.0337,0.0061,625.0,72.24,4.4,200.0,0.0,0.0,0.98119572295,1.358306689377657,0.01,0.01,0.21,0.0126523262660095,0.0255256000170695,0.000884430533808,0.0078692306400687,0.0,1.0,3.0,359.0,503.0,28.0,72.0,-20.0,128.0,,-1
0.061,0.33,1.36,0.005,0.006,0.0419,0.0081,170.0,21.0,1.0,200.0,0.0,0.0,0.2870035935532958,2.1287485566159168,0.4724704287225336,0.018,0.2007306044008593,0.0028,0.007,0.0007737474008898,0.0152930793935083,0.0,1.0,4.0,,,,,-71.0,100.0,,-1
0.075,0.34,1.02,0.007,0.006,0.0417,0.0079,170.0,21.0,1.0,200.0,250.0,14.0,0.932480864653269,3.1301280760818644,0.2860757167950039,0.0005,0.4984297445627939,0.0037,0.0005,0.0005,0.0985,0.0,1.0,0.0,615.0,655.0,20.2,72.9,,,,-1
0.069,0.53,1.17,0.008,0.014,0.0365,0.012,180.0,34.0,1.0,200.0,250.0,14.0,0.2128340265879234,5.611231412707636,0.6839949126624998,0.1004389977978342,0.0830941423361074,0.0066424590668681,0.0080432754341503,0.0011061288001947,0.0282814031841989,0.0,1.0,0.0,487.0,555.0,31.4,78.8,,,,-1
0.14,0.18,0.75,0.002,0.005,0.0256,0.0021,500.0,29.0,2.9,200.0,690.0,8.0,3.029582288588969,2.3,1.01,0.27,0.6290574483004081,0.0124362756338187,0.0397084212027883,0.0027362809152897,0.02,1.0,0.0,1.0,,770.0,,,-40.0,52.0,,-1
0.072,0.11,0.85,0.015,0.017,0.0543,0.0119,550.0,28.0,3.6,100.0,0.0,0.0,0.14,0.07,0.01,0.01,0.14,0.01,0.005,0.001,0.01,0.0,1.0,1.0,436.0,525.0,15.0,77.0,38.0,70.0,,-1
0.074,0.34,1.0,0.007,0.006,0.0424,0.0086,170.0,21.0,1.0,200.0,580.0,2.0,0.2128340265879234,0.9393748606947578,0.3754547394147866,0.0005,0.0160110888520494,0.0037,0.0005,0.0005,0.0255,0.0,1.0,0.0,492.0,575.0,25.2,76.0,-41.0,100.0,,-1
0.1,0.24,1.91,0.016,0.016,0.0228,0.0074,625.0,72.24,4.4,200.0,0.0,0.0,1.1170674879866196,1.358306689377657,0.02,0.01,0.05,0.0148899728498324,0.0105489731400389,0.0009037717488037,0.0078692306400687,0.0,1.0,3.0,376.0,553.0,33.0,70.0,-60.0,30.0,,-1
0.061,0.53,1.01,0.009,0.01,0.0307,0.0079,190.0,23.0,1.0925,250.0,200.0,1.0,0.0,0.0,0.0,0.0,0.0,0.0019043134085288,0.001,0.0010995311630846,0.0,0.0,1.0,0.0,449.0,525.0,30.6,78.0,,,,-1
0.07,0.08,0.98,0.01,0.01,0.0891,0.0097,300.0,28.0,2.04,150.0,690.0,10.0,0.27,2.07,1.07,0.015,0.035985833028352,0.0059729219396102,0.003766932356134,0.0007737474008898,0.0078692306400687,0.0,1.0,2.0,440.0,540.0,24.0,67.0,-60.0,9.0,,-1
0.09,0.41,0.78,0.013,0.01,0.0421,0.0036,180.0,23.0,1.0,250.0,0.0,0.0,1.1345689769197091,1.358306689377657,0.2628405418090167,0.018,0.3012090644681392,0.014,0.003,0.0007052000966272,0.0066209697348938,0.0,1.0,0.0,430.0,,,,-20.0,160.0,,-1
0.06,0.44,1.6,0.01,0.018,0.0395,0.0102,170.0,21.0,1.8,100.0,620.0,1.0,0.03,1.8866616358296928,0.01,0.018,0.02,0.0048024672391621,0.007,0.0010851661557425,0.0078692306400687,0.0,1.0,0.0,494.0,556.0,,,,,,-1
0.11,0.16,1.09,0.012,0.018,0.0353,0.0078,625.0,72.24,4.4,200.0,0.0,0.0,1.4085247640828946,0.2909474795046355,0.03,0.01,0.24,0.013949588291128,0.0015529803061896,0.0016960344353593,0.0079514962000172,0.0,1.0,3.0,376.0,484.0,32.0,74.0,-60.0,15.0,,-1
0.031,0.42,1.71,0.004,0.01,0.0297,0.0109,180.0,23.0,1.0,250.0,0.0,0.0,0.2128340265879234,0.791186805702615,0.5318873350373567,0.018,0.0830941423361074,0.011,0.008,0.0019115365791914,0.0222399638431276,0.0,1.0,0.0,488.0,,,,-40.0,71.0,,-1
0.036,0.24,0.89,0.008,0.01,0.0421,0.0082,170.0,21.0,2.2,200.0,0.0,0.0,1.6315578733470129,1.421962501516763,0.4566301266615218,0.1492210626775556,0.4941351501710851,0.0140460273229923,0.0438120430361022,0.0024205214383781,0.0411473486309476,0.0,1.0,0.0,,,,,-46.0,100.0,,-1
0.076,0.51,1.3,0.005,0.008,0.0423,0.005,170.0,21.0,1.0,200.0,0.0,0.0,0.4694054951764506,1.358306689377657,0.4724704287225336,0.0005,0.4016376782255945,0.0043,0.049,0.0005,0.0005,0.0,1.0,0.0,,,,,-90.0,28.0,,-1
0.047,0.42,1.0,0.015,0.016,0.0695,0.0165,300.0,28.0,2.08,150.0,690.0,10.0,0.17,2.29,1.04,0.018,0.1506372854349053,0.0112718464873144,0.0025597039064705,0.0018913698594295,0.0318478877846495,0.0,1.0,2.0,537.0,620.0,11.0,24.0,70.0,167.0,,-1
0.073,0.34,0.64,0.007,0.005,0.0431,0.008,170.0,21.0,1.0,200.0,0.0,0.0,0.6790238206510173,2.513450749289756,0.3902885126871491,0.0003,0.0365200069984069,0.0041,0.0005,0.0005,0.012,0.0,1.0,0.0,,,,,-33.0,100.0,,-1
0.089,0.22,1.05,0.007,0.013,0.0592,0.046,180.0,34.0,1.0,175.0,750.0,8.0,0.6025085812169112,9.0,1.04,0.23,0.3380789759883938,0.0236443817216026,0.0121021984047368,0.0064,0.07,0.0,1.0,0.0,643.0,777.0,15.7,60.2,21.0,50.0,,-1
0.048,0.36,1.3,0.007,0.007,0.0401,0.007,180.0,34.0,1.0,200.0,250.0,14.0,0.0985463388958161,7.20315325320073,1.4422760952719984,0.2471721256504969,0.1843055182640399,0.0111226994905606,0.0262261619163747,0.00281105255452,0.0381041736856633,0.0,1.0,0.0,465.0,526.0,30.4,80.6,,,,-1
0.09,0.63,1.9,0.013,0.015,0.0165,0.0056,700.0,32.0,4.8,200.0,0.0,0.0,0.01,0.05,0.01,0.01,0.04,0.025,0.019,0.0036,0.0113372294729508,0.0,1.0,1.0,466.0,761.0,29.0,44.0,37.0,35.0,,-1
0.071,0.36,1.46,0.004,0.006,0.04,0.0085,170.0,21.0,1.0,200.0,250.0,14.0,0.2128340265879234,1.1394562447134242,0.7794301780676979,0.0873730542082419,0.3466451014371615,0.0022,0.0230122150923429,0.0014564432219488,0.0364715951890795,0.0,1.0,4.0,497.0,563.0,30.6,77.0,,,,-1
0.09,0.28,1.52,0.015,0.045,0.0421,0.011,170.0,21.0,2.4,200.0,0.0,0.0,0.0,0.0,0.5,0.005,0.1,0.008,0.0125,0.0001173905838936,0.005,0.0,1.0,1.0,540.5,645.5,27.5,66.0,,,226.0,-1
0.073,0.34,0.66,0.007,0.007,0.0454,0.0075,170.0,21.0,1.0,200.0,250.0,14.0,0.0,0.0,0.5,0.0005,0.0,0.0005,0.0005,0.0005,0.0005,0.0,0.0,0.0,470.0,559.0,24.6,75.0,-42.0,100.0,,-1
0.049,0.31,1.77,0.007,0.014,0.0421,0.0082,170.0,21.0,1.0,150.0,0.0,0.0,0.2128340265879234,2.0706302466321342,0.6498243975386329,0.0559804754948885,0.0789977759579554,0.0089308768475232,0.007,0.0005730086954037,0.0078692306400687,0.0,1.0,0.0,525.0,600.0,29.6,77.0,-37.0,100.0,,-1
0.12,0.44,1.35,0.01,0.014,0.0326,0.0055,180.0,23.0,1.0,250.0,0.0,0.0,0.4998840608848508,1.358306689377657,0.5297986445089078,0.018,0.1003957292133751,0.015,0.003,0.001092108034091,0.0098024203251194,0.0,1.0,0.0,516.0,,,,-60.0,100.0,,-1
0.076,0.3,1.36,0.006,0.007,0.0432,0.0091,170.0,21.0,1.0,200.0,580.0,2.0,0.2128340265879234,1.6889965189911558,0.5308168725088215,0.0005,0.438315357976353,0.0033,0.0005,0.0005,0.094,0.0,1.0,0.0,614.0,686.0,19.0,70.8,7.0,100.0,,-1
0.094,0.31,1.32,0.009,0.017,0.0233,0.0095,550.0,28.0,3.6,100.0,0.0,0.0,0.05,0.04,0.01,0.01,0.11,0.01,0.014,0.001,0.01,0.0,1.0,1.0,429.0,537.0,22.0,75.0,-15.0,70.0,,-1
0.069,0.45,1.47,0.005,0.006,0.0282,0.0077,170.0,21.0,1.0,200.0,0.0,0.0,0.2128340265879234,1.358306689377657,0.4447267421705957,0.018,0.2009568168368103,0.041,0.011496069859115,0.0017773654279928,0.0205586351293545,0.0,1.0,0.0,504.0,577.0,25.8,79.8,,,,-1
0.076,0.26,1.36,0.007,0.006,0.0407,0.0083,170.0,21.0,1.0,200.0,0.0,0.0,1.070307605425186,4.210941603534072,0.7603569772916777,0.1005,0.2637298555196315,0.0029,0.0005,0.0005,0.0005,0.0,1.0,0.0,,,,,-55.0,100.0,,-1
0.074,0.16,0.84,0.015,0.026,0.0415,0.0084,625.0,72.24,4.4,200.0,0.0,0.0,0.5057073730525017,1.358306689377657,0.02,0.004,0.28,0.0078025679501764,0.0215245419564394,0.0010180610297653,0.0078692306400687,0.0,1.0,3.0,352.0,459.0,36.0,72.0,-40.0,139.0,,-1
0.069,0.26,1.45,0.01,0.009,0.0391,0.0226,170.0,21.0,1.0,200.0,0.0,0.0,0.2128340265879234,1.2188953097875233,1.0868198493448684,0.052398360690331,0.1622092602490083,0.0029,0.0059750196543587,0.0007737474008898,0.0283928097315769,0.0,1.0,0.0,492.0,581.0,25.8,77.9,,,,-1
0.049,0.32,1.41,0.007,0.014,0.0421,0.0082,170.0,21.0,1.0,200.0,580.0,2.0,2.32,2.4197602745486924,0.7562822971471197,0.073044785472544,0.2181767867989457,0.0106019392646714,0.0168619299385297,0.0010374236637866,0.0344963532179098,0.0,1.0,0.0,530.0,615.0,26.6,73.0,-20.0,100.0,,-1
0.06,0.49,0.67,0.011,0.009,0.085,0.0082,500.0,32.0,2.0,250.0,690.0,10.0,0.21,2.63,1.06,0.0794289990927579,0.1294576745381354,0.0146445516717401,0.015,0.0017236656877874,0.0305410603758853,0.0,1.0,5.0,469.0,592.0,27.0,,22.0,96.0,,-1
0.06,0.46,1.63,0.01,0.02,0.0407,0.0106,170.0,21.0,1.8,100.0,620.0,1.0,0.02,1.358306689377657,0.34,0.018,0.02,0.0075418722043386,0.0096254328216363,0.0007737474008898,0.0078692306400687,0.0,1.0,0.0,591.0,674.0,,,,,,-1
0.077,0.64,1.43,0.013,0.017,0.0646,0.0075,650.0,30.0,2.925,250.0,200.0,1.0,0.0,0.0,0.0,0.0,0.0,0.0192510515624907,0.033,0.0003214789014035,0.0,0.0,1.0,1.0,516.0,613.0,25.4,59.0,,,,-1
0.074,0.27,1.11,0.009,0.024,0.0556,0.0113,290.0,29.0,2.0,150.0,690.0,10.0,0.17,2.3,0.96,0.018,0.2054322732485742,0.0059729219396102,0.0037389832965627,0.0007737474008898,0.0138399943261679,0.0,1.0,2.0,595.0,675.0,24.0,69.0,-60.0,3.0,,-1
0.049,0.35,1.37,0.007,0.013,0.0421,0.0082,170.0,21.0,1.0,200.0,250.0,14.0,1.06,6.552546891202515,1.018336110584094,0.1749505726930765,0.0886173347705875,0.0069410438230376,0.0108921735543631,0.0020359968973803,0.0524784709814646,0.0,1.0,0.0,498.0,569.0,28.4,78.8,,,,-1
0.075,0.29,1.75,0.006,0.005,0.0272,0.0096,170.0,21.0,1.0,200.0,250.0,14.0,0.4936112834509564,5.395475726537871,0.4724704287225336,0.1078483020920926,0.0830941423361074,0.0255,0.007,0.0025375129759658,0.0078692306400687,0.0,1.0,4.0,588.0,654.0,26.4,72.0,,,,-1
0.06,0.2,1.15,0.007,0.017,0.035,0.0097,170.0,21.0,2.4,125.0,605.0,1.92,0.16,0.052,0.45,0.018,0.128,0.0098780452980332,0.007,0.000385054243115,0.0078692306400687,0.0,1.0,1.0,663.0,730.0,22.5,66.5,,,,-1
0.077,0.35,1.05,0.006,0.008,0.0424,0.0088,170.0,21.0,1.0,200.0,0.0,0.0,1.6520189952687996,2.28,0.3739390376678615,0.104276227243968,0.4181996199348675,0.0037,0.0077490807333301,0.0013501816459204,0.0137171459489501,0.0,1.0,0.0,,,,,1.0,100.0,,-1
0.047,0.42,1.0,0.015,0.016,0.0695,0.0165,300.0,28.0,2.08,150.0,690.0,10.0,0.17,2.29,1.04,0.018,0.1167516248099198,0.0059729219396102,0.0210075745156977,0.0002198624191468,0.024049176184015,0.0,1.0,2.0,537.0,620.0,11.0,24.0,0.0,46.0,,-1
0.071,0.42,1.39,0.007,0.005,0.0446,0.0065,170.0,21.0,1.0,200.0,250.0,14.0,1.6326884130474182,4.739802168276837,0.9093566519514806,0.0541895799302878,0.349585449261619,0.042,0.015,0.0042636867116972,0.0250662275660884,0.0,1.0,0.0,531.0,587.0,25.2,78.0,,,,-1
0.084,0.3,0.54,0.005,0.008,0.066,0.0066,170.0,21.0,2.4,175.0,690.0,2.33,0.036,2.2,1.05,0.0167453426993386,0.035,0.0143316990118178,0.003821050998966,0.000538261001396,0.0116846796788983,0.0,1.0,1.0,,,,,-50.0,40.0,,-1
0.089,0.35,1.18,0.011,0.01,0.0404,0.0073,180.0,23.0,1.0,250.0,0.0,0.0,1.8190948450406648,3.669379255081236,1.0573623217042485,0.0903269389746846,0.2222414784764227,0.012,0.008,0.0016479946137185,0.0267610077590445,0.0,1.0,0.0,450.0,,,,0.0,186.0,,-1
0.043,0.12,0.86,0.011,0.017,0.0922,0.0123,300.0,20.0,2.08,150.0,690.0,10.0,0.2,2.01,0.93,0.02,0.0772836925907039,0.0299251556186479,0.0213004383945016,0.0010528941843631,0.003903494689088,0.0,1.0,2.0,505.0,600.0,19.0,69.0,20.0,65.0,,-1
0.08,0.25,0.8,0.01,0.01,0.0421,0.0082,525.0,30.0,1.75,210.0,700.0,20.0,0.03,2.3,1.05,0.01,0.02,0.0101776156277678,0.0029258944365699,0.0008393352000387,0.0259393579084164,0.0,1.0,1.0,504.0,612.0,,,20.0,233.0,,-1
0.042,0.31,0.98,0.006,0.007,0.0421,0.0082,170.0,21.0,1.0,200.0,580.0,2.0,0.2128340265879234,4.742811987407185,0.881629680350372,0.1067466371909384,0.0830941423361074,0.0043464185138829,0.0211202122273242,0.0015344037809723,0.0339857733133118,0.0,1.0,0.0,392.0,476.0,34.4,80.6,-70.0,21.0,,-1
0.086,0.2,1.01,0.007,0.012,0.0596,0.016,180.0,34.0,1.0,175.0,750.0,8.0,1.6312237084522767,8.9,1.01,0.21,0.231792270240837,0.0066670453123853,0.0102478261549171,0.0019,0.051,0.0,1.0,0.0,569.0,709.0,17.4,62.7,-22.0,28.0,,-1
0.16,0.12,1.04,0.027,0.012,0.042,0.0067,650.0,33.0,3.3,300.0,600.0,0.75,0.027,0.02,0.15,0.005,0.041,0.005,0.009,0.0009048543756688,0.005,0.0,1.0,1.0,405.0,562.0,26.0,60.0,,,,-1
0.037,0.3,0.65,0.008,0.012,0.0421,0.0082,170.0,21.0,1.0,200.0,580.0,2.0,0.2128340265879234,0.0,0.4724704287225336,0.018,0.0830941423361074,0.0059729219396102,0.007,0.0007737474008898,0.0078692306400687,0.0,1.0,0.0,370.0,456.0,35.2,80.6,-30.0,100.0,,-1
0.066,0.46,1.41,0.004,0.009,0.0407,0.0049,170.0,21.0,1.0,200.0,0.0,0.0,1.7734679650751282,1.358306689377657,0.4724704287225336,0.0635977808623973,0.6331636549528026,0.024,0.044,0.0017553139716031,0.0078692306400687,0.0,1.0,0.0,,,,,-42.0,100.0,,-1
0.084,0.415,1.24,0.011,0.015,0.048,0.0086,170.0,21.0,2.4,100.0,550.0,1.83,0.05,0.037,0.385,0.018,0.105,0.0059729219396102,0.0021297737819235,7.201624378171874e-05,0.0078692306400687,0.0,1.0,1.0,557.0,658.0,23.8,68.5,,,,-1
0.077,0.31,1.33,0.007,0.005,0.0419,0.008,170.0,21.0,1.0,200.0,0.0,0.0,0.2128340265879234,0.0448089216612291,0.1801144893469676,0.0004,0.0830941423361074,0.0038,0.0005,0.0005,0.0006,0.0,1.0,0.0,,,,,-67.0,100.0,,-1
0.08,0.59,1.84,0.013,0.015,0.0168,0.0049,700.0,32.0,4.8,200.0,0.0,0.0,0.45,0.05,0.01,0.01,0.4,0.025,0.024,0.0009,0.0246744029854158,0.0,1.0,1.0,500.0,731.0,28.0,49.0,11.0,35.0,,-1
0.074,0.36,1.8,0.008,0.008,0.0421,0.0082,170.0,21.0,1.0,200.0,580.0,2.0,0.1383771141917106,1.358306689377657,0.4724704287225336,0.018,0.1910484317343006,0.0110103218591101,0.013752681397176,0.0007737474008898,0.0078692306400687,0.0,1.0,0.0,504.0,594.0,26.2,75.0,-40.0,121.0,,-1
0.078,0.29,1.48,0.007,0.01,0.0438,0.0082,170.0,21.0,1.0,200.0,250.0,14.0,0.0,1.96,0.0,0.0005,0.0,0.0028,0.0005,0.0005,0.0005,0.0,0.0,0.0,706.0,772.0,16.0,67.5,-70.0,28.0,,-1
0.031,0.42,1.71,0.004,0.01,0.0297,0.0109,180.0,23.0,1.0,250.0,0.0,0.0,0.2128340265879234,2.604293630531352,0.3108558479647779,0.0371862141888474,0.0533628198579387,0.011,0.008,0.0020283820894968,0.0254287496251207,0.0,1.0,0.0,488.0,,,,0.0,186.0,,-1
0.055,0.34,0.81,0.01,0.009,0.0466,0.0059,285.0,32.0,2.9,200.0,200.0,14.0,0.02,0.05,0.4724704287225336,0.011,0.0830941423361074,0.002,0.004,0.0001,0.001,0.0,1.0,2.0,,491.0,,,,,,-1
0.071,0.36,0.63,0.007,0.006,0.0435,0.0078,170.0,21.0,1.0,200.0,250.0,14.0,1.304491831553505,2.1170340196361983,0.8606483463970975,0.021,0.0830941423361074,0.0043,0.0005,0.0005,0.0005,0.0,1.0,0.0,436.0,513.0,29.2,77.0,,,,-1
0.07,0.35,0.65,0.008,0.01,0.0504,0.0078,170.0,21.0,1.0,200.0,250.0,14.0,0.0,1.01,0.0,0.0005,0.0,0.0005,0.0005,0.0005,0.0005,0.0,0.0,0.0,481.0,559.0,22.0,75.0,-68.0,28.0,,-1
0.07,0.48,1.64,0.005,0.006,0.029,0.0102,170.0,21.0,1.0,200.0,250.0,14.0,1.1116624499033196,4.675581922200285,1.1993837269935976,0.1411289807405717,0.0830941423361074,0.021,0.0200272827401005,0.0022006244061866,0.0325256535831497,0.0,1.0,4.0,515.0,592.0,27.2,78.9,,,,-1
0.1,0.18,1.6,0.015,0.029,0.0421,0.011,170.0,21.0,2.4,200.0,0.0,0.0,0.0,0.0,0.5,0.004,0.14,0.002,0.008,0.0009791267543909,0.01,0.0,1.0,1.0,630.8,725.9,24.5,68.5,,,265.0,-1
0.15,0.32,1.2,0.017,0.025,0.0421,0.0099,170.0,21.0,1.6,200.0,0.0,0.0,0.0,0.0,0.0,0.0,0.0,0.0,0.009,0.0007737474008898,0.0,0.0,1.0,1.0,536.6,627.8,30.0,68.0,,,202.0,-1
0.077,0.32,1.77,0.007,0.006,0.0418,0.0089,170.0,21.0,1.0,200.0,250.0,14.0,0.2128340265879234,3.0720291334497194,0.766827856151275,0.0004,0.0830941423361074,0.0031,0.0005,0.0005,0.0125,0.0,1.0,0.0,540.0,614.0,22.0,75.9,,,,-1
0.11,0.36,2.18,0.008,0.011,0.0342,0.0074,180.0,23.0,1.0,250.0,0.0,0.0,0.7728890038013527,4.248215549401094,1.1133128922630773,0.0699951172382331,0.1503969488551838,0.012,0.003,0.0010836436905505,0.0462565542265317,0.0,1.0,0.0,617.0,,,,0.0,129.0,,-1
0.073,0.34,1.49,0.004,0.007,0.0396,0.0084,170.0,21.0,1.0,200.0,250.0,14.0,0.5616717047458413,1.358306689377657,0.1095935591434939,0.0690882304078205,0.0160092814514831,0.0016,0.0053733663477406,0.0007737474008898,0.0025002130368723,0.0,1.0,4.0,482.0,548.0,33.6,78.8,,,,-1
0.1,0.34,1.42,0.009,0.028,0.0345,0.0087,170.0,24.0,2.1,107.0,0.0,0.0,1.92,0.05,0.35,0.01,0.05,0.0059729219396102,0.007,0.0007737474008898,0.0078692306400687,0.0,1.0,0.0,798.0,858.0,19.6,,-64.0,50.0,,-1
0.074,0.25,0.58,0.008,0.01,0.05,0.0089,170.0,21.0,1.0,200.0,250.0,14.0,0.0,1.59,0.0,0.0005,0.0,0.0004,0.0005,0.0005,0.0005,0.0,0.0,0.0,494.0,593.0,19.0,71.9,-22.0,100.0,,-1
0.092,0.31,1.33,0.005,0.016,0.0252,0.0084,650.0,30.0,2.925,250.0,200.0,1.0,0.0,0.0,0.0,0.0,0.0,0.0146485947725964,0.017,0.000779844937948,0.0,0.0,1.0,1.0,430.0,541.0,31.4,73.0,,,,-1
0.06,0.68,1.0,0.016,0.017,0.0821,0.0027,650.0,30.0,2.925,250.0,200.0,1.0,0.0,0.0,0.0,0.0,0.0,0.0214756555517619,0.04,0.0009198795723252,0.0,0.0,1.0,1.0,449.0,540.0,26.8,66.0,,,,-1
0.089,0.32,1.36,0.005,0.019,0.0237,0.0085,550.0,30.0,2.475,250.0,200.0,1.0,0.0,0.0,0.0,0.0,0.0,0.0045541837764582,0.018,5.97523499071498e-05,0.0,0.0,1.0,1.0,428.0,539.0,28.0,75.0,,,,-1
0.079,0.3,1.56,0.007,0.011,0.0431,0.0098,170.0,21.0,1.0,200.0,250.0,14.0,0.0,1.03,0.0,0.0005,0.0,0.0027,0.0005,0.0005,0.0005,0.0,0.0,0.0,624.0,672.0,20.0,73.0,-58.0,100.0,,-1
0.059,0.34,0.77,0.01,0.01,0.0306,0.0066,180.0,23.0,1.0,250.0,0.0,0.0,0.2128340265879234,0.4104263255191931,0.289182828601106,0.0310687018067498,0.0403465812702119,0.011,0.007,0.0012090771201335,0.0093980757890761,0.0,1.0,0.0,400.0,,,,-60.0,43.0,,-1
0.14,0.18,0.75,0.002,0.005,0.0256,0.0021,500.0,29.0,2.9,200.0,690.0,8.0,1.2738743366378662,2.3,1.01,0.27,0.4535755006521601,0.0077057244228015,0.0361920451937941,0.0030358930094202,0.02,1.0,0.0,1.0,,770.0,,,-40.0,37.0,,-1
0.078,0.44,1.31,0.005,0.008,0.0431,0.005,170.0,21.0,1.0,200.0,0.0,0.0,0.2128340265879234,1.358306689377657,0.287472239046828,0.039025567832464,0.2353795077405649,0.0036,0.034,0.0010288811071883,0.0068251980138042,0.0,1.0,0.0,,,,,-63.0,100.0,,-1
0.032,0.45,1.27,0.008,0.01,0.0321,0.0094,180.0,23.0,1.0,250.0,0.0,0.0,0.2128340265879234,2.7393291967638955,1.082346190430974,0.018,0.0830941423361074,0.013,0.009,0.0007737474008898,0.0078692306400687,0.0,1.0,0.0,440.0,,,,-20.0,38.0,,-1
0.072,0.34,1.33,0.006,0.008,0.0427,0.0057,170.0,21.0,1.0,200.0,250.0,14.0,1.6600673548880422,1.358306689377657,0.3826004583714665,0.018,0.369598591322965,0.019,0.015,0.0008414860954893,0.0131532893080168,0.0,1.0,0.0,467.0,522.0,29.2,77.0,,,,-1
0.045,0.26,1.69,0.007,0.012,0.0421,0.0082,170.0,21.0,2.2,200.0,0.0,0.0,0.070146256463198,0.2702938089628119,0.7294173805386082,0.0345368884815967,0.2869070724365554,4.648547300429087e-05,0.0123207301915021,0.00012846791119,0.0012830391335725,0.0,1.0,0.0,,,,,-37.0,100.0,,-1
0.08,0.25,0.8,0.01,0.01,0.0421,0.0082,525.0,30.0,1.75,210.0,700.0,20.0,0.03,2.3,1.05,0.01,0.02,0.0007579791414246,0.0125380281540952,0.0007737474008898,0.0149630065037619,0.0,1.0,1.0,515.0,616.0,,,20.0,227.0,,-1
0.1,0.31,1.37,0.02,0.028,0.0336,0.0099,550.0,28.0,3.6,100.0,0.0,0.0,0.08,0.06,0.02,0.01,0.15,0.01,0.013,0.001,0.03,0.0,1.0,1.0,498.0,621.0,16.0,70.0,16.0,70.0,,-1
0.04,0.23,0.83,0.01,0.011,0.032,0.0082,165.0,25.0,1.0,200.0,0.0,0.0,2.21,1.8464793032951905,0.4087174714001171,0.1888364197034679,0.79,0.014,0.0344459502631411,0.0025198878160136,0.0613725567884386,0.0,2.0,0.0,536.0,635.0,23.0,65.0,,,,-1
0.076,0.35,1.01,0.008,0.005,0.0401,0.0074,170.0,21.0,1.0,200.0,0.0,0.0,0.6773460987468458,1.2906747323154413,0.2737064870303441,0.0005,0.0791059339712512,0.0041,0.0005,0.0005,0.0005,0.0,1.0,0.0,,,,,-60.0,100.0,,-1
0.077,0.32,1.77,0.007,0.006,0.0418,0.0089,170.0,21.0,1.0,200.0,580.0,2.0,0.8462387736905259,1.6070175791577126,0.4429930843486905,0.0004,0.2860730189965815,0.0031,0.0005,0.0005,0.0125,0.0,1.0,0.0,524.0,605.0,24.4,74.0,-61.0,100.0,,-1
0.089,0.35,1.18,0.011,0.01,0.0404,0.0073,180.0,23.0,1.0,250.0,0.0,0.0,0.5511959252164217,6.178698727815158,0.462575413622839,0.1645148187666792,0.3898048569375442,0.012,0.008,0.0018186697544877,0.0465249061478059,0.0,1.0,0.0,450.0,,,,-20.0,162.0,,-1
0.08,0.3,1.35,0.013,0.014,0.042,0.009,650.0,33.0,3.3,300.0,0.0,0.0,0.03,0.03,0.005,0.046,0.043,0.005,0.023,0.0015336227283921,0.015,0.0,1.0,1.0,500.0,707.0,23.0,55.0,,,,-1
0.041,0.3,0.59,0.009,0.011,0.0421,0.0082,170.0,21.0,1.0,200.0,0.0,0.0,0.2128340265879234,1.0,0.0250771705295828,0.018,0.0830941423361074,0.0059729219396102,0.007,0.0006981446533798,0.0078692306400687,0.0,1.0,0.0,,,,,-10.0,100.0,,-1
0.074,0.33,0.64,0.008,0.006,0.046,0.011,170.0,21.0,1.0,200.0,580.0,2.0,0.2128340265879234,4.989098691571556,1.1705621070889038,0.0003,0.3966314573120672,0.0039,0.0005,0.0005,0.088,0.0,1.0,0.0,544.0,621.0,22.6,71.9,18.0,100.0,,-1
0.075,0.35,0.8,0.02,0.017,0.055,0.0082,150.0,37.5,1.0,300.0,690.0,3.0,0.2128340265879234,2.3,1.5,0.0431710356700267,0.0812810859584146,0.0220282612296259,0.0321362910620217,0.0016984046988909,0.036953361767268,0.0,1.0,0.0,546.0,648.0,18.0,17.0,,,220.0,-1
0.03,0.45,0.78,0.013,0.01,0.0336,0.0095,180.0,23.0,1.0,250.0,0.0,0.0,0.1963497664337047,0.9574250327783992,0.5245531228933669,0.0635048770067954,0.1324676973139732,0.014,0.009,0.0022624807738582,0.0211824304738572,0.0,1.0,0.0,408.0,,,,,,,-1
0.064,0.3,0.63,0.006,0.008,0.0473,0.007,170.0,21.0,1.0,200.0,250.0,14.0,0.92,0.0,0.0,0.0005,0.0,0.0005,0.0005,0.0005,0.0005,0.0,0.0,0.0,423.0,501.0,31.8,77.0,-63.0,100.0,,-1
0.065,0.39,1.53,0.005,0.006,0.0351,0.0093,170.0,21.0,1.0,200.0,0.0,0.0,0.534224674351757,5.857529356453092,0.9730079632531916,0.2643171210368067,0.2870211841913602,0.014,0.0379497574577895,0.0032873098210437,0.0079230771257923,0.0,1.0,4.0,,,,,-44.0,100.0,,-1
0.11,0.45,1.67,0.014,0.02,0.0421,0.0082,650.0,33.0,3.3,300.0,250.0,2.0,0.042,0.04,0.005,0.096,0.11,0.007,0.024,0.0009568750675896,0.005,0.0,1.0,1.0,665.0,,29.0,66.0,,,,-1
0.08,0.59,1.84,0.013,0.016,0.0155,0.0054,700.0,32.0,4.8,200.0,0.0,0.0,0.01,0.05,0.01,0.01,0.38,0.023,0.024,0.0008,0.0137773860145201,0.0,1.0,1.0,507.0,694.0,30.0,58.0,9.0,35.0,,-1
0.078,0.32,1.39,0.007,0.009,0.0436,0.0066,170.0,21.0,1.0,200.0,250.0,14.0,1.3649146115027002,0.7880441703782719,0.4085892261777566,0.0005,0.0534261028953367,0.0042,0.0044,0.0005,0.0005,0.0,1.0,0.0,478.0,541.0,30.4,78.9,,,,-1
0.147,0.35,1.38,0.007,0.007,0.0421,0.0082,170.0,21.0,1.0,200.0,580.0,2.0,0.2128340265879234,1.5272682224357237,1.1603221508042203,0.0545650056139636,0.0830941423361074,0.0123613355053051,0.0073198894762762,0.0013882547410303,0.0164521754760584,0.0,1.0,0.0,513.0,623.0,27.4,72.9,20.0,184.0,,-1
0.078,0.32,1.39,0.007,0.009,0.0436,0.0066,170.0,21.0,1.0,200.0,580.0,2.0,1.403036129313679,0.6908883249341555,0.5046345506335104,0.0005,0.0830941423361074,0.0042,0.0044,0.0005,0.0005,0.0,1.0,0.0,398.0,499.0,32.8,80.7,-94.0,28.0,,-1
0.08,0.24,1.47,0.007,0.007,0.0455,0.0096,170.0,21.0,1.0,200.0,250.0,14.0,0.0,0.0,0.0,0.0005,0.55,0.0005,0.0005,0.0005,0.0005,0.0,0.0,0.0,453.0,535.0,26.6,78.9,-36.0,28.0,,-1
0.075,0.35,1.05,0.008,0.007,0.0361,0.0082,170.0,21.0,1.0,200.0,250.0,14.0,1.1969673513470178,0.1626572868196911,0.2307037710024257,0.0005,0.25377649819638,0.014,0.0005,0.0005,0.0005,0.0,1.0,0.0,434.0,517.0,30.8,78.9,,,,-1
0.11,0.51,1.1,0.007,0.013,0.05,0.04,115.0,23.0,1.0,175.0,720.0,2.0,0.08,8.9,1.0,0.18,0.03,0.01,0.01,0.0025671998911728,0.09,0.0,1.0,0.0,,,,,,,277.0,-1
0.068,0.36,1.56,0.006,0.01,0.0396,0.009,180.0,34.0,1.0,200.0,250.0,14.0,0.2128340265879234,5.043286525902436,1.1960660909296843,0.0599591371597478,0.1690132168512241,0.0059729219396102,0.007,0.0008982417291526,0.0550830732325474,0.0,1.0,0.0,494.0,569.0,28.4,79.6,,,,-1
0.043,0.24,1.37,0.008,0.013,0.0421,0.0082,170.0,21.0,4.3,200.0,250.0,14.0,0.4776089468881304,1.3332687434068329,0.3306226409437662,0.1474076360773885,0.1844360931585141,0.0045446335986805,0.0385074223973574,0.0016211328089326,0.031246542474769,0.0,1.0,0.0,405.0,500.0,31.8,80.6,,,,-1
0.077,0.28,1.79,0.007,0.006,0.0439,0.0082,170.0,21.0,1.0,200.0,250.0,14.0,0.2128340265879234,2.1114525330268874,0.8061963082033639,0.0005,0.0830941423361074,0.0007,0.0005,0.0005,0.0005,0.0,1.0,0.0,458.0,568.0,28.6,76.0,,,,-1
0.11,0.45,1.67,0.014,0.02,0.0421,0.0082,650.0,33.0,3.3,300.0,0.0,0.0,0.042,0.04,0.005,0.096,0.11,0.007,0.024,0.0012991596019138,0.005,0.0,1.0,1.0,600.0,,30.0,68.0,,,,-1
0.073,0.33,1.39,0.007,0.008,0.0427,0.0066,170.0,21.0,1.0,200.0,0.0,0.0,0.625772735253556,0.672239230951104,0.5387161248417656,0.0005,0.1437353294195748,0.0039,0.002,0.0005,0.0005,0.0,1.0,0.0,,,,,-70.0,100.0,,-1
0.08,0.33,0.65,0.015,0.026,0.0421,0.014,170.0,21.0,2.4,250.0,0.0,0.0,0.5,0.35,0.008,0.004,0.02,0.02,0.0045,0.0020804340011915,0.015,0.0,1.0,0.0,503.3,591.5,28.0,73.0,,,213.0,-1
0.059,0.33,1.09,0.008,0.01,0.031,0.0064,180.0,23.0,1.0,250.0,0.0,0.0,0.2128340265879234,1.358306689377657,0.4724704287225336,0.018,0.106657977013636,0.01,0.007,8.491865677473157e-06,0.0078692306400687,0.0,1.0,0.0,430.0,,,,-40.0,86.0,,-1
0.074,0.36,1.8,0.008,0.008,0.0421,0.0082,170.0,21.0,1.0,200.0,580.0,2.0,2.058158713739055,1.358306689377657,0.4724704287225336,0.1084537984104113,0.6792536126974144,0.0059729219396102,0.0168693183507713,0.001718502605405,0.0417780279413709,0.0,1.0,0.0,504.0,594.0,26.2,75.0,-70.0,30.0,,-1
0.075,0.3,0.63,0.008,0.008,0.0438,0.008,170.0,21.0,1.0,200.0,250.0,14.0,0.0,0.0,1.03,0.0005,0.0,0.0005,0.0005,0.0005,0.0005,0.0,0.0,0.0,528.0,619.0,20.6,73.0,-57.0,28.0,,-1
0.12,0.43,0.86,0.011,0.014,0.0329,0.0054,180.0,23.0,1.0,250.0,0.0,0.0,0.6229430744545013,1.358306689377657,0.4724704287225336,0.0067691924853773,0.5462450395353313,0.015,0.005,0.0016633313043446,0.0446449480916408,0.0,1.0,0.0,445.0,,,,-20.0,140.0,,-1
0.07,0.61,1.07,0.025,0.026,0.0421,0.0094,170.0,21.0,2.8,250.0,0.0,0.0,0.0,0.0,0.0,0.014,0.0,0.0064,0.007,0.0014137758622339,0.004,0.0,1.0,0.0,479.7,583.7,24.0,71.5,,,189.0,-1
0.076,0.51,1.3,0.005,0.008,0.0423,0.0048,170.0,21.0,1.0,200.0,250.0,14.0,0.2128340265879234,1.358306689377657,1.0421097781901778,0.1149174192690528,0.4613944260124392,0.0043,0.049,0.0015656462827812,0.0074348034050959,0.0,1.0,0.0,485.0,560.0,25.2,78.9,,,,-1
0.068,0.35,1.51,0.006,0.006,0.0351,0.0087,170.0,21.0,1.0,200.0,0.0,0.0,0.2128340265879234,3.6492421667266353,0.9076898768990666,0.0571585565652236,0.0890656153729354,0.01,0.007,0.0011919187205073,0.0365885244219729,0.0,1.0,4.0,,,,,-66.0,28.0,,-1
0.079,0.3,1.56,0.007,0.011,0.0431,0.0098,170.0,21.0,1.0,200.0,250.0,14.0,0.0,1.03,0.0,0.0005,0.0,0.0027,0.0005,0.0005,0.0005,0.0,0.0,0.0,624.0,672.0,20.0,73.0,-84.0,28.0,,-1
0.068,0.32,1.38,0.004,0.005,0.0376,0.0074,170.0,21.0,1.0,200.0,0.0,0.0,0.1665842523222843,2.125065004786265,0.2194393858904941,0.078376900921406,0.1804477463488668,0.0077,0.0154442783920288,0.0006531248157354,0.0294923723067332,0.0,1.0,4.0,,,,,-68.0,28.0,,-1
0.071,0.39,1.36,0.005,0.009,0.0381,0.0052,170.0,21.0,1.0,200.0,0.0,0.0,2.079801430659032,3.0042122637064312,0.5029524071751948,0.1399545455933168,0.2255391343527509,0.0092,0.016,0.0013694451034646,0.0078692306400687,0.0,1.0,0.0,,,,,-56.0,100.0,,-1
0.072,0.32,0.66,0.007,0.007,0.0411,0.0076,170.0,21.0,1.0,200.0,250.0,14.0,0.0,0.0,1.03,0.0005,0.0,0.004,0.0005,0.0005,0.0005,0.0,0.0,0.0,565.0,644.0,23.6,76.0,-33.0,100.0,,-1
0.046,0.3,0.93,0.008,0.012,0.0421,0.0082,170.0,21.0,1.0,200.0,580.0,2.0,1.6559565633407003,2.38,0.8053355254963386,0.018,0.2023395704679317,0.0155130393583136,0.0002324825318537,0.0028829662026354,0.0185245859955511,0.0,1.0,0.0,605.0,683.0,19.8,71.9,-3.0,100.0,,-1
0.073,0.34,1.49,0.004,0.007,0.0396,0.0084,170.0,21.0,1.0,200.0,0.0,0.0,1.3655020869820622,1.358306689377657,0.3436310701467001,0.018,0.1620996105692869,0.0016,0.007,0.0003752321138692,0.0078692306400687,0.0,1.0,4.0,,,,,-85.0,28.0,,-1
0.075,0.28,1.48,0.007,0.005,0.0466,0.0086,170.0,21.0,1.0,200.0,250.0,14.0,0.0,1.55,0.0,0.0005,0.0,0.0005,0.0005,0.0005,0.0005,0.0,0.0,0.0,591.0,687.0,17.8,69.7,6.0,100.0,,-1
0.08,0.28,1.39,0.011,0.015,0.034,0.0054,650.0,33.0,3.3,300.0,600.0,0.75,0.028,0.03,0.17,0.049,0.044,0.005,0.012,0.0016840731808851,0.015,0.0,1.0,1.0,642.0,732.0,22.0,58.0,,,,-1
0.069,0.3,1.36,0.007,0.009,0.0432,0.0067,170.0,21.0,1.0,200.0,250.0,14.0,0.2921065227406649,1.067074920757812,0.1886002984489582,0.0005,0.0830941423361074,0.0037,0.0005,0.0005,0.0005,0.0,1.0,0.0,468.0,529.0,32.6,80.7,,,,-1
0.074,0.27,1.11,0.009,0.024,0.0556,0.0113,290.0,29.0,2.0,150.0,690.0,10.0,0.17,2.3,0.96,0.018,0.2514572994164128,0.0218243477363999,0.0081463517217576,0.000735004434325,0.0170065080877853,0.0,1.0,2.0,595.0,675.0,24.0,69.0,50.0,93.0,,-1
0.073,0.76,1.14,0.015,0.018,0.0711,0.0046,650.0,30.0,2.925,250.0,200.0,1.0,0.0,0.0,0.0,0.0,0.0,0.0193290502353739,0.035,0.0024990143549233,0.0,0.0,1.0,1.0,479.0,581.0,26.2,65.0,,,,-1
0.059,0.29,1.49,0.008,0.017,0.0305,0.011,180.0,34.0,1.0,200.0,250.0,14.0,0.9484392856283648,5.118393190661047,0.949004824947203,0.0830497136089316,0.032512307867858,0.0165687414221973,0.007,0.0010911953897369,0.0078692306400687,0.0,1.0,0.0,442.0,524.0,31.6,80.6,,,,-1
0.077,0.3,1.0,0.008,0.007,0.0464,0.0083,170.0,21.0,1.0,200.0,250.0,14.0,0.2128340265879234,3.028776960341422,0.9932046488201224,0.0005,0.091022924965356,0.0007,0.0005,0.0005,0.0005,0.0,1.0,0.0,409.0,504.0,30.6,77.0,,,,-1
0.08,0.26,1.74,0.007,0.008,0.0411,0.009,170.0,21.0,1.0,200.0,580.0,2.0,0.2128340265879234,4.252088301816883,0.5029281590133369,0.083,0.1247855106815597,0.0025,0.0005,0.0005,0.0005,0.0,1.0,0.0,570.0,647.0,24.0,74.0,,,,-1
0.08,0.33,0.65,0.015,0.026,0.0421,0.014,170.0,21.0,2.4,250.0,600.0,2.1,0.5,0.35,0.008,0.004,0.02,0.02,0.0045,0.0018344242658093,0.015,0.0,1.0,0.0,500.3,600.4,22.7,73.7,,,189.0,-1
0.096,0.13,0.73,0.018,0.022,0.0373,0.0081,625.0,72.24,4.4,200.0,0.0,0.0,0.2128340265879234,1.358306689377657,0.43,0.01,0.14,0.0113682342293447,0.0118482360012,0.0010028890157744,0.0067814299660411,0.0,1.0,3.0,353.0,491.0,32.0,67.0,-60.0,14.0,,-1
0.078,0.28,0.64,0.008,0.007,0.0482,0.0095,170.0,21.0,1.0,200.0,250.0,14.0,0.0,2.15,0.0,0.0005,0.0,0.0042,0.0005,0.0005,0.0005,0.0,0.0,0.0,598.0,685.0,18.0,68.6,-33.0,28.0,,-1
0.076,0.37,1.36,0.005,0.009,0.0422,0.0053,170.0,21.0,1.0,200.0,0.0,0.0,0.2128340265879234,2.200599330317763,0.1158411416079135,0.1194662654107191,0.0830941423361074,0.0036,0.019,0.0009762517976931,0.0078692306400687,0.0,1.0,0.0,,,,,-86.0,28.0,,-1
0.041,0.27,0.59,0.009,0.011,0.0421,0.0082,170.0,21.0,1.0,200.0,250.0,14.0,1.5186586783360936,2.34,0.8872906271165026,0.1769764138188413,0.2860928133697963,0.0155963758310519,0.0274046763308492,0.002711868572672,0.0267031954942825,0.0,1.0,0.0,587.0,652.0,21.4,72.0,,,,-1
0.05,0.35,0.79,0.007,0.011,0.021,0.008,640.0,34.0,2.0,200.0,0.0,0.0,1.39,0.56,0.28,0.1889878855507538,0.96,0.004,0.02,0.0015,0.033,0.0,1.0,1.0,678.0,,,,,,259.0,-1
0.075,0.33,0.62,0.007,0.005,0.0429,0.0085,170.0,21.0,1.0,200.0,580.0,2.0,1.8206868423568583,1.333212727898453,0.4724704287225336,0.0003,0.0830941423361074,0.0042,0.0005,0.0005,0.022,0.0,1.0,0.0,451.0,539.0,24.4,78.0,-27.0,100.0,,-1
0.08,0.35,0.65,0.01,0.021,0.0421,0.01,170.0,21.0,1.8,140.0,600.0,2.1,1.2,0.0,0.0,0.02,0.0,0.004,0.015,0.0017961430788678,0.0,0.0,1.0,0.0,,,,,,,,-1
0.052,0.33,1.81,0.007,0.013,0.0421,0.0082,170.0,21.0,1.0,200.0,0.0,0.0,1.2103015969614832,1.1,0.4724704287225336,0.0593877779984922,0.1959194831765212,0.002220226182455,0.0144176285620539,0.0016653677064902,0.0303192135367238,0.0,1.0,0.0,,,,,-28.0,100.0,,-1
0.04,0.24,0.84,0.009,0.01,0.03,0.0082,165.0,25.0,1.0,200.0,0.0,0.0,2.2,1.358306689377657,0.2374176500620333,0.018,0.13,0.015,0.0058048393753353,0.0024175147789043,0.0078692306400687,0.0,2.0,0.0,481.0,616.0,23.0,69.0,,,,-1
0.041,0.3,0.62,0.007,0.01,0.0421,0.0082,170.0,21.0,1.0,200.0,580.0,2.0,2.38,2.333159080812297,0.80186222789596,0.1256318743949089,0.5375921764727873,0.0187844769659086,0.0252543734154687,0.0025275591974602,0.036942401222896,0.0,1.0,0.0,431.0,518.0,32.2,76.9,-41.0,100.0,,-1
0.074,0.32,1.5,0.006,0.006,0.0375,0.0089,170.0,21.0,1.0,200.0,0.0,0.0,0.2128340265879234,6.93684170322697,0.9260326585124448,0.1062580644651891,0.028792567120296,0.0099,0.0008,0.0013032478538568,0.0542326147932953,0.0,1.0,0.0,,,,,-74.0,28.0,,-1
0.079,0.33,1.37,0.007,0.006,0.0417,0.0097,170.0,21.0,1.0,200.0,250.0,14.0,0.7953765894487081,2.495890416574759,0.0605873760739822,0.0004,0.0830941423361074,0.0034,0.0005,0.0005,0.0105,0.0,1.0,0.0,505.0,586.0,25.8,77.9,,,,-1
0.096,0.13,0.73,0.018,0.022,0.0373,0.0081,625.0,72.24,4.4,200.0,0.0,0.0,0.2128340265879234,0.0601411997816183,0.43,0.01,0.14,0.0104503106717882,0.0268720452030258,0.000852251173149,0.0078692306400687,0.0,1.0,3.0,353.0,491.0,32.0,67.0,-20.0,111.0,,-1
0.075,0.35,1.09,0.006,0.008,0.0424,0.0087,170.0,21.0,1.0,200.0,0.0,0.0,0.2128340265879234,1.22,1.222959536666968,0.018,0.1668587918887223,0.0052,0.007,0.0005105514107719,0.0193611345006067,0.0,1.0,0.0,,,,,-57.0,100.0,,-1
0.07,0.34,1.06,0.006,0.008,0.0463,0.0085,170.0,21.0,1.0,200.0,0.0,0.0,1.0384467425070856,1.57,0.8907407642259209,0.0089578617758736,0.0830941423361074,0.0041,0.0037759013317682,0.0002334002867596,0.021108372320898,0.0,1.0,0.0,,,,,-40.0,100.0,,-1
0.076,0.3,1.36,0.008,0.006,0.037,0.0084,170.0,21.0,1.0,200.0,250.0,14.0,1.3053676125941456,1.515321153252722,0.993074801146739,0.0004,0.2049063513333344,0.0033,0.0005,0.0005,0.0235,0.0,1.0,0.0,540.0,597.0,26.4,76.0,,,,-1
0.11,0.36,1.61,0.017,0.03,0.0305,0.0095,550.0,28.0,3.6,100.0,0.0,0.0,0.06,0.052,0.02,0.01,0.12,0.01,0.014,0.001,0.02,0.0,1.0,1.0,542.0,625.0,19.0,64.0,-7.0,70.0,,-1
0.042,0.14,1.33,0.012,0.015,0.0735,0.0236,300.0,28.0,1.96,150.0,690.0,10.0,0.26,2.39,1.21,0.015,0.0830941423361074,0.0079928067634281,0.0138066653103136,0.0016902975827394,0.0209296395079845,0.0,1.0,2.0,520.0,620.0,20.0,54.0,40.0,135.0,,-1
0.088,0.36,0.88,0.008,0.017,0.0441,0.0394,450.0,30.0,2.0,200.0,760.0,2.0,0.57,8.4,0.94,0.19,0.1220894629569931,0.0060908092941994,0.0039008158778235,0.0023085388513396,0.1,0.0,1.0,1.0,822.0,,,,,,,-1
0.079,0.33,1.35,0.008,0.007,0.0375,0.0078,170.0,21.0,1.0,200.0,0.0,0.0,0.2128340265879234,1.358306689377657,0.8052845626213239,0.0005,0.122247808864645,0.014,0.0005,0.0005,0.0005,0.0,1.0,0.0,,,,,-43.0,100.0,,-1
0.076,0.37,1.36,0.005,0.009,0.0422,0.0054,170.0,21.0,1.0,200.0,250.0,14.0,0.969155449606026,1.358306689377657,0.6262635451362396,0.0005,0.3044283374313051,0.0036,0.019,0.0005,0.0005,0.0,1.0,0.0,485.0,549.0,31.4,79.8,,,,-1
0.151,0.36,0.63,0.008,0.008,0.0421,0.0082,170.0,21.0,1.0,200.0,580.0,2.0,0.2128340265879234,4.98087704295918,1.179555156434132,0.1236894229497036,0.3548400005504956,0.0159735520010081,0.0295767549674034,0.0024024385041376,0.0561512073523292,0.0,1.0,0.0,449.0,533.0,30.6,76.0,20.0,188.0,,-1
0.08,0.58,1.83,0.013,0.016,0.0171,0.0055,700.0,32.0,4.8,200.0,0.0,0.0,0.45,0.05,0.01,0.01,0.03,0.023,0.023,0.0006,0.0078692306400687,0.0,1.0,1.0,522.0,709.0,30.0,54.0,-11.0,35.0,,-1
