Repository: irenedagherr/ApprentissageAutomatiqueProjet

## Description

Ce projet vise à prédire la qualité des soudures sur des aciers en utilisant des données publiques issues de Welddb [(Welddb)](https://www.phase-trans.msm.cam.ac.uk/map/data/materials/welddb-b.html). En automatisant l'évaluation de la qualité des soudures à l'aide de techniques de machine learning, nous cherchons à extraire des connaissances des données disponibles afin d’identifier des modèles nouveaux qui pourraient améliorer la qualité des soudures. La qualité des soudures est un facteur essentiel pour de nombreux secteurs industriels, notamment dans les industries aérospatiale, automobile et de la construction.

File: 4 - Dataset/weld_data.csv (part 6 of 8)
Carbon concentration (weight%),Silicon concentration (weight%),Manganese concentration (weight%),Sulphur concentration (weight%),Phosphorus concentration (weight%),Nickel concentration (weight%),Chromium concentration (weight%),Molybdenum concentration (weight%),Vanadium concentration (weight%),Copper concentration (weight%),Cobalt concentration (weight%),Tungsten concentration (weight%),Oxygen concentration (ppm),Titanium concentration (ppm),Nitrogen concentration (ppm),Aluminium concentration (ppm),Boron concentration (ppm),Niobium concentration (ppm),Tin concentration (ppm),Arsenic concentration (ppm),Antimony concentration (ppm),Current (A),Voltage (V),AC or DC,Electrode positive or negative,Heat input (kJ/mm),Interpass temperature (deg C),Type of weld,Post weld heat treatment temperature (deg C),Post weld heat treatment time (hours),Yield strength (MPa),Ultimate tensile strength (MPa),Elongation (%),Reduction of Area (%),Charpy temperature (deg C),Charpy impact toughness (J),Hardness (kg/mm2),50 % FATT,Primary ferrite in microstructure (%),Ferrite with second phase (%),Acicular ferrite (%),Martensite (%),Ferrite with carbide aggregate (%),Weld ID
0.08,0.25,1.35,0.009,0.017,0.09,0.07,0.01,0.01,0.14,-1,-1,392.0,100.0,122.0,120.0,10.0,200.0,100.0,100.0,100.0,550.0,28.0,0,1,3.6,100.0,1,0.0,0.0,547.0,635.0,15.0,66.0,-18,70.0,-1,-15,-1,-1,-1,-1,-1,Wats-1981-DWO
0.1,0.31,1.37,0.02,0.028,0.08,0.06,0.02,0.01,0.15,-1,-1,336.0,100.0,99.0,130.0,10.0,300.0,200.0,100.0,100.0,550.0,28.0,0,1,3.6,100.0,1,0.0,0.0,498.0,621.0,16.0,70.0,16.0,70.0,-1,5.0,-1,-1,-1,-1,-1,Wats-1981-EWO
0.076,0.28,1.27,0.012,0.02,0.1,0.06,0.01,0.01,0.15,-1,-1,435.0,100.0,121.0,160.0,10.0,300.0,200.0,100.0,100.0,550.0,28.0,0,1,3.6,100.0,1,0.0,0.0,503.0,625.0,17.0,72.0,-5,70.0,-1,-10,-1,-1,-1,-1,-1,Wats-1981-FWO
0.094,0.18,1.05,0.013,0.017,0.1,0.05,0.01,0.01,0.11,-1,-1,511.0,100.0,100.0,50.0,10.0,100.0,100.0,100.0,100.0,550.0,28.0,0,1,3.6,100.0,1,0.0,0.0,380.0,486.0,22.0,75.0,1.0,70.0,-1,5.0,-1,-1,-1,-1,-1,Wats-1981-AW5
0.094,0.16,1.01,0.018,0.026,0.13,0.05,0.01,0.01,0.11,-1,-1,569.0,100.0,102.0,50.0,10.0,100.0,100.0,100.0,100.0,550.0,28.0,0,1,3.6,100.0,1,0.0,0.0,402.0,498.0,18.0,70.0,7.0,70.0,-1,0.0,-1,-1,-1,-1,-1,Wats-1981-BW5
0.09,0.15,1.18,0.012,0.018,0.13,0.08,0.03,0.01,0.14,-1,-1,621.0,100.0,131.0,50.0,10.0,200.0,100.0,100.0,100.0,550.0,28.0,0,1,3.6,100.0,1,0.0,0.0,427.0,518.0,18.0,75.0,30.0,70.0,-1,15.0,-1,-1,-1,-1,-1,Wats-1981-CW5
0.072,0.11,0.85,0.015,0.017,0.14,0.07,0.01,0.01,0.14,-1,-1,543.0,100.0,119.0,50.0,10.0,100.0,100.0,100.0,100.0,550.0,28.0,0,1,3.6,100.0,1,0.0,0.0,436.0,525.0,15.0,77.0,38.0,70.0,-1,30.0,-1,-1,-1,-1,-1,Wats-1981-DW5
0.081,0.16,0.97,0.021,0.024,0.15,0.07,0.02,0.01,0.19,-1,-1,584.0,100.0,95.0,50.0,10.0,200.0,200.0,100.0,100.0,550.0,28.0,0,1,3.6,100.0,1,0.0,0.0,451.0,545.0,-1,74.0,12.0,70.0,-1,10.0,-1,-1,-1,-1,-1,Wats-1981-EW5
0.076,0.19,1.16,0.02,0.02,0.17,0.07,0.02,0.02,0.17,-1,-1,609.0,100.0,131.0,50.0,10.0,200.0,200.0,200.0,100.0,550.0,28.0,0,1,3.6,100.0,1,0.0,0.0,441.0,557.0,16.0,69.0,34.0,70.0,-1,25.0,-1,-1,-1,-1,-1,Wats-1981-FW5
0.044,0.32,0.62,0.007,0.007,-1,-1,-1,-1,-1,-1,-1,-1,-1,-1,-1,-1,-1,-1,-1,-1,-1,-1,0,1,0.6,200.0,0,250.0,14.0,445.0,496.0,31.0,79.7,-1,-1,-1,-1,-1,-1,-1,-1,-1,EvHtIp1979-0.6A
0.044,0.32,0.62,0.007,0.007,-1,-1,-1,-1,-1,-1,-1,-1,-1,-1,-1,-1,-1,-1,-1,-1,-1,-1,0,1,0.6,200.0,0,0.0,0.0,-1,-1,-1,-1,-36,100.0,-1,-1,-1,-1,-1,-1,-1,EvHtIp1979-0.6AC
0.046,0.31,0.96,0.008,0.012,-1,-1,-1,-1,-1,-1,-1,-1,-1,-1,-1,-1,-1,-1,-1,-1,-1,-1,0,1,0.6,200.0,0,250.0,14.0,479.0,527.0,27.8,77.0,-1,-1,-1,-1,-1,-1,-1,-1,-1,EvHtIp1979-0.6B
0.046,0.31,0.96,0.008,0.012,-1,-1,-1,-1,-1,-1,-1,-1,-1,-1,-1,-1,-1,-1,-1,-1,-1,-1,0,1,0.6,200.0,0,0.0,0.0,-1,-1,-1,-1,-50,100.0,-1,-1,-1,-1,-1,-1,-1,EvHtIp1979-0.6BC
0.05,0.38,1.42,0.007,0.009,-1,-1,-1,-1,-1,-1,-1,-1,-1,-1,-1,-1,-1,-1,-1,-1,-1,-1,0,1,0.6,200.0,0,250.0,14.0,511.0,575.0,26.8,78.7,-1,-1,-1,-1,-1,-1,-1,-1,-1,EvHtIp1979-0.6C
0.05,0.38,1.42,0.007,0.009,-1,-1,-1,-1,-1,-1,-1,-1,-1,-1,-1,-1,-1,-1,-1,-1,-1,-1,0,1,0.6,200.0,0,0.0,0.0,-1,-1,-1,-1,-47,100.0,-1,-1,-1,-1,-1,-1,-1,EvHtIp1979-0.6CC
0.055,0.35,1.93,0.007,0.011,-1,-1,-1,-1,-1,-1,-1,-1,-1,-1,-1,-1,-1,-1,-1,-1,-1,-1,0,1,0.6,200.0,0,250.0,14.0,587.0,633.0,24.2,76.9,-1,-1,-1,-1,-1,-1,-1,-1,-1,EvHtIp1979-0.6D
0.055,0.35,1.93,0.007,0.011,-1,-1,-1,-1,-1,-1,-1,-1,-1,-1,-1,-1,-1,-1,-1,-1,-1,-1,0,1,0.6,200.0,0,0.0,0.0,-1,-1,-1,-1,-28,100.0,-1,-1,-1,-1,-1,-1,-1,EvHtIp1979-0.6DC
0.037,0.29,0.6,0.006,0.009,-1,-1,-1,-1,-1,-1,-1,-1,-1,-1,-1,-1,-1,-1,-1,-1,-1,-1,0,1,1.0,200.0,0,250.0,14.0,401.0,466.0,32.0,81.5,-1,-1,-1,-1,-1,-1,-1,-1,-1,EvHtIp1979-1.0A
0.037,0.29,0.6,0.006,0.009,-1,-1,-1,-1,-1,-1,-1,-1,-1,-1,-1,-1,-1,-1,-1,-1,-1,-1,0,1,1.0,200.0,0,0.0,0.0,-1,-1,-1,-1,-31,100.0,-1,-1,-1,-1,-1,-1,-1,EvHtIp1979-1.0AC
0.039,0.29,0.94,0.007,0.011,-1,-1,-1,-1,-1,-1,-1,-1,-1,-1,-1,-1,-1,-1,-1,-1,-1,-1,0,1,1.0,200.0,0,250.0,14.0,438.0,501.0,32.6,80.6,-1,-1,-1,-1,-1,-1,-1,-1,-1,EvHtIp1979-1.0B
0.039,0.29,0.94,0.007,0.011,-1,-1,-1,-1,-1,-1,-1,-1,-1,-1,-1,-1,-1,-1,-1,-1,-1,-1,0,1,1.0,200.0,0,0.0,0.0,-1,-1,-1,-1,-46,100.0,-1,-1,-1,-1,-1,-1,-1,EvHtIp1979-1.0BC
0.048,0.35,1.41,0.006,0.012,-1,-1,-1,-1,-1,-1,-1,-1,-1,-1,-1,-1,-1,-1,-1,-1,-1,-1,0,1,1.0,200.0,0,250.0,14.0,479.0,551.0,29.8,78.8,-1,-1,-1,-1,-1,-1,-1,-1,-1,EvHtIp1979-1.0C
0.048,0.35,1.41,0.006,0.012,-1,-1,-1,-1,-1,-1,-1,-1,-1,-1,-1,-1,-1,-1,-1,-1,-1,-1,0,1,1.0,200.0,0,0.0,0.0,-1,-1,-1,-1,-54,100.0,-1,-1,-1,-1,-1,-1,-1,EvHtIp1979-1.0CC
0.051,0.32,1.8,0.006,0.012,-1,-1,-1,-1,-1,-1,-1,-1,-1,-1,-1,-1,-1,-1,-1,-1,-1,-1,0,1,1.0,200.0,0,250.0,14.0,507.0,587.0,29.2,76.9,-1,-1,-1,-1,-1,-1,-1,-1,-1,EvHtIp1979-1.0D
0.051,0.32,1.8,0.006,0.012,-1,-1,-1,-1,-1,-1,-1,-1,-1,-1,-1,-1,-1,-1,-1,-1,-1,-1,0,1,1.0,200.0,0,0.0,0.0,-1,-1,-1,-1,-44,100.0,-1,-1,-1,-1,-1,-1,-1,EvHtIp1979-1.0DC
0.038,0.24,0.55,0.007,0.005,-1,-1,-1,-1,-1,-1,-1,-1,-1,-1,-1,-1,-1,-1,-1,-1,-1,-1,0,1,2.2,200.0,0,250.0,14.0,389.0,457.0,30.0,80.6,-1,-1,-1,-1,-1,-1,-1,-1,-1,EvHtIp1979-2.2A
0.038,0.24,0.55,0.007,0.005,-1,-1,-1,-1,-1,-1,-1,-1,-1,-1,-1,-1,-1,-1,-1,-1,-1,-1,0,1,2.2,200.0,0,0.0,0.0,-1,-1,-1,-1,-39,100.0,-1,-1,-1,-1,-1,-1,-1,EvHtIp1979-2.2AC
0.036,0.24,0.89,0.008,0.01,-1,-1,-1,-1,-1,-1,-1,-1,-1,-1,-1,-1,-1,-1,-1,-1,-1,-1,0,1,2.2,200.0,0,250.0,14.0,400.0,478.0,32.6,80.6,-1,-1,-1,-1,-1,-1,-1,-1,-1,EvHtIp1979-2.2B
0.036,0.24,0.89,0.008,0.01,-1,-1,-1,-1,-1,-1,-1,-1,-1,-1,-1,-1,-1,-1,-1,-1,-1,-1,0,1,2.2,200.0,0,0.0,0.0,-1,-1,-1,-1,-46,100.0,-1,-1,-1,-1,-1,-1,-1,EvHtIp1979-2.2BC
0.042,0.28,1.37,0.007,0.012,-1,-1,-1,-1,-1,-1,-1,-1,-1,-1,-1,-1,-1,-1,-1,-1,-1,-1,0,1,2.2,200.0,0,250.0,14.0,438.0,518.0,29.8,82.3,-1,-1,-1,-1,-1,-1,-1,-1,-1,EvHtIp1979-2.2C
0.042,0.28,1.37,0.007,0.012,-1,-1,-1,-1,-1,-1,-1,-1,-1,-1,-1,-1,-1,-1,-1,-1,-1,-1,0,1,2.2,200.0,0,0.0,0.0,-1,-1,-1,-1,-57,100.0,-1,-1,-1,-1,-1,-1,-1,EvHtIp1979-2.2CC
0.045,0.26,1.69,0.007,0.012,-1,-1,-1,-1,-1,-1,-1,-1,-1,-1,-1,-1,-1,-1,-1,-1,-1,-1,0,1,2.2,200.0,0,250.0,14.0,456.0,548.0,32.0,78.8,-1,-1,-1,-1,-1,-1,-1,-1,-1,EvHtIp1979-2.2D
0.045,0.26,1.69,0.007,0.012,-1,-1,-1,-1,-1,-1,-1,-1,-1,-1,-1,-1,-1,-1,-1,-1,-1,-1,0,1,2.2,200.0,0,0.0,0.0,-1,-1,-1,-1,-37,100.0,-1,-1,-1,-1,-1,-1,-1,EvHtIp1979-2.2DC
0.043,0.2,0.52,0.009,0.01,-1,-1,-1,-1,-1,-1,-1,-1,-1,-1,-1,-1,-1,-1,-1,-1,-1,-1,0,1,4.3,200.0,0,250.0,14.0,341.0,453.0,32.6,78.8,-1,-1,-1,-1,-1,-1,-1,-1,-1,EvHtIp1979-4.3A
0.043,0.2,0.52,0.009,0.01,-1,-1,-1,-1,-1,-1,-1,-1,-1,-1,-1,-1,-1,-1,-1,-1,-1,-1,0,1,4.3,200.0,0,0.0,0.0,-1,-1,-1,-1,-15,100.0,-1,-1,-1,-1,-1,-1,-1,EvHtIp1979-4.3AC
0.042,0.2,0.93,0.008,0.011,-1,-1,-1,-1,-1,-1,-1,-1,-1,-1,-1,-1,-1,-1,-1,-1,-1,-1,0,1,4.3,200.0,0,250.0,14.0,376.0,484.0,32.6,78.8,-1,-1,-1,-1,-1,-1,-1,-1,-1,EvHtIp1979-4.3B
0.042,0.2,0.93,0.008,0.011,-1,-1,-1,-1,-1,-1,-1,-1,-1,-1,-1,-1,-1,-1,-1,-1,-1,-1,0,1,4.3,200.0,0,0.0,0.0,-1,-1,-1,-1,-27,100.0,-1,-1,-1,-1,-1,-1,-1,EvHtIp1979-4.3BC
0.043,0.24,1.37,0.008,0.013,-1,-1,-1,-1,-1,-1,-1,-1,-1,-1,-1,-1,-1,-1,-1,-1,-1,-1,0,1,4.3,200.0,0,250.0,14.0,405.0,500.0,31.8,80.6,-1,-1,-1,-1,-1,-1,-1,-1,-1,EvHtIp1979-4.3C
0.043,0.24,1.37,0.008,0.013,-1,-1,-1,-1,-1,-1,-1,-1,-1,-1,-1,-1,-1,-1,-1,-1,-1,-1,0,1,4.3,200.0,0,0.0,0.0,-1,-1,-1,-1,-27,100.0,-1,-1,-1,-1,-1,-1,-1,EvHtIp1979-4.3CC
0.047,0.25,1.73,0.007,0.014,-1,-1,-1,-1,-1,-1,-1,-1,-1,-1,-1,-1,-1,-1,-1,-1,-1,-1,0,1,4.3,200.0,0,250.0,14.0,437.0,541.0,30.0,78.8,-1,-1,-1,-1,-1,-1,-1,-1,-1,EvHtIp1979-4.3D
0.047,0.25,1.73,0.007,0.014,-1,-1,-1,-1,-1,-1,-1,-1,-1,-1,-1,-1,-1,-1,-1,-1,-1,-1,0,1,4.3,200.0,0,0.0,0.0,-1,-1,-1,-1,-5,100.0,-1,-1,-1,-1,-1,-1,-1,EvHtIp1979-4.3DC
0.125,0.26,1.34,0.012,0.013,0.07,0.05,0.003,0.005,-1,-1,-1,253.0,5.0,89.0,-1,-1,180.0,-1,-1,-1,850.0,35.0,0,1,7.9,300.0,1,0.0,0.0,505.0,589.0,-1,71.0,-1,-1,-1,-1,-1,-1,-1,-1,-1,Stil-TiB-1978-1.5Mn/OP41TT
0.13,0.3,1.4,0.01,0.012,0.07,0.06,0.005,0.002,-1,-1,-1,430.0,0.5,95.0,-1,-1,180.0,-1,-1,-1,850.0,35.0,0,1,7.9,300.0,1,0.0,0.0,530.0,620.0,-1,63.0,-1,-1,-1,-1,-1,-1,-1,-1,-1,Stil-TiB-1978-1.5Mn/BX200
0.11,0.26,1.3,0.013,0.017,0.06,0.04,0.003,0.005,-1,-1,-1,236.0,10.0,83.0,-1,-1,180.0,-1,-1,-1,850.0,35.0,0,1,7.9,300.0,1,0.0,0.0,460.0,584.0,-1,65.0,-1,-1,-1,-1,-1,-1,-1,-1,-1,Stil-TiB-1978-1.5Mn/OP121TT
0.105,0.28,1.46,0.013,0.015,0.08,0.02,0.005,0.002,-1,-1,-1,357.0,5.0,92.0,-1,-1,160.0,-1,-1,-1,850.0,35.0,0,1,7.9,300.0,1,0.0,0.0,471.0,575.0,-1,66.0,-1,-1,-1,-1,-1,-1,-1,-1,-1,Stil-TiB-1978-1.5Mn/OP122
0.115,0.22,1.3,0.012,0.016,0.13,0.05,0.005,-1,-1,-1,-1,255.0,-1,99.0,-1,-1,160.0,-1,-1,-1,850.0,35.0,0,1,7.9,300.0,1,0.0,0.0,473.0,609.0,-1,60.0,-1,-1,-1,-1,-1,-1,-1,-1,-1,Stil-TiB-1978-1.5Mn/OP41TT
0.115,0.26,1.5,0.01,0.014,0.06,0.05,0.009,0.005,-1,-1,-1,455.0,5.0,100.0,-1,-1,170.0,-1,-1,-1,850.0,35.0,0,1,7.9,300.0,1,0.0,0.0,465.0,571.0,-1,70.0,-1,-1,-1,-1,-1,-1,-1,-1,-1,Stil-TiB-1978-1.5Mn/BX200
0.115,0.25,1.35,0.012,0.01,0.08,0.02,0.009,0.003,-1,-1,-1,260.0,-1,94.0,-1,-1,170.0,-1,-1,-1,850.0,35.0,0,1,7.9,300.0,1,0.0,0.0,465.0,587.0,-1,69.0,-1,-1,-1,-1,-1,-1,-1,-1,-1,Stil-TiB-1978-1.5Mn/OP121TT
0.105,0.3,1.5,0.018,0.011,0.08,0.03,0.011,0.0005,-1,-1,-1,370.0,-1,95.0,-1,-1,150.0,-1,-1,-1,850.0,35.0,0,1,7.9,300.0,1,0.0,0.0,423.0,564.0,-1,71.0,-1,-1,-1,-1,-1,-1,-1,-1,-1,Stil-TiB-1978-1.5Mn/OP122
0.1055,0.23,1.21,0.012,0.012,0.07,0.03,0.17,0.002,-1,-1,-1,218.0,120.0,101.0,-1,16.0,-1,-1,-1,-1,850.0,35.0,0,1,7.9,300.0,1,0.0,0.0,504.0,589.0,-1,69.0,-1,-1,-1,-1,-1,-1,-1,-1,-1,Stil-TiB-1978-TiBMo/OP41TT
0.105,0.24,1.39,0.012,0.012,0.07,0.03,0.15,0.003,-1,-1,-1,411.0,100.0,103.0,-1,20.0,190.0,-1,-1,-1,850.0,35.0,0,1,7.9,300.0,1,0.0,0.0,496.0,604.0,-1,65.0,-1,-1,-1,-1,-1,-1,-1,-1,-1,Stil-TiB-1978-1978-TiBMo/BX200
0.12,0.26,1.33,0.012,0.017,0.06,0.03,0.12,0.002,-1,-1,-1,255.0,120.0,96.0,-1,13.0,-1,-1,-1,-1,850.0,35.0,0,1,7.9,300.0,1,0.0,0.0,508.0,604.0,-1,67.0,-1,-1,-1,-1,-1,-1,-1,-1,-1,Stil-TiB-1978-1978-TiBMo/OP121TT
0.105,0.26,1.32,0.021,0.014,0.06,0.03,0.125,0.002,-1,-1,-1,362.0,100.0,101.0,-1,22.0,180.0,-1,-1,-1,850.0,35.0,0,1,7.9,300.0,1,0.0,0.0,549.0,629.0,-1,60.0,-1,-1,-1,-1,-1,-1,-1,-1,-1,Stil-TiB-1978-TiBMo/OP122
0.12,0.25,1.26,0.01,0.013,0.06,0.03,0.145,0.002,-1,-1,-1,262.0,110.0,119.0,-1,20.0,160.0,-1,-1,-1,850.0,35.0,0,1,7.9,300.0,1,0.0,0.0,529.0,612.0,-1,61.0,-1,-1,-1,-1,-1,-1,-1,-1,-1,Stil-TiB-1978-TiBMo/OP41TT
0.1,0.26,1.38,0.01,0.011,0.07,0.03,0.14,0.002,-1,-1,-1,416.0,120.0,116.0,-1,22.0,100.0,-1,-1,-1,850.0,35.0,0,1,7.9,300.0,1,0.0,0.0,460.0,583.0,-1,63.0,-1,-1,-1,-1,-1,-1,-1,-1,-1,Stil-TiB-1978-TiBMo/BX200
0.11,0.25,1.28,0.01,0.012,0.07,0.03,0.15,0.003,-1,-1,-1,253.0,115.0,107.0,-1,21.0,180.0,-1,-1,-1,850.0,35.0,0,1,7.9,300.0,1,0.0,0.0,533.0,615.0,-1,62.0,-1,-1,-1,-1,-1,-1,-1,-1,-1,Stil-TiB-1978-TiBMo/OP121TT
0.09,0.21,1.39,0.013,0.01,0.06,0.03,0.185,0.001,-1,-1,-1,340.0,120.0,108.0,-1,22.0,190.0,-1,-1,-1,850.0,35.0,0,1,7.9,300.0,1,0.0,0.0,479.0,587.0,-1,68.0,-1,-1,-1,-1,-1,-1,-1,-1,-1,Stil-TiB-1978-TiBMo/OP122
0.036,0.31,0.6,0.008,0.012,-1,-1,-1,-1,-1,-1,-1,-1,-1,-1,-1,-1,-1,-1,-1,-1,170.0,21.0,0,1,1.0,20.0,0,0.0,0.0,450.0,506.0,28.8,77.8,-14,100.0,-1,-1,-1,-1,-1,-1,-1,Evans-intpss-1978-A20
0.043,0.3,1.03,0.007,0.013,-1,-1,-1,-1,-1,-1,-1,-1,-1,-1,-1,-1,-1,-1,-1,-1,170.0,21.0,0,1,1.0,20.0,0,0.0,0.0,495.0,554.0,30.6,77.8,-32,100.0,-1,-1,-1,-1,-1,-1,-1,Evans-intpss-1978-B20
0.046,0.31,1.39,0.008,0.015,-1,-1,-1,-1,-1,-1,-1,-1,-1,-1,-1,-1,-1,-1,-1,-1,170.0,21.0,0,1,1.0,20.0,0,0.0,0.0,542.0,597.0,26.6,75.0,-39,100.0,-1,-1,-1,-1,-1,-1,-1,Evans-intpss-1978-C20
0.05,0.31,1.79,0.007,0.015,-1,-1,-1,-1,-1,-1,-1,-1,-1,-1,-1,-1,-1,-1,-1,-1,170.0,21.0,0,1,1.0,20.0,0,0.0,0.0,604.0,657.0,22.0,71.9,-29,100.0,-1,-1,-1,-1,-1,-1,-1,Evans-intpss-1978-D20
0.039,0.28,0.58,0.008,0.012,-1,-1,-1,-1,-1,-1,-1,-1,-1,-1,-1,-1,-1,-1,-1,-1,170.0,21.0,0,1,1.0,150.0,0,0.0,0.0,411.0,475.0,30.6,79.7,-24,100.0,-1,-1,-1,-1,-1,-1,-1,Evans-intpss-1978-A150
0.047,0.31,1.0,0.008,0.015,-1,-1,-1,-1,-1,-1,-1,-1,-1,-1,-1,-1,-1,-1,-1,-1,170.0,21.0,0,1,1.0,150.0,0,0.0,0.0,454.0,519.0,29.0,78.8,-35,100.0,-1,-1,-1,-1,-1,-1,-1,Evans-intpss-1978-B150
0.046,0.31,1.4,0.007,0.012,-1,-1,-1,-1,-1,-1,-1,-1,-1,-1,-1,-1,-1,-1,-1,-1,170.0,21.0,0,1,1.0,150.0,0,0.0,0.0,486.0,556.0,28.6,77.0,-41,100.0,-1,-1,-1,-1,-1,-1,-1,Evans-intpss-1978-C150
0.049,0.31,1.77,0.007,0.014,-1,-1,-1,-1,-1,-1,-1,-1,-1,-1,-1,-1,-1,-1,-1,-1,170.0,21.0,0,1,1.0,150.0,0,0.0,0.0,525.0,600.0,29.6,77.0,-37,100.0,-1,-1,-1,-1,-1,-1,-1,Evans-intpss-1978-D150
0.037,0.28,0.6,0.008,0.01,-1,-1,-1,-1,-1,-1,-1,-1,-1,-1,-1,-1,-1,-1,-1,-1,170.0,21.0,0,1,1.0,240.0,0,0.0,0.0,390.0,465.0,34.8,80.6,-31,100.0,-1,-1,-1,-1,-1,-1,-1,Evans-intpss-1978-A240
0.042,0.32,1.02,0.007,0.012,-1,-1,-1,-1,-1,-1,-1,-1,-1,-1,-1,-1,-1,-1,-1,-1,170.0,21.0,0,1,1.0,240.0,0,0.0,0.0,427.0,499.0,34.6,80.5,-42,100.0,-1,-1,-1,-1,-1,-1,-1,Evans-intpss-1978-B240
0.047,0.31,1.37,0.008,0.013,-1,-1,-1,-1,-1,-1,-1,-1,-1,-1,-1,-1,-1,-1,-1,-1,170.0,21.0,0,1,1.0,240.0,0,0.0,0.0,448.0,525.0,32.0,78.8,-50,100.0,-1,-1,-1,-1,-1,-1,-1,Evans-intpss-1978-C240
0.047,0.32,1.75,0.007,0.015,-1,-1,-1,-1,-1,-1,-1,-1,-1,-1,-1,-1,-1,-1,-1,-1,170.0,21.0,0,1,1.0,240.0,0,0.0,0.0,501.0,566.0,31.4,77.8,-48,100.0,-1,-1,-1,-1,-1,-1,-1,Evans-intpss-1978-D240
0.042,0.25,0.55,0.008,0.01,-1,-1,-1,-1,-1,-1,-1,-1,-1,-1,-1,-1,-1,-1,-1,-1,170.0,21.0,0,1,1.0,300.0,0,0.0,0.0,371.0,452.0,34.2,79.7,-36,100.0,-1,-1,-1,-1,-1,-1,-1,Evans-intpss-1978-A300
0.045,0.3,0.99,0.008,0.01,-1,-1,-1,-1,-1,-1,-1,-1,-1,-1,-1,-1,-1,-1,-1,-1,170.0,21.0,0,1,1.0,300.0,0,0.0,0.0,410.0,486.0,34.8,80.6,-47,100.0,-1,-1,-1,-1,-1,-1,-1,Evans-intpss-1978-B300
0.047,0.27,1.32,0.007,0.012,-1,-1,-1,-1,-1,-1,-1,-1,-1,-1,-1,-1,-1,-1,-1,-1,170.0,21.0,0,1,1.0,300.0,0,0.0,0.0,431.0,513.0,33.4,78.8,-53,100.0,-1,-1,-1,-1,-1,-1,-1,Evans-intpss-1978-C300
0.047,0.28,1.66,0.007,0.012,-1,-1,-1,-1,-1,-1,-1,-1,-1,-1,-1,-1,-1,-1,-1,-1,170.0,21.0,0,1,1.0,300.0,0,0.0,0.0,446.0,533.0,32.2,80.6,-57,100.0,-1,-1,-1,-1,-1,-1,-1,Evans-intpss-1978-D300
0.12,0.29,1.46,0.025,0.028,0.056,0.056,0.005,0.12,0.09,-1,-1,-1,50.0,-1,180.0,-1,40.0,50.0,-1,-1,650.0,33.0,0,1,3.3,300.0,1,0.0,0.0,570.0,-1,29.0,68.0,-1,-1,-1,-1,-1,-1,-1,-1,-1,Gar&K-1975-25mm-1aw
0.12,0.29,1.46,0.025,0.028,0.056,0.056,0.005,0.12,0.09,-1,-1,-1,50.0,-1,180.0,-1,40.0,50.0,-1,-1,650.0,33.0,0,1,3.3,300.0,1,-1,-1,605.0,-1,16.0,48.0,-1,-1,-1,-1,-1,-1,-1,-1,-1,Gar&K-1975-25mm-1ht
0.11,0.45,1.67,0.014,0.02,0.042,0.04,0.005,0.096,0.11,-1,-1,-1,70.0,-1,240.0,-1,50.0,90.0,-1,-1,650.0,33.0,0,1,3.3,300.0,1,0.0,0.0,600.0,-1,30.0,68.0,-1,-1,-1,-1,-1,-1,-1,-1,-1,Gar&K-1975-25mm-2aw
0.11,0.45,1.67,0.014,0.02,0.042,0.04,0.005,0.096,0.11,-1,-1,-1,70.0,-1,240.0,-1,50.0,90.0,-1,-1,650.0,33.0,0,1,3.3,300.0,1,-1,-1,665.0,-1,29.0,66.0,-1,-1,-1,-1,-1,-1,-1,-1,-1,Gar&K-1975-25mm-2ht
0.15,0.3,1.57,0.026,0.028,0.07,0.059,0.11,0.122,0.093,-1,-1,-1,60.0,-1,170.0,-1,60.0,60.0,-1,-1,650.0,33.0,0,1,3.3,300.0,1,0.0,0.0,661.0,-1,20.0,68.0,-1,-1,-1,-1,-1,-1,-1,-1,-1,Gar&K-1975-25mm-3aw
0.15,0.3,1.57,0.026,0.028,0.07,0.059,0.11,0.122,0.093,-1,-1,-1,60.0,-1,170.0,-1,60.0,60.0,-1,-1,650.0,33.0,0,1,3.3,300.0,1,-1,-1,715.0,-1,16.0,62.0,-1,-1,-1,-1,-1,-1,-1,-1,-1,Gar&K-1975-25mm-3ht
0.14,0.33,1.67,0.02,0.026,0.07,0.066,0.188,0.098,0.01,-1,-1,-1,80.0,-1,160.0,-1,80.0,70.0,-1,-1,650.0,33.0,0,1,3.3,300.0,1,0.0,0.0,690.0,-1,15.0,62.0,-1,-1,-1,-1,-1,-1,-1,-1,-1,Gar&K-1975-25mm-4aw
0.14,0.33,1.67,0.02,0.026,0.07,0.066,0.188,0.098,0.01,-1,-1,-1,80.0,-1,160.0,-1,80.0,70.0,-1,-1,650.0,33.0,0,1,3.3,300.0,1,-1,-1,784.0,-1,17.0,64.0,-1,-1,-1,-1,-1,-1,-1,-1,-1,Gar&K-1975-25mm-4ht
0.13,0.3,1.38,0.014,0.028,0.058,0.06,0.005,0.095,0.08,-1,-1,-1,60.0,-1,150.0,-1,50.0,50.0,-1,-1,850.0,38.0,0,1,7.6,300.0,1,0.0,0.0,530.0,-1,14.0,60.0,-1,-1,-1,-1,-1,-1,-1,-1,-1,Gar&K-1975-25mm-5aw
0.13,0.3,1.38,0.014,0.028,0.058,0.06,0.005,0.095,0.08,-1,-1,-1,60.0,-1,150.0,-1,50.0,50.0,-1,-1,850.0,38.0,0,1,7.6,300.0,1,-1,-1,588.0,-1,25.0,50.0,-1,-1,-1,-1,-1,-1,-1,-1,-1,Gar&K-1975-25mm-5ht
0.12,0.34,1.67,0.024,0.03,0.053,0.06,0.005,0.115,0.06,-1,-1,-1,60.0,-1,160.0,-1,50.0,50.0,-1,-1,850.0,38.0,0,1,7.6,300.0,1,0.0,0.0,521.0,-1,30.0,60.0,-1,-1,-1,-1,-1,-1,-1,-1,-1,Gar&K-1975-25mm-6aw
0.12,0.34,1.67,0.024,0.03,0.053,0.06,0.005,0.115,0.06,-1,-1,-1,60.0,-1,160.0,-1,50.0,50.0,-1,-1,850.0,38.0,0,1,7.6,300.0,1,-1,-1,604.0,-1,30.0,48.0,-1,-1,-1,-1,-1,-1,-1,-1,-1,Gar&K-1975-25mm-6ht
0.13,0.27,1.46,0.011,0.026,0.068,0.062,0.26,0.103,0.105,-1,-1,-1,60.0,-1,150.0,-1,50.0,50.0,-1,-1,850.0,38.0,0,1,7.6,300.0,1,0.0,0.0,641.0,-1,32.0,50.0,-1,-1,-1,-1,-1,-1,-1,-1,-1,Gar&K-1975-25mm-7aw
0.13,0.27,1.46,0.011,0.026,0.068,0.062,0.26,0.103,0.105,-1,-1,-1,60.0,-1,150.0,-1,50.0,50.0,-1,-1,850.0,38.0,0,1,7.6,300.0,1,-1,-1,720.0,-1,15.0,55.0,-1,-1,-1,-1,-1,-1,-1,-1,-1,Gar&K-1975-25mm-7ht
0.1,0.28,1.45,0.023,0.037,0.065,0.058,0.24,0.11,0.09,-1,-1,-1,50.0,-1,170.0,-1,50.0,40.0,-1,-1,850.0,38.0,0,1,7.6,300.0,1,0.0,0.0,620.0,-1,15.0,55.0,-1,-1,-1,-1,-1,-1,-1,-1,-1,Gar&K-1975-25mm-8aw
0.1,0.28,1.45,0.023,0.037,0.065,0.058,0.24,0.11,0.09,-1,-1,-1,50.0,-1,170.0,-1,50.0,40.0,-1,-1,850.0,38.0,0,1,7.6,300.0,1,-1,-1,740.0,-1,21.0,60.0,-1,-1,-1,-1,-1,-1,-1,-1,-1,Gar&K-1975-25mm-8ht
0.11,0.28,1.39,0.009,0.017,0.065,0.069,0.008,0.032,0.12,-1,-1,-1,50.0,-1,180.0,-1,50.0,10.0,-1,-1,650.0,33.0,0,1,3.3,300.0,1,0.0,0.0,525.0,-1,31.0,62.0,-1,-1,-1,-1,-1,-1,-1,-1,-1,Gar&K-1975-25mm-9aw
0.11,0.28,1.39,0.009,0.017,0.065,0.069,0.008,0.032,0.12,-1,-1,-1,50.0,-1,180.0,-1,50.0,10.0,-1,-1,650.0,33.0,0,1,3.3,300.0,1,-1,-1,540.0,-1,26.0,70.0,-1,-1,-1,-1,-1,-1,-1,-1,-1,Gar&K-1975-25mm-9ht
0.1,0.38,1.58,0.013,0.016,0.046,0.053,0.006,0.032,0.12,-1,-1,-1,60.0,-1,180.0,-1,50.0,10.0,-1,-1,650.0,33.0,0,1,3.3,300.0,1,0.0,0.0,540.0,-1,30.0,60.0,-1,-1,-1,-1,-1,-1,-1,-1,-1,Gar&K-1975-25mm-10aw
0.1,0.38,1.58,0.013,0.016,0.046,0.053,0.006,0.032,0.12,-1,-1,-1,60.0,-1,180.0,-1,50.0,10.0,-1,-1,650.0,33.0,0,1,3.3,300.0,1,-1,-1,580.0,-1,30.0,66.0,-1,-1,-1,-1,-1,-1,-1,-1,-1,Gar&K-1975-25mm-10ht
0.12,0.3,1.51,0.006,0.013,0.09,0.07,0.27,0.036,0.15,-1,-1,-1,50.0,-1,160.0,-1,50.0,10.0,-1,-1,650.0,33.0,0,1,3.3,300.0,1,0.0,0.0,592.0,-1,27.0,68.0,-1,-1,-1,-1,-1,-1,-1,-1,-1,Gar&K-1975-25mm-11aw
0.12,0.3,1.51,0.006,0.013,0.09,0.07,0.27,0.036,0.15,-1,-1,-1,50.0,-1,160.0,-1,50.0,10.0,-1,-1,650.0,33.0,0,1,3.3,300.0,1,-1,-1,630.0,-1,32.0,76.0,-1,-1,-1,-1,-1,-1,-1,-1,-1,Gar&K-1975-25mm-11ht
0.1,0.41,1.83,0.009,0.014,0.095,0.078,0.3,0.041,0.16,-1,-1,-1,70.0,-1,190.0,-1,50.0,11.0,-1,-1,650.0,33.0,0,1,3.3,300.0,1,0.0,0.0,610.0,-1,35.0,68.0,-1,-1,-1,-1,-1,-1,-1,-1,-1,Gar&K-1975-25mm-12aw
0.1,0.41,1.83,0.009,0.014,0.095,0.078,0.3,0.041,0.16,-1,-1,-1,70.0,-1,190.0,-1,50.0,11.0,-1,-1,650.0,33.0,0,1,3.3,300.0,1,-1,-1,692.0,-1,30.0,60.0,-1,-1,-1,-1,-1,-1,-1,-1,-1,Gar&K-1975-25mm-12ht
0.12,0.3,1.4,0.016,0.075,0.14,0.11,0.025,0.005,0.25,-1,-1,-1,-1,-1,150.0,-1,50.0,-1,-1,-1,650.0,33.0,0,1,3.3,300.0,1,0.0,0.0,426.0,-1,21.0,54.0,-1,-1,-1,-1,-1,-1,-1,-1,-1,Gar&K-1975-25mm-13aw
0.12,0.3,1.4,0.016,0.075,0.14,0.11,0.025,0.005,0.25,-1,-1,-1,-1,-1,150.0,-1,50.0,-1,-1,-1,650.0,33.0,0,1,3.3,300.0,1,-1,-1,431.0,-1,27.0,62.0,-1,-1,-1,-1,-1,-1,-1,-1,-1,Gar&K-1975-25mm-13ht
0.08,0.3,1.35,0.013,0.014,0.03,0.03,0.005,0.046,0.043,-1,-1,420.0,50.0,90.0,230.0,-1,150.0,-1,-1,-1,650.0,33.0,0,1,3.3,300.0,1,0.0,0.0,500.0,707.0,23.0,55.0,-1,-1,-1,-1,-1,-1,-1,-1,-1,Gar&K-1975-12mm-14aw
0.08,0.3,1.35,0.013,0.014,0.03,0.03,0.005,0.046,0.043,-1,-1,420.0,50.0,90.0,230.0,-1,150.0,-1,-1,-1,650.0,33.0,0,1,3.3,300.0,1,600.0,0.75,522.0,670.0,26.0,63.0,-1,-1,-1,-1,-1,-1,-1,-1,-1,Gar&K-1975-12mm-14ht
0.08,0.28,1.39,0.011,0.015,0.028,0.03,0.17,0.049,0.044,-1,-1,340.0,50.0,54.0,120.0,-1,150.0,-1,-1,-1,650.0,33.0,0,1,3.3,300.0,1,0.0,0.0,562.0,694.0,22.0,55.0,-1,-1,-1,-1,-1,-1,-1,-1,-1,Gar&K-1975-12mm-15aw
0.08,0.28,1.39,0.011,0.015,0.028,0.03,0.17,0.049,0.044,-1,-1,340.0,50.0,54.0,120.0,-1,150.0,-1,-1,-1,650.0,33.0,0,1,3.3,300.0,1,600.0,0.75,642.0,732.0,22.0,58.0,-1,-1,-1,-1,-1,-1,-1,-1,-1,Gar&K-1975-12mm-15ht
0.08,0.29,1.33,0.01,0.017,0.032,0.03,0.43,0.05,0.053,-1,-1,450.0,50.0,95.0,100.0,-1,150.0,-1,-1,-1,650.0,33.0,0,1,3.3,300.0,1,0.0,0.0,562.0,692.0,21.0,59.0,-1,-1,-1,-1,-1,-1,-1,-1,-1,Gar&K-1975-12mm-16aw
0.08,0.29,1.33,0.01,0.017,0.032,0.03,0.43,0.05,0.053,-1,-1,450.0,50.0,95.0,100.0,-1,150.0,-1,-1,-1,650.0,33.0,0,1,3.3,300.0,1,600.0,0.75,701.0,766.0,22.0,52.0,-1,-1,-1,-1,-1,-1,-1,-1,-1,Gar&K-1975-12mm-16ht
0.16,0.13,1.06,0.028,0.013,0.03,0.02,0.005,0.005,0.048,-1,-1,410.0,50.0,67.0,120.0,-1,50.0,-1,-1,-1,650.0,33.0,0,1,3.3,300.0,1,0.0,0.0,355.0,524.0,27.0,50.0,-1,-1,-1,-1,-1,-1,-1,-1,-1,Gar&K-1975-12mm-17aw
0.16,0.13,1.06,0.028,0.013,0.03,0.02,0.005,0.005,0.048,-1,-1,410.0,50.0,67.0,120.0,-1,50.0,-1,-1,-1,650.0,33.0,0,1,3.3,300.0,1,600.0,0.75,330.0,494.0,27.0,51.0,-1,-1,-1,-1,-1,-1,-1,-1,-1,Gar&K-1975-12mm-17ht
0.12,0.26,1.4,0.012,0.014,0.057,0.05,0.009,0.056,0.106,-1,-1,420.0,50.0,138.0,140.0,-1,50.0,-1,-1,-1,650.0,33.0,0,1,3.3,300.0,1,0.0,0.0,522.0,689.0,28.0,60.0,-1,-1,-1,-1,-1,-1,-1,-1,-1,Gar&K-1975-12mm-18aw
0.12,0.26,1.4,0.012,0.014,0.057,0.05,0.009,0.056,0.106,-1,-1,420.0,50.0,138.0,140.0,-1,50.0,-1,-1,-1,650.0,33.0,0,1,3.3,300.0,1,600.0,0.75,581.0,704.0,23.0,60.0,-1,-1,-1,-1,-1,-1,-1,-1,-1,Gar&K-1975-12mm-18ht
0.11,0.26,1.44,0.008,0.012,0.069,0.056,0.01,0.105,0.076,-1,-1,410.0,50.0,145.0,170.0,-1,50.0,-1,-1,-1,650.0,33.0,0,1,3.3,300.0,1,0.0,0.0,577.0,716.0,26.0,61.0,-1,-1,-1,-1,-1,-1,-1,-1,-1,Gar&K-1975-12mm-19aw
0.11,0.26,1.44,0.008,0.012,0.069,0.056,0.01,0.105,0.076,-1,-1,410.0,50.0,145.0,170.0,-1,50.0,-1,-1,-1,650.0,33.0,0,1,3.3,300.0,1,600.0,0.75,599.0,701.0,26.0,64.0,-1,-1,-1,-1,-1,-1,-1,-1,-1,Gar&K-1975-12mm-19ht
0.16,0.12,1.04,0.027,0.012,0.027,0.02,0.15,0.005,0.041,-1,-1,420.0,50.0,67.0,90.0,-1,50.0,-1,-1,-1,650.0,33.0,0,1,3.3,300.0,1,0.0,0.0,405.0,577.0,20.0,32.0,-1,-1,-1,-1,-1,-1,-1,-1,-1,Gar&K-1975-12mm-20aw
0.16,0.12,1.04,0.027,0.012,0.027,0.02,0.15,0.005,0.041,-1,-1,420.0,50.0,67.0,90.0,-1,50.0,-1,-1,-1,650.0,33.0,0,1,3.3,300.0,1,600.0,0.75,405.0,562.0,26.0,60.0,-1,-1,-1,-1,-1,-1,-1,-1,-1,Gar&K-1975-12mm-20ht
0.1,0.35,1.54,0.009,0.016,0.06,0.049,0.18,0.057,0.11,-1,-1,420.0,50.0,138.0,160.0,-1,50.0,-1,-1,-1,650.0,33.0,0,1,3.3,300.0,1,0.0,0.0,556.0,704.0,25.0,58.0,-1,-1,-1,-1,-1,-1,-1,-1,-1,Gar&K-1975-12mm-21aw
0.1,0.35,1.54,0.009,0.016,0.06,0.049,0.18,0.057,0.11,-1,-1,420.0,50.0,138.0,160.0,-1,50.0,-1,-1,-1,650.0,33.0,0,1,3.3,300.0,1,600.0,0.75,593.0,692.0,26.0,65.0,-1,-1,-1,-1,-1,-1,-1,-1,-1,Gar&K-1975-12mm-21ht
0.11,0.27,1.47,0.008,0.012,0.07,0.054,0.22,0.095,0.072,-1,-1,480.0,50.0,139.0,220.0,-1,50.0,-1,-1,-1,650.0,33.0,0,1,3.3,300.0,1,0.0,0.0,556.0,716.0,25.0,63.0,-1,-1,-1,-1,-1,-1,-1,-1,-1,Gar&K-1975-12mm-22aw
0.11,0.27,1.47,0.008,0.012,0.07,0.054,0.22,0.095,0.072,-1,-1,480.0,50.0,139.0,220.0,-1,50.0,-1,-1,-1,650.0,33.0,0,1,3.3,300.0,1,600.0,0.75,648.0,735.0,25.0,65.0,-1,-1,-1,-1,-1,-1,-1,-1,-1,Gar&K-1975-12mm-22ht
0.16,0.12,1.0,0.032,0.014,0.028,0.02,0.39,0.005,0.043,-1,-1,450.0,50.0,62.0,120.0,-1,50.0,-1,-1,-1,650.0,33.0,0,1,3.3,300.0,1,0.0,0.0,599.0,670.0,25.0,55.0,-1,-1,-1,-1,-1,-1,-1,-1,-1,Gar&K-1975-12mm-23aw
0.16,0.12,1.0,0.032,0.014,0.028,0.02,0.39,0.005,0.043,-1,-1,450.0,50.0,62.0,120.0,-1,50.0,-1,-1,-1,650.0,33.0,0,1,3.3,300.0,1,600.0,0.75,569.0,624.0,22.0,54.0,-1,-1,-1,-1,-1,-1,-1,-1,-1,Gar&K-1975-12mm-23ht
0.12,0.33,1.47,0.014,0.014,0.06,0.05,0.39,0.055,0.11,-1,-1,400.0,50.0,136.0,150.0,-1,50.0,-1,-1,-1,650.0,33.0,0,1,3.3,300.0,1,0.0,0.0,574.0,744.0,24.0,55.0,-1,-1,-1,-1,-1,-1,-1,-1,-1,Gar&K-1975-12mm-24aw
0.12,0.33,1.47,0.014,0.014,0.06,0.05,0.39,0.055,0.11,-1,-1,400.0,50.0,136.0,150.0,-1,50.0,-1,-1,-1,650.0,33.0,0,1,3.3,300.0,1,600.0,0.75,613.0,747.0,24.0,64.0,-1,-1,-1,-1,-1,-1,-1,-1,-1,Gar&K-1975-12mm-24ht
0.11,0.25,1.33,0.008,0.011,0.067,0.053,0.44,0.097,0.072,-1,-1,440.0,50.0,145.0,180.0,-1,50.0,-1,-1,-1,650.0,33.0,0,1,3.3,300.0,1,0.0,0.0,559.0,735.0,25.0,62.0,-1,-1,-1,-1,-1,-1,-1,-1,-1,Gar&K-1975-12mm-25aw
0.11,0.25,1.33,0.008,0.011,0.067,0.053,0.44,0.097,0.072,-1,-1,440.0,50.0,145.0,180.0,-1,50.0,-1,-1,-1,650.0,33.0,0,1,3.3,300.0,1,600.0,0.75,662.0,740.0,24.0,60.0,-1,-1,-1,-1,-1,-1,-1,-1,-1,Gar&K-1975-12mm-25ht
0.11,0.38,1.5,0.029,-1,-1,-1,0.0,0.005,-1,-1,-1,-1,0.0,-1,-1,-1,0.0,-1,-1,-1,650.0,33.0,0,1,3.3,300.0,1,600.0,0.75,524.0,596.0,29.0,64.0,-1,-1,-1,-1,-1,-1,-1,-1,-1,Gar&K-1975-12mmE-26aw
0.11,0.37,1.52,0.03,-1,-1,-1,0.0,0.05,-1,-1,-1,-1,0.0,-1,-1,-1,0.0,-1,-1,-1,650.0,33.0,0,1,3.3,300.0,1,600.0,0.75,571.0,644.0,-1,-1,-1,-1,-1,-1,-1,-1,-1,-1,-1,Gar&K-1975-12mmE-27aw
0.11,0.38,1.55,0.029,-1,-1,-1,0.0,0.09,-1,-1,-1,-1,0.0,-1,-1,-1,0.0,-1,-1,-1,650.0,33.0,0,1,3.3,300.0,1,600.0,0.75,631.0,689.0,-1,-1,-1,-1,-1,-1,-1,-1,-1,-1,-1,Gar&K-1975-12mmE-28aw
0.14,0.38,1.65,0.028,-1,-1,-1,0.5,0.005,-1,-1,-1,-1,0.0,-1,-1,-1,0.0,-1,-1,-1,650.0,33.0,0,1,3.3,300.0,1,600.0,0.75,644.0,714.0,34.0,63.0,-1,-1,-1,-1,-1,-1,-1,-1,-1,Gar&K-1975-12mmE-29aw
0.1,0.38,1.58,0.028,-1,-1,-1,0.5,0.06,-1,-1,-1,-1,0.0,-1,-1,-1,0.0,-1,-1,-1,650.0,33.0,0,1,3.3,300.0,1,600.0,0.75,663.0,718.0,-1,-1,-1,-1,-1,-1,-1,-1,-1,-1,-1,Gar&K-1975-12mmE-30aw
0.1,0.39,1.68,0.027,-1,-1,-1,0.5,0.08,-1,-1,-1,-1,0.0,-1,-1,-1,0.0,-1,-1,-1,650.0,33.0,0,1,3.3,300.0,1,600.0,0.75,669.0,735.0,-1,-1,-1,-1,-1,-1,-1,-1,-1,-1,-1,Gar&K-1975-12mmE-31aw
0.12,0.3,1.4,0.016,0.025,0.14,0.11,0.025,-1,0.25,-1,-1,210.0,-1,50.0,150.0,-1,50.0,-1,-1,-1,650.0,33.0,0,1,3.3,300.0,1,0.0,0.0,426.0,652.0,21.0,54.0,-1,-1,-1,-1,-1,-1,-1,-1,-1,Ga&K-1975II-1aw
0.11,0.35,1.42,0.01,0.016,0.067,0.075,0.022,-1,0.17,-1,-1,260.0,-1,80.0,180.0,-1,230.0,-1,-1,-1,650.0,33.0,0,1,3.3,300.0,1,0.0,0.0,493.0,649.0,25.0,60.0,-1,-1,-1,-1,-1,-1,-1,-1,-1,Ga&K-1975II-2aw
0.11,0.33,1.41,0.019,0.023,0.065,0.082,0.016,-1,0.19,-1,-1,-1,-1,-1,240.0,-1,180.0,-1,-1,-1,450.0,30.0,0,1,1.9,300.0,1,0.0,0.0,420.0,560.0,25.0,-1,-1,-1,-1,-1,-1,-1,-1,-1,-1,Ga&K-1975II-3aw
0.11,0.31,1.37,0.013,0.019,0.09,0.06,0.018,-1,0.18,-1,-1,-1,-1,-1,220.0,-1,120.0,-1,-1,-1,650.0,33.0,0,1,3.3,300.0,1,0.0,0.0,488.0,618.0,26.0,60.0,-1,-1,-1,-1,-1,-1,-1,-1,-1,Ga&K-1975II-4aw
0.15,0.31,1.23,0.015,0.02,0.06,0.065,0.02,-1,0.15,-1,-1,-1,-1,-1,250.0,-1,200.0,-1,-1,-1,850.0,38.0,0,1,7.6,300.0,1,0.0,0.0,432.0,598.0,16.0,40.0,-1,-1,-1,-1,-1,-1,-1,-1,-1,Ga&K-1975II-5aw
0.08,0.36,1.6,0.017,0.021,0.065,0.075,0.017,-1,0.18,-1,-1,-1,-1,-1,300.0,-1,170.0,-1,-1,-1,450.0,30.0,0,1,1.9,300.0,1,0.0,0.0,457.0,556.0,25.0,60.0,-1,-1,-1,-1,-1,-1,-1,-1,-1,Ga&K-1975II-6aw
0.09,0.4,1.6,0.016,0.016,0.04,0.055,0.015,-1,0.11,-1,-1,400.0,-1,80.0,270.0,-1,150.0,-1,-1,-1,650.0,33.0,0,1,3.3,300.0,1,0.0,0.0,507.0,647.0,22.0,60.0,-1,-1,-1,-1,-1,-1,-1,-1,-1,Ga&K-1975II-7aw
0.1,0.38,1.5,0.02,0.021,0.055,0.065,0.017,-1,0.14,-1,-1,-1,-1,-1,310.0,-1,200.0,-1,-1,-1,850.0,38.0,0,1,7.6,300.0,1,0.0,0.0,452.0,581.0,18.0,50.0,-1,-1,-1,-1,-1,-1,-1,-1,-1,Ga&K-1975II-8aw
0.12,0.29,1.5,0.008,0.017,0.085,0.075,0.3,-1,0.19,-1,-1,-1,-1,-1,190.0,-1,100.0,-1,-1,-1,650.0,33.0,0,1,3.3,300.0,1,0.0,0.0,544.0,717.0,21.0,60.0,-1,-1,-1,-1,-1,-1,-1,-1,-1,Ga&K-1975II-9aw
0.09,0.46,1.81,0.017,0.024,0.1,0.08,0.28,-1,0.21,-1,-1,340.0,-1,100.0,260.0,-1,140.0,-1,-1,-1,650.0,33.0,0,1,3.3,300.0,1,0.0,0.0,620.0,712.0,22.0,58.0,-1,-1,-1,-1,-1,-1,-1,-1,-1,Ga&K-1975II-10aw
0.08,0.45,0.96,0.007,0.015,0.21,9.1,0.96,0.19,0.03,0.02,-1,540.0,100.0,540.0,100.0,-1,900.0,-1,-1,-1,181.0,23.0,0,1,1.3,175.0,0,0.0,0.0,-1,-1,-1,-1,-1,-1,459.0,-1,2.0,-1,-1,-1,-1,PantK-1990-w1
0.1,0.54,0.66,0.006,0.014,0.31,9.0,0.82,0.23,0.02,0.01,-1,510.0,100.0,180.0,100.0,-1,170.0,-1,-1,-1,181.0,22.0,0,1,1.0,175.0,0,0.0,0.0,-1,-1,-1,-1,-1,-1,405.0,-1,11.0,-1,-1,-1,-1,PantK-1990-w2
0.09,0.46,0.99,0.012,0.021,0.22,9.5,0.96,0.19,0.03,0.01,-1,530.0,100.0,450.0,100.0,-1,100.0,-1,-1,-1,201.0,22.0,0,1,1.4,175.0,0,0.0,0.0,-1,-1,-1,-1,-1,-1,451.0,-1,4.0,-1,-1,-1,-1,PantK-1990-w3
0.09,0.37,1.03,0.004,0.01,0.05,8.8,1.03,0.25,0.01,0.01,-1,470.0,100.0,370.0,100.0,-1,800.0,-1,-1,-1,180.0,23.0,0,1,1.3,175.0,0,0.0,0.0,-1,-1,-1,-1,-1,-1,432.0,-1,12.0,-1,-1,-1,-1,PantK-1990-w4.0
0.09,0.37,1.03,0.004,0.01,0.05,8.8,1.03,0.25,0.01,0.01,-1,470.0,100.0,370.0,100.0,-1,800.0,-1,-1,-1,180.0,23.0,0,1,1.3,175.0,0,720.0,2.0,-1,-1,-1,-1,-1,-1,264.0,-1,-1,-1,-1,-1,-1,PantK-1990-w4.1
0.09,0.37,1.03,0.004,0.01,0.05,8.8,1.03,0.25,0.01,0.01,-1,470.0,100.0,370.0,100.0,-1,800.0,-1,-1,-1,180.0,23.0,0,1,1.3,175.0,0,720.0,8.0,-1,-1,-1,-1,-1,-1,241.0,-1,-1,-1,-1,-1,-1,PantK-1990-w4.2
0.09,0.37,1.03,0.004,0.01,0.05,8.8,1.03,0.25,0.01,0.01,-1,470.0,100.0,370.0,100.0,-1,800.0,-1,-1,-1,180.0,23.0,0,1,1.3,175.0,0,740.0,2.0,-1,-1,-1,-1,-1,-1,251.0,-1,-1,-1,-1,-1,-1,PantK-1990-w4.3
0.09,0.37,1.03,0.004,0.01,0.05,8.8,1.03,0.25,0.01,0.01,-1,470.0,100.0,370.0,100.0,-1,800.0,-1,-1,-1,180.0,23.0,0,1,1.3,175.0,0,740.0,8.0,-1,-1,-1,-1,-1,-1,225.0,-1,-1,-1,-1,-1,-1,PantK-1990-w4.4
0.09,0.37,1.03,0.004,0.01,0.05,8.8,1.03,0.25,0.01,0.01,-1,470.0,100.0,370.0,100.0,-1,800.0,-1,-1,-1,180.0,23.0,0,1,1.3,175.0,0,760.0,2.0,-1,-1,-1,-1,-1,-1,233.0,-1,-1,-1,-1,-1,-1,PantK-1990-w4.5
0.09,0.37,1.03,0.004,0.01,0.05,8.8,1.03,0.25,0.01,0.01,-1,470.0,100.0,370.0,100.0,-1,800.0,-1,-1,-1,180.0,23.0,0,1,1.3,175.0,0,760.0,8.0,-1,-1,-1,-1,-1,-1,208.0,-1,-1,-1,-1,-1,-1,PantK-1990-w4.6
0.06,0.34,1.08,0.007,0.014,0.69,9.0,1.03,0.29,0.02,0.01,-1,480.0,100.0,110.0,100.0,-1,100.0,-1,-1,-1,116.0,23.0,0,1,1.3,175.0,0,0.0,0.0,-1,-1,-1,-1,-1,-1,373.0,-1,1.0,-1,-1,-1,-1,PantK-1990-w5.0
0.06,0.34,1.08,0.007,0.014,0.69,9.0,1.03,0.29,0.02,0.01,-1,480.0,100.0,110.0,100.0,-1,100.0,-1,-1,-1,116.0,23.0,0,1,1.3,175.0,0,720.0,2.0,-1,-1,-1,-1,-1,-1,224.0,-1,-1,-1,-1,-1,-1,PantK-1990-w5.1
0.06,0.34,1.08,0.007,0.014,0.69,9.0,1.03,0.29,0.02,0.01,-1,480.0,100.0,110.0,100.0,-1,100.0,-1,-1,-1,116.0,23.0,0,1,1.3,175.0,0,720.0,8.0,-1,-1,-1,-1,-1,-1,210.0,-1,-1,-1,-1,-1,-1,PantK-1990-w5.2
0.06,0.34,1.08,0.007,0.014,0.69,9.0,1.03,0.29,0.02,0.01,-1,480.0,100.0,110.0,100.0,-1,100.0,-1,-1,-1,116.0,23.0,0,1,1.3,175.0,0,740.0,2.0,-1,-1,-1,-1,-1,-1,212.0,-1,-1,-1,-1,-1,-1,PantK-1990-w5.3
0.06,0.34,1.08,0.007,0.014,0.69,9.0,1.03,0.29,0.02,0.01,-1,480.0,100.0,110.0,100.0,-1,100.0,-1,-1,-1,116.0,23.0,0,1,1.3,175.0,0,740.0,8.0,-1,-1,-1,-1,-1,-1,202.0,-1,-1,-1,-1,-1,-1,PantK-1990-w5.4
0.06,0.34,1.08,0.007,0.014,0.69,9.0,1.03,0.29,0.02,0.01,-1,480.0,100.0,110.0,100.0,-1,100.0,-1,-1,-1,116.0,23.0,0,1,1.3,175.0,0,760.0,2.0,-1,-1,-1,-1,-1,-1,204.0,-1,-1,-1,-1,-1,-1,PantK-1990-w5.5
0.06,0.34,1.08,0.007,0.014,0.69,9.0,1.03,0.29,0.02,0.01,-1,480.0,100.0,110.0,100.0,-1,100.0,-1,-1,-1,116.0,23.0,0,1,1.3,175.0,0,760.0,8.0,-1,-1,-1,-1,-1,-1,201.0,-1,-1,-1,-1,-1,-1,PantK-1990-w5.6
0.07,0.23,1.0,0.002,0.006,0.58,8.3,0.93,0.24,0.01,0.01,-1,460.0,100.0,250.0,100.0,-1,340.0,-1,-1,-1,116.0,23.0,0,1,1.3,175.0,0,0.0,0.0,-1,-1,-1,-1,-1,-1,398.0,-1,0.0,-1,-1,-1,-1,PantK-1990-w6.0
0.07,0.23,1.0,0.002,0.006,0.58,8.3,0.93,0.24,0.01,0.01,-1,460.0,100.0,250.0,100.0,-1,340.0,-1,-1,-1,116.0,23.0,0,1,1.3,175.0,0,720.0,2.0,-1,-1,-1,-1,-1,-1,249.0,-1,-1,-1,-1,-1,-1,PantK-1990-w6.1
0.07,0.23,1.0,0.002,0.006,0.58,8.3,0.93,0.24,0.01,0.01,-1,460.0,100.0,250.0,100.0,-1,340.0,-1,-1,-1,116.0,23.0,0,1,1.3,175.0,0,720.0,8.0,-1,-1,-1,-1,-1,-1,226.0,-1,-1,-1,-1,-1,-1,PantK-1990-w6.2
0.07,0.23,1.0,0.002,0.006,0.58,8.3,0.93,0.24,0.01,0.01,-1,460.0,100.0,250.0,100.0,-1,340.0,-1,-1,-1,116.0,23.0,0,1,1.3,175.0,0,740.0,2.0,-1,-1,-1,-1,-1,-1,234.0,-1,-1,-1,-1,-1,-1,PantK-1990-w6.3
0.07,0.23,1.0,0.002,0.006,0.58,8.3,0.93,0.24,0.01,0.01,-1,460.0,100.0,250.0,100.0,-1,340.0,-1,-1,-1,116.0,23.0,0,1,1.3,175.0,0,740.0,8.0,-1,-1,-1,-1,-1,-1,219.0,-1,-1,-1,-1,-1,-1,PantK-1990-w6.4
0.07,0.23,1.0,0.002,0.006,0.58,8.3,0.93,0.24,0.01,0.01,-1,460.0,100.0,250.0,100.0,-1,340.0,-1,-1,-1,116.0,23.0,0,1,1.3,175.0,0,760.0,2.0,-1,-1,-1,-1,-1,-1,224.0,-1,-1,-1,-1,-1,-1,PantK-1990-w6.5
0.07,0.23,1.0,0.002,0.006,0.58,8.3,0.93,0.24,0.01,0.01,-1,460.0,100.0,250.0,100.0,-1,340.0,-1,-1,-1,116.0,23.0,0,1,1.3,175.0,0,760.0,8.0,-1,-1,-1,-1,-1,-1,212.0,-1,-1,-1,-1,-1,-1,PantK-1990-w6.6
0.11,0.51,1.1,0.007,0.013,0.08,8.9,1.0,0.18,0.03,0.01,-1,500.0,100.0,400.0,100.0,-1,900.0,-1,-1,-1,115.0,23.0,0,1,1.0,175.0,0,0.0,0.0,-1,-1,-1,-1,-1,-1,467.0,-1,1.0,-1,-1,-1,-1,PantK-1990-w7.0
0.11,0.51,1.1,0.007,0.013,0.08,8.9,1.0,0.18,0.03,0.01,-1,500.0,100.0,400.0,100.0,-1,900.0,-1,-1,-1,115.0,23.0,0,1,1.0,175.0,0,720.0,2.0,-1,-1,-1,-1,-1,-1,277.0,-1,-1,-1,-1,-1,-1,PantK-1990-w7.1
0.11,0.51,1.1,0.007,0.013,0.08,8.9,1.0,0.18,0.03,0.01,-1,500.0,100.0,400.0,100.0,-1,900.0,-1,-1,-1,115.0,23.0,0,1,1.0,175.0,0,720.0,8.0,-1,-1,-1,-1,-1,-1,254.0,-1,-1,-1,-1,-1,-1,PantK-1990-w7.2
0.11,0.51,1.1,0.007,0.013,0.08,8.9,1.0,0.18,0.03,0.01,-1,500.0,100.0,400.0,100.0,-1,900.0,-1,-1,-1,115.0,23.0,0,1,1.0,175.0,0,740.0,2.0,-1,-1,-1,-1,-1,-1,263.0,-1,-1,-1,-1,-1,-1,PantK-1990-w7.3
0.11,0.51,1.1,0.007,0.013,0.08,8.9,1.0,0.18,0.03,0.01,-1,500.0,100.0,400.0,100.0,-1,900.0,-1,-1,-1,115.0,23.0,0,1,1.0,175.0,0,740.0,8.0,-1,-1,-1,-1,-1,-1,237.0,-1,-1,-1,-1,-1,-1,PantK-1990-w7.4
0.11,0.51,1.1,0.007,0.013,0.08,8.9,1.0,0.18,0.03,0.01,-1,500.0,100.0,400.0,100.0,-1,900.0,-1,-1,-1,115.0,23.0,0,1,1.0,175.0,0,760.0,2.0,-1,-1,-1,-1,-1,-1,249.0,-1,-1,-1,-1,-1,-1,PantK-1990-w7.5
0.11,0.51,1.1,0.007,0.013,0.08,8.9,1.0,0.18,0.03,0.01,-1,500.0,100.0,400.0,100.0,-1,900.0,-1,-1,-1,115.0,23.0,0,1,1.0,175.0,0,760.0,8.0,-1,-1,-1,-1,-1,-1,226.0,-1,-1,-1,-1,-1,-1,PantK-1990-w7.6
0.06,0.32,1.23,0.002,0.002,1.01,8.4,0.89,0.22,0.01,0.01,-1,380.0,100.0,80.0,100.0,-1,300.0,-1,-1,-1,163.0,25.0,0,1,1.2,175.0,0,0.0,0.0,-1,-1,-1,-1,-1,-1,362.0,-1,0.0,-1,-1,-1,-1,PantK-1990-w8.0
0.06,0.32,1.23,0.002,0.002,1.01,8.4,0.89,0.22,0.01,0.01,-1,380.0,100.0,80.0,100.0,-1,300.0,-1,-1,-1,163.0,25.0,0,1,1.2,175.0,0,720.0,2.0,-1,-1,-1,-1,-1,-1,291.0,-1,-1,-1,-1,-1,-1,PantK-1990-w8.1
0.06,0.32,1.23,0.002,0.002,1.01,8.4,0.89,0.22,0.01,0.01,-1,380.0,100.0,80.0,100.0,-1,300.0,-1,-1,-1,163.0,25.0,0,1,1.2,175.0,0,720.0,8.0,-1,-1,-1,-1,-1,-1,262.0,-1,-1,-1,-1,-1,-1,PantK-1990-w8.2
0.06,0.32,1.23,0.002,0.002,1.01,8.4,0.89,0.22,0.01,0.01,-1,380.0,100.0,80.0,100.0,-1,300.0,-1,-1,-1,163.0,25.0,0,1,1.2,175.0,0,740.0,2.0,-1,-1,-1,-1,-1,-1,266.0,-1,-1,-1,-1,-1,-1,PantK-1990-w8.3
0.06,0.32,1.23,0.002,0.002,1.01,8.4,0.89,0.22,0.01,0.01,-1,380.0,100.0,80.0,100.0,-1,300.0,-1,-1,-1,163.0,25.0,0,1,1.2,175.0,0,740.0,8.0,-1,-1,-1,-1,-1,-1,253.0,-1,-1,-1,-1,-1,-1,PantK-1990-w8.4
0.06,0.32,1.23,0.002,0.002,1.01,8.4,0.89,0.22,0.01,0.01,-1,380.0,100.0,80.0,100.0,-1,300.0,-1,-1,-1,163.0,25.0,0,1,1.2,175.0,0,760.0,2.0,-1,-1,-1,-1,-1,-1,257.0,-1,-1,-1,-1,-1,-1,PantK-1990-w8.5
0.06,0.32,1.23,0.002,0.002,1.01,8.4,0.89,0.22,0.01,0.01,-1,380.0,100.0,80.0,100.0,-1,300.0,-1,-1,-1,163.0,25.0,0,1,1.2,175.0,0,760.0,8.0,-1,-1,-1,-1,-1,-1,246.0,-1,-1,-1,-1,-1,-1,PantK-1990-w8.6
0.1,0.43,0.96,0.003,0.006,0.17,8.6,0.97,0.22,0.02,0.005,-1,360.0,0.01,430.0,0.01,-1,200.0,-1,-1,-1,145.0,20.0,0,1,1.0,200.0,0,750.0,2.0,-1,-1,-1,-1,-1,-1,264.0,-1,-1,-1,-1,-1,-1,PantK-1990-bw1.0
0.1,0.43,0.96,0.003,0.006,0.17,8.6,0.97,0.22,0.02,0.005,-1,360.0,0.01,430.0,0.01,-1,200.0,-1,-1,-1,145.0,20.0,0,1,1.0,200.0,0,750.0,2.0,-1,-1,-1,-1,-20,8.0,-1,-1,-1,-1,-1,-1,-1,PantK-1990-bw1.1
0.1,0.43,0.96,0.003,0.006,0.17,8.6,0.97,0.22,0.02,0.005,-1,360.0,0.01,430.0,0.01,-1,200.0,-1,-1,-1,145.0,20.0,0,1,1.0,200.0,0,750.0,2.0,-1,-1,-1,-1,20.0,23.0,-1,-1,-1,-1,-1,-1,-1,PantK-1990-bw1.2
0.1,0.43,0.96,0.003,0.006,0.17,8.6,0.97,0.22,0.02,0.005,-1,360.0,0.01,430.0,0.01,-1,200.0,-1,-1,-1,145.0,20.0,0,1,1.0,200.0,0,750.0,2.0,-1,-1,-1,-1,40.0,44.0,-1,-1,-1,-1,-1,-1,-1,PantK-1990-bw1.3
0.1,0.4,0.98,0.004,0.008,0.17,8.7,0.98,0.22,0.03,0.01,-1,410.0,0.01,420.0,0.01,-1,300.0,-1,-1,-1,145.0,21.0,0,1,1.2,200.0,0,750.0,2.0,-1,-1,-1,-1,-1,-1,269.0,-1,-1,-1,-1,-1,-1,PantK-1990-bw2.0
0.1,0.4,0.98,0.004,0.008,0.17,8.7,0.98,0.22,0.03,0.01,-1,410.0,0.01,420.0,0.01,-1,300.0,-1,-1,-1,145.0,21.0,0,1,1.2,200.0,0,750.0,2.0,-1,-1,-1,-1,-20,8.0,-1,-1,-1,-1,-1,-1,-1,PantK-1990-bw2.1
0.1,0.4,0.98,0.004,0.008,0.17,8.7,0.98,0.22,0.03,0.01,-1,410.0,0.01,420.0,0.01,-1,300.0,-1,-1,-1,145.0,21.0,0,1,1.2,200.0,0,750.0,2.0,-1,-1,-1,-1,20.0,27.0,-1,-1,-1,-1,-1,-1,-1,PantK-1990-bw2.2
0.1,0.4,0.98,0.004,0.008,0.17,8.7,0.98,0.22,0.03,0.01,-1,410.0,0.01,420.0,0.01,-1,300.0,-1,-1,-1,145.0,21.0,0,1,1.2,200.0,0,750.0,2.0,-1,-1,-1,-1,40.0,52.0,-1,-1,-1,-1,-1,-1,-1,PantK-1990-bw2.3
0.1,0.42,0.96,0.003,0.006,0.17,8.8,1.01,0.21,0.02,0.005,-1,400.0,0.01,430.0,0.01,-1,900.0,-1,-1,-1,143.0,21.0,0,1,1.1,200.0,0,760.0,8.0,-1,-1,-1,-1,-1,-1,233.0,-1,-1,-1,-1,-1,-1,PantK-1990-bw3.0
0.1,0.42,0.96,0.003,0.006,0.17,8.8,1.01,0.21,0.02,0.005,-1,400.0,0.01,430.0,0.01,-1,900.0,-1,-1,-1,143.0,21.0,0,1,1.1,200.0,0,760.0,8.0,-1,-1,-1,-1,-20,10.0,-1,-1,-1,-1,-1,-1,-1,PantK-1990-bw3.1
0.1,0.42,0.96,0.003,0.006,0.17,8.8,1.01,0.21,0.02,0.005,-1,400.0,0.01,430.0,0.01,-1,900.0,-1,-1,-1,143.0,21.0,0,1,1.1,200.0,0,760.0,8.0,-1,-1,-1,-1,20.0,44.0,-1,-1,-1,-1,-1,-1,-1,PantK-1990-bw3.2
0.1,0.42,0.96,0.003,0.006,0.17,8.8,1.01,0.21,0.02,0.005,-1,400.0,0.01,430.0,0.01,-1,900.0,-1,-1,-1,143.0,21.0,0,1,1.1,200.0,0,760.0,8.0,-1,-1,-1,-1,40.0,83.0,-1,-1,-1,-1,-1,-1,-1,PantK-1990-bw3.3
0.1,0.42,0.91,0.004,0.008,0.17,8.9,0.98,0.21,0.03,0.01,-1,390.0,0.01,410.0,0.01,-1,900.0,-1,-1,-1,146.0,22.0,0,1,1.1,200.0,0,760.0,8.0,-1,-1,-1,-1,-1,-1,226.0,-1,-1,-1,-1,-1,-1,PantK-1990-bw4.0
0.1,0.42,0.91,0.004,0.008,0.17,8.9,0.98,0.21,0.03,0.01,-1,390.0,0.01,410.0,0.01,-1,900.0,-1,-1,-1,146.0,22.0,0,1,1.1,200.0,0,760.0,8.0,-1,-1,-1,-1,-20,10.0,-1,-1,-1,-1,-1,-1,-1,PantK-1990-bw4.1
0.1,0.42,0.91,0.004,0.008,0.17,8.9,0.98,0.21,0.03,0.01,-1,390.0,0.01,410.0,0.01,-1,900.0,-1,-1,-1,146.0,22.0,0,1,1.1,200.0,0,760.0,8.0,-1,-1,-1,-1,20.0,44.0,-1,-1,-1,-1,-1,-1,-1,PantK-1990-bw4.2
0.1,0.42,0.91,0.004,0.008,0.17,8.9,0.98,0.21,0.03,0.01,-1,390.0,0.01,410.0,0.01,-1,900.0,-1,-1,-1,146.0,22.0,0,1,1.1,200.0,0,760.0,8.0,-1,-1,-1,-1,40.0,83.0,-1,-1,-1,-1,-1,-1,-1,PantK-1990-bw4.3
0.1,0.27,0.6,0.002,0.011,0.13,8.75,1.02,0.2,0.09,0.017,0.1,-1,20.0,390.0,160.0,10.0,-1,30.0,40.0,-1,400.0,31.5,1,1,1.4,177.0,9,746.0,4.0,650.0,747.0,19.0,63.0,-1,-1,-1,-1,-1,-1,-1,-1,-1,EPRI-TR-101394s-E9SA6
0.1,0.27,0.6,0.002,0.011,0.13,8.75,1.02,0.2,0.09,0.017,0.1,-1,20.0,390.0,160.0,10.0,-1,30.0,40.0,-1,400.0,31.5,1,1,1.4,177.0,9,746.0,4.0,625.0,734.0,22.0,63.0,-1,-1,-1,-1,-1,-1,-1,-1,-1,EPRI-TR-101394s-E9SA6
0.11,0.27,0.6,0.002,0.01,0.14,8.77,1.01,0.2,0.1,0.017,0.1,-1,20.0,370.0,0.014,10.0,-1,40.0,50.0,-1,400.0,31.5,1,1,1.4,177.0,9,746.0,4.0,626.0,727.0,23.0,69.0,-1,-1,-1,-1,-1,-1,-1,-1,-1,EPRI-TR-101394s-E9SA8
0.11,0.27,0.6,0.002,0.01,0.14,8.77,1.01,0.2,0.1,0.017,0.1,-1,20.0,370.0,0.014,10.0,-1,40.0,50.0,-1,400.0,31.5,1,1,1.4,177.0,9,746.0,4.0,629.0,735.0,21.0,68.0,-1,-1,-1,-1,-1,-1,-1,-1,-1,EPRI-TR-101394s-E9SA8
0.09,0.34,0.48,0.004,0.011,0.08,8.6,0.98,0.22,0.05,0.02,0.1,-1,20.0,260.0,0.005,10.0,-1,30.0,50.0,-1,390.0,11.5,0,1,1.9,177.0,8,746.0,4.0,647.0,747.0,20.0,68.0,-1,-1,-1,-1,-1,-1,-1,-1,-1,EPRI-TR-101394s-E9GT3
0.09,0.34,0.48,0.004,0.011,0.08,8.6,0.98,0.22,0.05,0.02,0.1,-1,20.0,260.0,0.005,10.0,-1,30.0,50.0,-1,390.0,11.5,0,1,1.9,177.0,8,746.0,4.0,661.0,756.0,24.0,73.0,-1,-1,-1,-1,-1,-1,-1,-1,-1,EPRI-TR-101394s-E9GT3
0.081,0.34,0.49,0.004,0.012,0.08,8.57,0.98,0.22,0.05,0.021,0.1,-1,20.0,240.0,0.004,10.0,-1,30.0,60.0,-1,300.0,12.5,0,1,1.4,177.0,8,746.0,1.0,682.0,783.0,26.0,74.0,-1,-1,-1,-1,-1,-1,-1,-1,-1,EPRI-TR-101394s-E9GT4
0.081,0.34,0.49,0.004,0.012,0.08,8.57,0.98,0.22,0.05,0.021,0.1,-1,20.0,240.0,0.004,10.0,-1,30.0,60.0,-1,300.0,12.5,0,1,1.4,177.0,8,746.0,1.0,728.0,817.0,21.0,73.0,-1,-1,-1,-1,-1,-1,-1,-1,-1,EPRI-TR-101394s-E9GT4
0.11,0.3,0.44,0.004,0.011,0.08,8.58,1.0,0.22,0.05,0.02,0.1,-1,20.0,340.0,0.004,10.0,-1,20.0,50.0,-1,275.0,28.5,0,1,1.2,177.0,7,746.0,4.0,605.0,726.0,20.0,68.0,-1,-1,-1,-1,-1,-1,-1,-1,-1,EPRI-TR-101394s-E9GM2
0.11,0.3,0.44,0.004,0.011,0.08,8.58,1.0,0.22,0.05,0.02,0.1,-1,20.0,340.0,0.004,10.0,-1,20.0,50.0,-1,275.0,28.5,0,1,1.2,177.0,7,746.0,4.0,603.0,726.0,20.0,66.0,-1,-1,-1,-1,-1,-1,-1,-1,-1,EPRI-TR-101394s-E9GM2
0.12,0.24,0.53,0.001,0.01,0.13,8.61,1.03,0.2,0.09,0.016,0.1,-1,20.0,430.0,0.013,10.0,-1,30.0,50.0,-1,285.0,28.5,0,1,1.3,177.0,7,746.0,4.0,654.0,767.0,20.0,62.0,-1,-1,-1,-1,-1,-1,-1,-1,-1,EPRI-TR-101394s-E9GM3
0.12,0.24,0.53,0.001,0.01,0.13,8.61,1.03,0.2,0.09,0.016,0.1,-1,20.0,430.0,0.013,10.0,-1,30.0,50.0,-1,285.0,28.5,0,1,1.3,177.0,7,746.0,4.0,661.0,772.0,19.0,62.0,-1,-1,-1,-1,-1,-1,-1,-1,-1,EPRI-TR-101394s-E9GM3
0.1,0.22,0.55,0.009,0.013,0.21,2.68,1.05,-1,-1,-1,-1,260.0,-1,-1,200.0,-1,-1,-1,-1,-1,500.0,32.0,0,1,2.0,250.0,5,690.0,10.0,492.0,610.0,27.0,-1,-1,-1,-1,-1,-1,-1,-1,-1,-1,Chandel&-1985W1
