Repository: irenedagherr/ApprentissageAutomatiqueProjet

## Description

Ce projet vise à prédire la qualité des soudures sur des aciers en utilisant des données publiques issues de Welddb [(Welddb)](https://www.phase-trans.msm.cam.ac.uk/map/data/materials/welddb-b.html). En automatisant l'évaluation de la qualité des soudures à l'aide de techniques de machine learning, nous cherchons à extraire des connaissances des données disponibles afin d’identifier des modèles nouveaux qui pourraient améliorer la qualité des soudures. La qualité des soudures est un facteur essentiel pour de nombreux secteurs industriels, notamment dans les industries aérospatiale, automobile et de la construction.

File: 4 - Dataset/weld_data.csv (part 7 of 8)
Carbon concentration (weight%),Silicon concentration (weight%),Manganese concentration (weight%),Sulphur concentration (weight%),Phosphorus concentration (weight%),Nickel concentration (weight%),Chromium concentration (weight%),Molybdenum concentration (weight%),Vanadium concentration (weight%),Copper concentration (weight%),Cobalt concentration (weight%),Tungsten concentration (weight%),Oxygen concentration (ppm),Titanium concentration (ppm),Nitrogen concentration (ppm),Aluminium concentration (ppm),Boron concentration (ppm),Niobium concentration (ppm),Tin concentration (ppm),Arsenic concentration (ppm),Antimony concentration (ppm),Current (A),Voltage (V),AC or DC,Electrode positive or negative,Heat input (kJ/mm),Interpass temperature (deg C),Type of weld,Post weld heat treatment temperature (deg C),Post weld heat treatment time (hours),Yield strength (MPa),Ultimate tensile strength (MPa),Elongation (%),Reduction of Area (%),Charpy temperature (deg C),Charpy impact toughness (J),Hardness (kg/mm2),50 % FATT,Primary ferrite in microstructure (%),Ferrite with second phase (%),Acicular ferrite (%),Martensite (%),Ferrite with carbide aggregate (%),Weld ID
0.1,0.22,0.55,0.009,0.013,0.21,2.68,1.05,-1,-1,-1,-1,260.0,-1,-1,200.0,-1,-1,-1,-1,-1,500.0,32.0,0,1,2.0,250.0,5,690.0,10.0,-1,-1,-1,-1,24.0,193.0,-1,-1,-1,-1,-1,-1,-1,Chandel&-1985W1ch1
0.1,0.22,0.55,0.009,0.013,0.21,2.68,1.05,-1,-1,-1,-1,260.0,-1,-1,200.0,-1,-1,-1,-1,-1,500.0,32.0,0,1,2.0,250.0,5,690.0,10.0,-1,-1,-1,-1,0.0,164.0,-1,-1,-1,-1,-1,-1,-1,Chandel&-1985W1ch2
0.1,0.22,0.55,0.009,0.013,0.21,2.68,1.05,-1,-1,-1,-1,260.0,-1,-1,200.0,-1,-1,-1,-1,-1,500.0,32.0,0,1,2.0,250.0,5,690.0,10.0,-1,-1,-1,-1,-20,147.0,-1,-1,-1,-1,-1,-1,-1,Chandel&-1985W1ch3
0.1,0.22,0.55,0.009,0.013,0.21,2.68,1.05,-1,-1,-1,-1,260.0,-1,-1,200.0,-1,-1,-1,-1,-1,500.0,32.0,0,1,2.0,250.0,5,690.0,10.0,-1,-1,-1,-1,-40,72.0,-1,-1,-1,-1,-1,-1,-1,Chandel&-1985W1ch4
0.1,0.22,0.55,0.009,0.013,0.21,2.68,1.05,-1,-1,-1,-1,260.0,-1,-1,200.0,-1,-1,-1,-1,-1,500.0,32.0,0,1,2.0,250.0,5,690.0,10.0,-1,-1,-1,-1,-60,15.0,-1,-1,-1,-1,-1,-1,-1,Chandel&-1985W1ch5
0.06,0.49,0.67,0.011,0.009,0.21,2.63,1.06,-1,-1,-1,-1,850.0,-1,-1,150.0,-1,-1,-1,-1,-1,500.0,32.0,0,1,2.0,250.0,5,690.0,10.0,469.0,592.0,27.0,-1,-1,-1,-1,-1,-1,-1,-1,-1,-1,Chandel&-1985W2
0.06,0.49,0.67,0.011,0.009,0.21,2.63,1.06,-1,-1,-1,-1,850.0,-1,-1,150.0,-1,-1,-1,-1,-1,500.0,32.0,0,1,2.0,250.0,5,690.0,10.0,-1,-1,-1,-1,22.0,96.0,-1,-1,-1,-1,-1,-1,-1,Chandel&-1985W2ch1
0.06,0.49,0.67,0.011,0.009,0.21,2.63,1.06,-1,-1,-1,-1,850.0,-1,-1,150.0,-1,-1,-1,-1,-1,500.0,32.0,0,1,2.0,250.0,5,690.0,10.0,-1,-1,-1,-1,0.0,68.0,-1,-1,-1,-1,-1,-1,-1,Chandel&-1985W2ch2
0.06,0.49,0.67,0.011,0.009,0.21,2.63,1.06,-1,-1,-1,-1,850.0,-1,-1,150.0,-1,-1,-1,-1,-1,500.0,32.0,0,1,2.0,250.0,5,690.0,10.0,-1,-1,-1,-1,-20,38.0,-1,-1,-1,-1,-1,-1,-1,Chandel&-1985W2ch3
0.06,0.49,0.67,0.011,0.009,0.21,2.63,1.06,-1,-1,-1,-1,850.0,-1,-1,150.0,-1,-1,-1,-1,-1,500.0,32.0,0,1,2.0,250.0,5,690.0,10.0,-1,-1,-1,-1,-40,15.0,-1,-1,-1,-1,-1,-1,-1,Chandel&-1985W2ch4
0.1,0.19,0.53,0.007,0.007,0.2,2.7,1.03,-1,-1,-1,-1,220.0,-1,-1,150.0,-1,-1,-1,-1,-1,500.0,32.0,0,1,2.0,250.0,5,690.0,10.0,456.0,592.0,29.0,-1,-1,-1,-1,-1,-1,-1,-1,-1,-1,Chandel&-1985W3
0.1,0.19,0.53,0.007,0.007,0.2,2.7,1.03,-1,-1,-1,-1,220.0,-1,-1,150.0,-1,-1,-1,-1,-1,500.0,32.0,0,1,2.0,250.0,5,690.0,10.0,-1,-1,-1,-1,24.0,270.0,-1,-1,-1,-1,-1,-1,-1,Chandel&-1985W3ch1
0.1,0.19,0.53,0.007,0.007,0.2,2.7,1.03,-1,-1,-1,-1,220.0,-1,-1,150.0,-1,-1,-1,-1,-1,500.0,32.0,0,1,2.0,250.0,5,690.0,10.0,-1,-1,-1,-1,0.0,238.0,-1,-1,-1,-1,-1,-1,-1,Chandel&-1985W3ch2
0.1,0.19,0.53,0.007,0.007,0.2,2.7,1.03,-1,-1,-1,-1,220.0,-1,-1,150.0,-1,-1,-1,-1,-1,500.0,32.0,0,1,2.0,250.0,5,690.0,10.0,-1,-1,-1,-1,-20,176.0,-1,-1,-1,-1,-1,-1,-1,Chandel&-1985W3ch3
0.1,0.19,0.53,0.007,0.007,0.2,2.7,1.03,-1,-1,-1,-1,220.0,-1,-1,150.0,-1,-1,-1,-1,-1,500.0,32.0,0,1,2.0,250.0,5,690.0,10.0,-1,-1,-1,-1,-40,157.0,-1,-1,-1,-1,-1,-1,-1,Chandel&-1985W3ch4
0.1,0.19,0.53,0.007,0.007,0.2,2.7,1.03,-1,-1,-1,-1,220.0,-1,-1,150.0,-1,-1,-1,-1,-1,500.0,32.0,0,1,2.0,250.0,5,690.0,10.0,-1,-1,-1,-1,-60,53.0,-1,-1,-1,-1,-1,-1,-1,Chandel&-1985W3ch5
0.09,0.24,0.68,0.013,0.006,0.2,2.22,1.03,-1,-1,-1,-1,520.0,-1,-1,100.0,-1,-1,-1,-1,-1,500.0,30.0,0,1,3.6,200.0,6,690.0,10.0,535.0,627.0,23.0,-1,-1,-1,-1,-1,-1,-1,-1,-1,-1,Chandel&-1985W4
0.09,0.24,0.68,0.013,0.006,0.2,2.22,1.03,-1,-1,-1,-1,520.0,-1,-1,100.0,-1,-1,-1,-1,-1,500.0,30.0,0,1,3.6,200.0,6,690.0,10.0,-1,-1,-1,-1,27.0,144.0,-1,-1,-1,-1,-1,-1,-1,Chandel&-1985W4ch1
0.09,0.24,0.68,0.013,0.006,0.2,2.22,1.03,-1,-1,-1,-1,520.0,-1,-1,100.0,-1,-1,-1,-1,-1,500.0,30.0,0,1,3.6,200.0,6,690.0,10.0,-1,-1,-1,-1,2.0,127.0,-1,-1,-1,-1,-1,-1,-1,Chandel&-1985W4ch2
0.09,0.24,0.68,0.013,0.006,0.2,2.22,1.03,-1,-1,-1,-1,520.0,-1,-1,100.0,-1,-1,-1,-1,-1,500.0,30.0,0,1,3.6,200.0,6,690.0,10.0,-1,-1,-1,-1,-20,111.0,-1,-1,-1,-1,-1,-1,-1,Chandel&-1985W4ch3
0.09,0.24,0.68,0.013,0.006,0.2,2.22,1.03,-1,-1,-1,-1,520.0,-1,-1,100.0,-1,-1,-1,-1,-1,500.0,30.0,0,1,3.6,200.0,6,690.0,10.0,-1,-1,-1,-1,-40,81.0,-1,-1,-1,-1,-1,-1,-1,Chandel&-1985W4ch4
0.09,0.24,0.68,0.013,0.006,0.2,2.22,1.03,-1,-1,-1,-1,520.0,-1,-1,100.0,-1,-1,-1,-1,-1,500.0,30.0,0,1,3.6,200.0,6,690.0,10.0,-1,-1,-1,-1,-60,36.0,-1,-1,-1,-1,-1,-1,-1,Chandel&-1985W4ch5
0.11,0.14,0.73,0.002,0.005,-1,2.3,1.03,0.27,-1,-1,-1,254.0,-1,26.0,-1,-1,200.0,-1,-1,-1,500.0,29.0,1,0,2.9,200.0,1,690.0,8.0,-1,738.0,-1,-1,-1,-1,-1,-1,-1,-1,-1,-1,-1,Icici&-1992-CM1
0.11,0.14,0.73,0.002,0.005,-1,2.3,1.03,0.27,-1,-1,-1,254.0,-1,26.0,-1,-1,200.0,-1,-1,-1,500.0,29.0,1,0,2.9,200.0,1,690.0,8.0,-1,-1,-1,-1,-40,10.0,-1,-1,-1,-1,-1,-1,-1,Icici&-1992-CM1ch1
0.11,0.14,0.73,0.002,0.005,-1,2.3,1.03,0.27,-1,-1,-1,254.0,-1,26.0,-1,-1,200.0,-1,-1,-1,500.0,29.0,1,0,2.9,200.0,1,690.0,8.0,-1,-1,-1,-1,-40,12.0,-1,-1,-1,-1,-1,-1,-1,Icici&-1992-CM1ch2
0.11,0.14,0.73,0.002,0.005,-1,2.3,1.03,0.27,-1,-1,-1,254.0,-1,26.0,-1,-1,200.0,-1,-1,-1,500.0,29.0,1,0,2.9,200.0,1,690.0,8.0,-1,-1,-1,-1,-40,17.0,-1,-1,-1,-1,-1,-1,-1,Icici&-1992-CM1ch3
0.11,0.14,0.73,0.002,0.005,-1,2.3,1.03,0.27,-1,-1,-1,254.0,-1,26.0,-1,-1,200.0,-1,-1,-1,500.0,29.0,1,0,2.9,200.0,1,690.0,8.0,-1,-1,-1,-1,-20,13.0,-1,-1,-1,-1,-1,-1,-1,Icici&-1992-CM1ch4
0.11,0.14,0.73,0.002,0.005,-1,2.3,1.03,0.27,-1,-1,-1,254.0,-1,26.0,-1,-1,200.0,-1,-1,-1,500.0,29.0,1,0,2.9,200.0,1,690.0,8.0,-1,-1,-1,-1,-20,18.0,-1,-1,-1,-1,-1,-1,-1,Icici&-1992-CM1ch5
0.11,0.14,0.73,0.002,0.005,-1,2.3,1.03,0.27,-1,-1,-1,254.0,-1,26.0,-1,-1,200.0,-1,-1,-1,500.0,29.0,1,0,2.9,200.0,1,690.0,8.0,-1,-1,-1,-1,-20,22.0,-1,-1,-1,-1,-1,-1,-1,Icici&-1992-CM1ch6
0.11,0.14,0.73,0.002,0.005,-1,2.3,1.03,0.27,-1,-1,-1,254.0,-1,26.0,-1,-1,200.0,-1,-1,-1,500.0,29.0,1,0,2.9,200.0,1,690.0,24.0,-1,685.0,-1,-1,-1,-1,-1,-1,-1,-1,-1,-1,-1,Icici&-1992-CM1
0.12,0.14,1.03,0.002,0.006,-1,2.3,1.03,0.27,-1,-1,-1,166.0,-1,22.0,-1,-1,200.0,-1,-1,-1,500.0,29.0,1,0,2.9,200.0,1,690.0,8.0,-1,745.0,-1,-1,-1,-1,-1,-1,-1,-1,-1,-1,-1,Icici&-1992-CM2
0.12,0.14,1.03,0.002,0.006,-1,2.3,1.03,0.27,-1,-1,-1,166.0,-1,22.0,-1,-1,200.0,-1,-1,-1,500.0,29.0,1,0,2.9,200.0,1,690.0,8.0,-1,-1,-1,-1,-40,37.0,-1,-1,-1,-1,-1,-1,-1,Icici&-1992-CM2ch1
0.12,0.14,1.03,0.002,0.006,-1,2.3,1.03,0.27,-1,-1,-1,166.0,-1,22.0,-1,-1,200.0,-1,-1,-1,500.0,29.0,1,0,2.9,200.0,1,690.0,8.0,-1,-1,-1,-1,-40,53.0,-1,-1,-1,-1,-1,-1,-1,Icici&-1992-CM2ch2
0.12,0.14,1.03,0.002,0.006,-1,2.3,1.03,0.27,-1,-1,-1,166.0,-1,22.0,-1,-1,200.0,-1,-1,-1,500.0,29.0,1,0,2.9,200.0,1,690.0,8.0,-1,-1,-1,-1,-20,96.0,-1,-1,-1,-1,-1,-1,-1,Icici&-1992-CM2ch2
0.12,0.14,1.03,0.002,0.006,-1,2.3,1.03,0.27,-1,-1,-1,166.0,-1,22.0,-1,-1,200.0,-1,-1,-1,500.0,29.0,1,0,2.9,200.0,1,690.0,8.0,-1,-1,-1,-1,-20,149.0,-1,-1,-1,-1,-1,-1,-1,Icici&-1992-CM2ch4
0.12,0.14,1.03,0.002,0.006,-1,2.3,1.03,0.27,-1,-1,-1,166.0,-1,22.0,-1,-1,200.0,-1,-1,-1,500.0,29.0,1,0,2.9,200.0,1,690.0,8.0,-1,-1,-1,-1,-20,172.0,-1,-1,-1,-1,-1,-1,-1,Icici&-1992-CM2ch5
0.12,0.14,1.03,0.002,0.006,-1,2.3,1.03,0.27,-1,-1,-1,166.0,-1,22.0,-1,-1,200.0,-1,-1,-1,500.0,29.0,1,0,2.9,200.0,1,690.0,24.0,-1,696.0,-1,-1,-1,-1,-1,-1,-1,-1,-1,-1,-1,Icici&-1992-CM2
0.14,0.18,0.75,0.002,0.005,-1,2.3,1.01,0.27,-1,-1,-1,256.0,-1,21.0,-1,-1,200.0,-1,-1,-1,500.0,29.0,1,0,2.9,200.0,1,690.0,8.0,-1,770.0,-1,-1,-1,-1,-1,-1,-1,-1,-1,-1,-1,Icici&-1992-CM3
0.14,0.18,0.75,0.002,0.005,-1,2.3,1.01,0.27,-1,-1,-1,256.0,-1,21.0,-1,-1,200.0,-1,-1,-1,500.0,29.0,1,0,2.9,200.0,1,690.0,8.0,-1,-1,-1,-1,-40,24.0,-1,-1,-1,-1,-1,-1,-1,Icici&-1992-CM3ch1
0.14,0.18,0.75,0.002,0.005,-1,2.3,1.01,0.27,-1,-1,-1,256.0,-1,21.0,-1,-1,200.0,-1,-1,-1,500.0,29.0,1,0,2.9,200.0,1,690.0,8.0,-1,-1,-1,-1,-40,37.0,-1,-1,-1,-1,-1,-1,-1,Icici&-1992-CM3ch2
0.14,0.18,0.75,0.002,0.005,-1,2.3,1.01,0.27,-1,-1,-1,256.0,-1,21.0,-1,-1,200.0,-1,-1,-1,500.0,29.0,1,0,2.9,200.0,1,690.0,8.0,-1,-1,-1,-1,-40,52.0,-1,-1,-1,-1,-1,-1,-1,Icici&-1992-CM3ch3
0.14,0.18,0.75,0.002,0.005,-1,2.3,1.01,0.27,-1,-1,-1,256.0,-1,21.0,-1,-1,200.0,-1,-1,-1,500.0,29.0,1,0,2.9,200.0,1,690.0,8.0,-1,-1,-1,-1,-20,37.0,-1,-1,-1,-1,-1,-1,-1,Icici&-1992-CM3ch4
0.14,0.18,0.75,0.002,0.005,-1,2.3,1.01,0.27,-1,-1,-1,256.0,-1,21.0,-1,-1,200.0,-1,-1,-1,500.0,29.0,1,0,2.9,200.0,1,690.0,8.0,-1,-1,-1,-1,-20,80.0,-1,-1,-1,-1,-1,-1,-1,Icici&-1992-CM3ch5
0.14,0.18,0.75,0.002,0.005,-1,2.3,1.01,0.27,-1,-1,-1,256.0,-1,21.0,-1,-1,200.0,-1,-1,-1,500.0,29.0,1,0,2.9,200.0,1,690.0,24.0,-1,714.0,-1,-1,-1,-1,-1,-1,-1,-1,-1,-1,-1,Icici&-1992-CM3
0.12,0.14,1.34,0.002,0.008,-1,2.23,1.0,0.31,-1,-1,-1,292.0,-1,37.0,-1,-1,200.0,-1,-1,-1,500.0,29.0,1,0,2.9,200.0,1,690.0,8.0,-1,-1,25.3,73.2,-1,-1,-1,-1,-1,-1,-1,-1,-1,Icici&-1992-N1a
0.12,0.13,1.29,0.002,0.009,-1,2.26,0.99,0.3,-1,-1,-1,344.0,-1,35.0,-1,-1,200.0,-1,-1,-1,500.0,29.0,1,0,2.9,200.0,1,690.0,24.0,-1,-1,21.8,70.7,-1,-1,-1,-1,-1,-1,-1,-1,-1,Icici&-1992-N1b
0.12,0.15,1.36,0.002,0.008,-1,2.26,0.99,0.32,-1,-1,-1,243.0,-1,101.0,-1,-1,200.0,-1,-1,-1,500.0,29.0,1,0,2.9,200.0,1,690.0,8.0,-1,-1,24.3,72.4,-1,-1,-1,-1,-1,-1,-1,-1,-1,Icici&-1992-N2a
0.11,0.14,1.32,0.002,0.008,-1,2.27,1.0,0.32,-1,-1,-1,334.0,-1,127.0,-1,-1,200.0,-1,-1,-1,500.0,29.0,1,0,2.9,200.0,1,690.0,24.0,-1,-1,22.4,69.1,-1,-1,-1,-1,-1,-1,-1,-1,-1,Icici&-1992-N2b
0.12,0.13,1.23,0.002,0.008,-1,2.29,1.01,0.32,-1,-1,-1,303.0,-1,166.0,-1,-1,200.0,-1,-1,-1,500.0,29.0,1,0,2.9,200.0,1,690.0,8.0,-1,-1,24.7,69.9,-1,-1,-1,-1,-1,-1,-1,-1,-1,Icici&-1992-N3a
0.11,0.13,1.2,0.002,0.008,-1,2.26,1.0,0.31,-1,-1,-1,283.0,-1,156.0,-1,-1,200.0,-1,-1,-1,500.0,29.0,1,0,2.9,200.0,1,690.0,24.0,-1,-1,21.6,69.8,-1,-1,-1,-1,-1,-1,-1,-1,-1,Icici&-1992-N3b
0.12,0.15,1.28,0.002,0.008,-1,2.27,1.0,0.31,-1,-1,-1,237.0,-1,245.0,-1,-1,200.0,-1,-1,-1,500.0,29.0,1,0,2.9,200.0,1,690.0,8.0,-1,-1,20.8,68.8,-1,-1,-1,-1,-1,-1,-1,-1,-1,Icici&-1992-N4a
0.12,0.13,1.18,0.002,0.007,-1,2.26,1.0,0.31,-1,-1,-1,286.0,-1,312.0,-1,-1,200.0,-1,-1,-1,500.0,29.0,1,0,2.9,200.0,1,690.0,24.0,-1,-1,21.7,67.0,-1,-1,-1,-1,-1,-1,-1,-1,-1,Icici&-1992-N4b
0.084,0.415,1.24,0.011,0.015,0.05,0.037,0.385,-1,0.105,-1,-1,480.0,-1,86.0,-1,-1,-1,60.0,150.0,5.0,-1,-1,0,1,2.4,100.0,1,550.0,1.83,529.0,635.0,25.6,70.0,-1,-1,-1,-1,-1,-1,-1,-1,-1,Blond&-1984-A530a
0.084,0.415,1.24,0.011,0.015,0.05,0.037,0.385,-1,0.105,-1,-1,480.0,-1,86.0,-1,-1,-1,60.0,150.0,5.0,-1,-1,0,1,2.4,100.0,1,550.0,1.83,473.0,605.0,28.8,73.0,-1,-1,-1,-1,-1,-1,-1,-1,-1,Blond&-1984-A530b
0.084,0.415,1.24,0.011,0.015,0.05,0.037,0.385,-1,0.105,-1,-1,480.0,-1,86.0,-1,-1,-1,60.0,150.0,5.0,-1,-1,0,1,2.4,100.0,1,550.0,1.83,557.0,658.0,23.8,68.5,-1,-1,-1,-1,-1,-1,-1,-1,-1,Blond&-1984-A530c
0.084,0.415,1.24,0.011,0.015,0.05,0.037,0.385,-1,0.105,-1,-1,480.0,-1,86.0,-1,-1,-1,60.0,150.0,5.0,-1,-1,0,1,2.4,100.0,1,550.0,1.83,-1,-1,-1,-1,-40,96.0,-1,-1,-1,-1,-1,-1,-1,Blond&-1984-A530d
0.084,0.415,1.24,0.011,0.015,0.05,0.037,0.385,-1,0.105,-1,-1,480.0,-1,86.0,-1,-1,-1,60.0,150.0,5.0,-1,-1,0,1,2.4,100.0,1,550.0,1.83,-1,-1,-1,-1,-79,40.0,-1,-1,-1,-1,-1,-1,-1,Blond&-1984-A530e
0.084,0.415,1.24,0.011,0.015,0.05,0.037,0.385,-1,0.105,-1,-1,480.0,-1,86.0,-1,-1,-1,60.0,150.0,5.0,-1,-1,0,1,2.4,100.0,1,550.0,1.83,-1,-1,-1,-1,-1,-1,-1,-51,-1,-1,-1,-1,-1,Blond&-1984-A530f
0.084,0.3,0.54,0.005,0.008,0.036,2.2,1.05,-1,0.035,-1,-1,660.0,-1,66.0,-1,-1,-1,40.0,70.0,4.0,-1,-1,0,1,2.4,175.0,1,690.0,2.33,496.0,638.0,23.3,73.0,-1,-1,-1,-1,-1,-1,-1,-1,-1,Blond&-1984-10CD9.10a
0.084,0.3,0.54,0.005,0.008,0.036,2.2,1.05,-1,0.035,-1,-1,660.0,-1,66.0,-1,-1,-1,40.0,70.0,4.0,-1,-1,0,1,2.4,175.0,1,690.0,2.33,524.0,664.0,23.6,66.5,-1,-1,-1,-1,-1,-1,-1,-1,-1,Blond&-1984-10CD9.10b
0.084,0.3,0.54,0.005,0.008,0.036,2.2,1.05,-1,0.035,-1,-1,660.0,-1,66.0,-1,-1,-1,40.0,70.0,4.0,-1,-1,0,1,2.4,175.0,1,690.0,2.33,530.0,653.0,21.5,69.0,-1,-1,-1,-1,-1,-1,-1,-1,-1,Blond&-1984-10CD9.10c
0.084,0.3,0.54,0.005,0.008,0.036,2.2,1.05,-1,0.035,-1,-1,660.0,-1,66.0,-1,-1,-1,40.0,70.0,4.0,-1,-1,0,1,2.4,175.0,1,690.0,2.33,-1,-1,-1,-1,0.0,118.0,-1,-1,-1,-1,-1,-1,-1,Blond&-1984-10CD9.10d
0.084,0.3,0.54,0.005,0.008,0.036,2.2,1.05,-1,0.035,-1,-1,660.0,-1,66.0,-1,-1,-1,40.0,70.0,4.0,-1,-1,0,1,2.4,175.0,1,690.0,2.33,-1,-1,-1,-1,-50,40.0,-1,-1,-1,-1,-1,-1,-1,Blond&-1984-10CD9.10e
0.084,0.3,0.54,0.005,0.008,0.036,2.2,1.05,-1,0.035,-1,-1,660.0,-1,66.0,-1,-1,-1,40.0,70.0,4.0,-1,-1,0,1,2.4,175.0,1,690.0,2.33,-1,-1,-1,-1,-1,-1,-1,-34,-1,-1,-1,-1,-1,Blond&-1984-10CD9.10f
0.06,0.2,1.15,0.007,0.017,0.16,0.052,0.45,-1,0.128,-1,-1,350.0,-1,97.0,-1,-1,-1,140.0,160.0,15.0,-1,-1,0,1,2.4,125.0,1,605.0,1.92,598.0,678.0,24.5,74.0,-1,-1,-1,-1,-1,-1,-1,-1,-1,Blond&-1984-14MNDV5a
0.06,0.2,1.15,0.007,0.017,0.16,0.052,0.45,-1,0.128,-1,-1,350.0,-1,97.0,-1,-1,-1,140.0,160.0,15.0,-1,-1,0,1,2.4,125.0,1,605.0,1.92,663.0,730.0,22.5,66.5,-1,-1,-1,-1,-1,-1,-1,-1,-1,Blond&-1984-14MNDV5b
0.06,0.2,1.15,0.007,0.017,0.16,0.052,0.45,-1,0.128,-1,-1,350.0,-1,97.0,-1,-1,-1,140.0,160.0,15.0,-1,-1,0,1,2.4,125.0,1,605.0,1.92,630.0,708.0,24.8,63.0,-1,-1,-1,-1,-1,-1,-1,-1,-1,Blond&-1984-14MNDV5c
0.06,0.2,1.15,0.007,0.017,0.16,0.052,0.45,-1,0.128,-1,-1,350.0,-1,97.0,-1,-1,-1,140.0,160.0,15.0,-1,-1,0,1,2.4,125.0,1,605.0,1.92,-1,-1,-1,-1,-10,80.0,-1,-1,-1,-1,-1,-1,-1,Blond&-1984-14MNDV5d
0.06,0.2,1.15,0.007,0.017,0.16,0.052,0.45,-1,0.128,-1,-1,350.0,-1,97.0,-1,-1,-1,140.0,160.0,15.0,-1,-1,0,1,2.4,125.0,1,605.0,1.92,-1,-1,-1,-1,-43,40.0,-1,-1,-1,-1,-1,-1,-1,Blond&-1984-14MNDV5e
0.06,0.2,1.15,0.007,0.017,0.16,0.052,0.45,-1,0.128,-1,-1,350.0,-1,97.0,-1,-1,-1,140.0,160.0,15.0,-1,-1,0,1,2.4,125.0,1,605.0,1.92,-1,-1,-1,-1,-1,-1,-1,-35,-1,-1,-1,-1,-1,Blond&-1984-14MNDV5f
0.11,0.18,0.7,-1,-1,0.13,2.28,0.27,-1,-1,-1,-1,-1,-1,62.0,-1,-1,200.0,-1,-1,-1,535.0,63.0,1,0,1.8,225.0,3,690.0,24.0,606.0,707.0,22.0,63.0,-1,-1,-1,-1,-1,-1,-1,-1,-1,Natsume-1990-hl
0.1,0.17,0.67,-1,-1,0.14,2.31,0.29,-1,-1,-1,-1,-1,-1,240.0,-1,-1,240.0,-1,-1,-1,535.0,63.0,1,0,1.8,225.0,3,690.0,24.0,596.0,703.0,20.0,62.0,-1,-1,-1,-1,-1,-1,-1,-1,-1,Natsume-1990-hh
0.11,0.17,0.65,-1,-1,0.02,2.28,0.27,-1,-1,-1,-1,-1,-1,68.0,-1,-1,68.0,-1,-1,-1,535.0,63.0,1,0,1.8,225.0,3,690.0,24.0,597.0,700.0,22.0,58.0,-1,-1,-1,-1,-1,-1,-1,-1,-1,Natsume-1990-ll
0.1,0.16,0.61,-1,-1,0.02,2.27,0.27,-1,-1,-1,-1,-1,-1,260.0,-1,-1,260.0,-1,-1,-1,535.0,63.0,1,0,1.8,225.0,3,690.0,24.0,608.0,702.0,21.0,60.0,-1,-1,-1,-1,-1,-1,-1,-1,-1,Natsume-1990-lh
0.07,0.08,0.98,0.01,0.01,0.27,2.07,1.07,0.015,-1,-1,-1,891.0,-1,97.0,-1,-1,-1,0.009,0.01,0.008,300.0,28.0,0,1,2.04,150.0,2,690.0,10.0,440.0,540.0,24.0,67.0,-1,-1,-1,-1,-1,-1,-1,-1,-1,Mart-A
0.07,0.08,0.98,0.01,0.01,0.27,2.07,1.07,0.015,-1,-1,-1,891.0,-1,97.0,-1,-1,-1,0.009,0.01,0.008,300.0,28.0,0,1,2.04,150.0,2,690.0,10.0,-1,-1,-1,-1,-80,9.0,-1,-1,-1,-1,-1,-1,-1,Mart-Aa
0.07,0.08,0.98,0.01,0.01,0.27,2.07,1.07,0.015,-1,-1,-1,891.0,-1,97.0,-1,-1,-1,0.009,0.01,0.008,300.0,28.0,0,1,2.04,150.0,2,690.0,10.0,-1,-1,-1,-1,-70,9.0,-1,-1,-1,-1,-1,-1,-1,Mart-Ab
0.07,0.08,0.98,0.01,0.01,0.27,2.07,1.07,0.015,-1,-1,-1,891.0,-1,97.0,-1,-1,-1,0.009,0.01,0.008,300.0,28.0,0,1,2.04,150.0,2,690.0,10.0,-1,-1,-1,-1,-60,9.0,-1,-1,-1,-1,-1,-1,-1,Mart-Ac
0.07,0.08,0.98,0.01,0.01,0.27,2.07,1.07,0.015,-1,-1,-1,891.0,-1,97.0,-1,-1,-1,0.009,0.01,0.008,300.0,28.0,0,1,2.04,150.0,2,690.0,10.0,-1,-1,-1,-1,-40,19.0,-1,-1,-1,-1,-1,-1,-1,Mart-Ad
0.07,0.08,0.98,0.01,0.01,0.27,2.07,1.07,0.015,-1,-1,-1,891.0,-1,97.0,-1,-1,-1,0.009,0.01,0.008,300.0,28.0,0,1,2.04,150.0,2,690.0,10.0,-1,-1,-1,-1,-30,28.0,-1,-1,-1,-1,-1,-1,-1,Mart-Ae
0.07,0.08,0.98,0.01,0.01,0.27,2.07,1.07,0.015,-1,-1,-1,891.0,-1,97.0,-1,-1,-1,0.009,0.01,0.008,300.0,28.0,0,1,2.04,150.0,2,690.0,10.0,-1,-1,-1,-1,-20,43.0,-1,-1,-1,-1,-1,-1,-1,Mart-Af
0.07,0.08,0.98,0.01,0.01,0.27,2.07,1.07,0.015,-1,-1,-1,891.0,-1,97.0,-1,-1,-1,0.009,0.01,0.008,300.0,28.0,0,1,2.04,150.0,2,690.0,10.0,-1,-1,-1,-1,0.0,117.0,-1,-1,-1,-1,-1,-1,-1,Mart-Ag
0.07,0.08,0.98,0.01,0.01,0.27,2.07,1.07,0.015,-1,-1,-1,891.0,-1,97.0,-1,-1,-1,0.009,0.01,0.008,300.0,28.0,0,1,2.04,150.0,2,690.0,10.0,-1,-1,-1,-1,20.0,179.0,-1,-1,-1,-1,-1,-1,-1,Mart-Ah
0.07,0.08,0.98,0.01,0.01,0.27,2.07,1.07,0.015,-1,-1,-1,891.0,-1,97.0,-1,-1,-1,0.009,0.01,0.008,300.0,28.0,0,1,2.04,150.0,2,690.0,10.0,-1,-1,-1,-1,40.0,204.0,-1,-1,-1,-1,-1,-1,-1,Mart-Ai
0.07,0.08,0.98,0.01,0.01,0.27,2.07,1.07,0.015,-1,-1,-1,891.0,-1,97.0,-1,-1,-1,0.009,0.01,0.008,300.0,28.0,0,1,2.04,150.0,2,690.0,10.0,-1,-1,-1,-1,60.0,210.0,-1,-1,-1,-1,-1,-1,-1,Mart-Aj
0.07,0.08,0.98,0.01,0.01,0.27,2.07,1.07,0.015,-1,-1,-1,891.0,-1,97.0,-1,-1,-1,0.009,0.01,0.008,300.0,28.0,0,1,2.04,150.0,2,690.0,10.0,-1,-1,-1,-1,70.0,210.0,-1,-1,-1,-1,-1,-1,-1,Mart-Ak
0.048,0.13,1.06,0.014,0.016,0.23,2.02,1.3,0.02,-1,-1,-1,768.0,-1,266.0,-1,-1,-1,0.008,0.03,0.008,300.0,28.0,0,1,1.96,150.0,2,690.0,10.0,506.0,598.0,22.0,70.0,-1,-1,-1,-1,-1,-1,-1,-1,-1,Mart-B
0.048,0.13,1.06,0.014,0.016,0.23,2.02,1.3,0.02,-1,-1,-1,768.0,-1,266.0,-1,-1,-1,0.008,0.03,0.008,300.0,28.0,0,1,1.96,150.0,2,690.0,10.0,-1,-1,-1,-1,-70,6.0,-1,-1,-1,-1,-1,-1,-1,Mart-Ba
0.048,0.13,1.06,0.014,0.016,0.23,2.02,1.3,0.02,-1,-1,-1,768.0,-1,266.0,-1,-1,-1,0.008,0.03,0.008,300.0,28.0,0,1,1.96,150.0,2,690.0,10.0,-1,-1,-1,-1,-60,6.0,-1,-1,-1,-1,-1,-1,-1,Mart-Bs
0.048,0.13,1.06,0.014,0.016,0.23,2.02,1.3,0.02,-1,-1,-1,768.0,-1,266.0,-1,-1,-1,0.008,0.03,0.008,300.0,28.0,0,1,1.96,150.0,2,690.0,10.0,-1,-1,-1,-1,-40,15.0,-1,-1,-1,-1,-1,-1,-1,Mart-Bc
0.048,0.13,1.06,0.014,0.016,0.23,2.02,1.3,0.02,-1,-1,-1,768.0,-1,266.0,-1,-1,-1,0.008,0.03,0.008,300.0,28.0,0,1,1.96,150.0,2,690.0,10.0,-1,-1,-1,-1,-20,68.0,-1,-1,-1,-1,-1,-1,-1,Mart-Bd
0.048,0.13,1.06,0.014,0.016,0.23,2.02,1.3,0.02,-1,-1,-1,768.0,-1,266.0,-1,-1,-1,0.008,0.03,0.008,300.0,28.0,0,1,1.96,150.0,2,690.0,10.0,-1,-1,-1,-1,0.0,120.0,-1,-1,-1,-1,-1,-1,-1,Mart-Be
0.048,0.13,1.06,0.014,0.016,0.23,2.02,1.3,0.02,-1,-1,-1,768.0,-1,266.0,-1,-1,-1,0.008,0.03,0.008,300.0,28.0,0,1,1.96,150.0,2,690.0,10.0,-1,-1,-1,-1,20.0,151.0,-1,-1,-1,-1,-1,-1,-1,Mart-Bf
0.048,0.13,1.06,0.014,0.016,0.23,2.02,1.3,0.02,-1,-1,-1,768.0,-1,266.0,-1,-1,-1,0.008,0.03,0.008,300.0,28.0,0,1,1.96,150.0,2,690.0,10.0,-1,-1,-1,-1,40.0,160.0,-1,-1,-1,-1,-1,-1,-1,Mart-Bg
0.048,0.13,1.06,0.014,0.016,0.23,2.02,1.3,0.02,-1,-1,-1,768.0,-1,266.0,-1,-1,-1,0.008,0.03,0.008,300.0,28.0,0,1,1.96,150.0,2,690.0,10.0,-1,-1,-1,-1,60.0,164.0,-1,-1,-1,-1,-1,-1,-1,Mart-Bh
0.043,0.12,0.86,0.011,0.017,0.2,2.01,0.93,0.02,-1,-1,-1,922.0,-1,123.0,-1,-1,-1,0.008,0.008,0.008,300.0,20.0,0,1,2.08,150.0,2,690.0,10.0,505.0,600.0,19.0,69.0,-1,-1,-1,-1,-1,-1,-1,-1,-1,Mart-C
0.043,0.12,0.86,0.011,0.017,0.2,2.01,0.93,0.02,-1,-1,-1,922.0,-1,123.0,-1,-1,-1,0.008,0.008,0.008,300.0,20.0,0,1,2.08,150.0,2,690.0,10.0,-1,-1,-1,-1,-70,3.0,-1,-1,-1,-1,-1,-1,-1,Mart-Ca
0.043,0.12,0.86,0.011,0.017,0.2,2.01,0.93,0.02,-1,-1,-1,922.0,-1,123.0,-1,-1,-1,0.008,0.008,0.008,300.0,20.0,0,1,2.08,150.0,2,690.0,10.0,-1,-1,-1,-1,-60,3.0,-1,-1,-1,-1,-1,-1,-1,Mart-Cb
0.043,0.12,0.86,0.011,0.017,0.2,2.01,0.93,0.02,-1,-1,-1,922.0,-1,123.0,-1,-1,-1,0.008,0.008,0.008,300.0,20.0,0,1,2.08,150.0,2,690.0,10.0,-1,-1,-1,-1,-20,9.0,-1,-1,-1,-1,-1,-1,-1,Mart-Cc
0.043,0.12,0.86,0.011,0.017,0.2,2.01,0.93,0.02,-1,-1,-1,922.0,-1,123.0,-1,-1,-1,0.008,0.008,0.008,300.0,20.0,0,1,2.08,150.0,2,690.0,10.0,-1,-1,-1,-1,0.0,12.0,-1,-1,-1,-1,-1,-1,-1,Mart-Cd
0.043,0.12,0.86,0.011,0.017,0.2,2.01,0.93,0.02,-1,-1,-1,922.0,-1,123.0,-1,-1,-1,0.008,0.008,0.008,300.0,20.0,0,1,2.08,150.0,2,690.0,10.0,-1,-1,-1,-1,10.0,43.0,-1,-1,-1,-1,-1,-1,-1,Mart-Ce
0.043,0.12,0.86,0.011,0.017,0.2,2.01,0.93,0.02,-1,-1,-1,922.0,-1,123.0,-1,-1,-1,0.008,0.008,0.008,300.0,20.0,0,1,2.08,150.0,2,690.0,10.0,-1,-1,-1,-1,20.0,65.0,-1,-1,-1,-1,-1,-1,-1,Mart-Cf
0.043,0.12,0.86,0.011,0.017,0.2,2.01,0.93,0.02,-1,-1,-1,922.0,-1,123.0,-1,-1,-1,0.008,0.008,0.008,300.0,20.0,0,1,2.08,150.0,2,690.0,10.0,-1,-1,-1,-1,30.0,65.0,-1,-1,-1,-1,-1,-1,-1,Mart-Cg
0.042,0.14,1.33,0.012,0.015,0.26,2.39,1.21,0.015,-1,-1,-1,735.0,-1,236.0,-1,-1,-1,0.008,0.016,0.008,300.0,28.0,0,1,1.96,150.0,2,690.0,10.0,520.0,620.0,20.0,54.0,-1,-1,-1,-1,-1,-1,-1,-1,-1,Mart-D
0.042,0.14,1.33,0.012,0.015,0.26,2.39,1.21,0.015,-1,-1,-1,735.0,-1,236.0,-1,-1,-1,0.008,0.016,0.008,300.0,28.0,0,1,1.96,150.0,2,690.0,10.0,-1,-1,-1,-1,-80,6.0,-1,-1,-1,-1,-1,-1,-1,Mart-Da
0.042,0.14,1.33,0.012,0.015,0.26,2.39,1.21,0.015,-1,-1,-1,735.0,-1,236.0,-1,-1,-1,0.008,0.016,0.008,300.0,28.0,0,1,1.96,150.0,2,690.0,10.0,-1,-1,-1,-1,-70,6.0,-1,-1,-1,-1,-1,-1,-1,Mart-Db
0.042,0.14,1.33,0.012,0.015,0.26,2.39,1.21,0.015,-1,-1,-1,735.0,-1,236.0,-1,-1,-1,0.008,0.016,0.008,300.0,28.0,0,1,1.96,150.0,2,690.0,10.0,-1,-1,-1,-1,-60,12.0,-1,-1,-1,-1,-1,-1,-1,Mart-Dc
0.042,0.14,1.33,0.012,0.015,0.26,2.39,1.21,0.015,-1,-1,-1,735.0,-1,236.0,-1,-1,-1,0.008,0.016,0.008,300.0,28.0,0,1,1.96,150.0,2,690.0,10.0,-1,-1,-1,-1,-40,49.0,-1,-1,-1,-1,-1,-1,-1,Mart-Dd
0.042,0.14,1.33,0.012,0.015,0.26,2.39,1.21,0.015,-1,-1,-1,735.0,-1,236.0,-1,-1,-1,0.008,0.016,0.008,300.0,28.0,0,1,1.96,150.0,2,690.0,10.0,-1,-1,-1,-1,-20,96.0,-1,-1,-1,-1,-1,-1,-1,Mart-De
0.042,0.14,1.33,0.012,0.015,0.26,2.39,1.21,0.015,-1,-1,-1,735.0,-1,236.0,-1,-1,-1,0.008,0.016,0.008,300.0,28.0,0,1,1.96,150.0,2,690.0,10.0,-1,-1,-1,-1,0.0,123.0,-1,-1,-1,-1,-1,-1,-1,Mart-Df
0.042,0.14,1.33,0.012,0.015,0.26,2.39,1.21,0.015,-1,-1,-1,735.0,-1,236.0,-1,-1,-1,0.008,0.016,0.008,300.0,28.0,0,1,1.96,150.0,2,690.0,10.0,-1,-1,-1,-1,20.0,139.0,-1,-1,-1,-1,-1,-1,-1,Mart-Dg
0.042,0.14,1.33,0.012,0.015,0.26,2.39,1.21,0.015,-1,-1,-1,735.0,-1,236.0,-1,-1,-1,0.008,0.016,0.008,300.0,28.0,0,1,1.96,150.0,2,690.0,10.0,-1,-1,-1,-1,40.0,135.0,-1,-1,-1,-1,-1,-1,-1,Mart-Dh
0.042,0.14,1.33,0.012,0.015,0.26,2.39,1.21,0.015,-1,-1,-1,735.0,-1,236.0,-1,-1,-1,0.008,0.016,0.008,300.0,28.0,0,1,1.96,150.0,2,690.0,10.0,-1,-1,-1,-1,60.0,148.0,-1,-1,-1,-1,-1,-1,-1,Mart-Di
0.047,0.42,1.0,0.015,0.016,0.17,2.29,1.04,0.018,-1,-1,-1,695.0,-1,165.0,-1,-1,-1,0.008,0.034,0.008,300.0,28.0,0,1,2.08,150.0,2,690.0,10.0,537.0,620.0,11.0,24.0,-1,-1,-1,-1,-1,-1,-1,-1,-1,Mart-E
0.047,0.42,1.0,0.015,0.016,0.17,2.29,1.04,0.018,-1,-1,-1,695.0,-1,165.0,-1,-1,-1,0.008,0.034,0.008,300.0,28.0,0,1,2.08,150.0,2,690.0,10.0,-1,-1,-1,-1,-70,9.0,-1,-1,-1,-1,-1,-1,-1,Mart-Ea
0.047,0.42,1.0,0.015,0.016,0.17,2.29,1.04,0.018,-1,-1,-1,695.0,-1,165.0,-1,-1,-1,0.008,0.034,0.008,300.0,28.0,0,1,2.08,150.0,2,690.0,10.0,-1,-1,-1,-1,-60,9.0,-1,-1,-1,-1,-1,-1,-1,Mart-Eb
0.047,0.42,1.0,0.015,0.016,0.17,2.29,1.04,0.018,-1,-1,-1,695.0,-1,165.0,-1,-1,-1,0.008,0.034,0.008,300.0,28.0,0,1,2.08,150.0,2,690.0,10.0,-1,-1,-1,-1,-40,12.0,-1,-1,-1,-1,-1,-1,-1,Mart-Ec
0.047,0.42,1.0,0.015,0.016,0.17,2.29,1.04,0.018,-1,-1,-1,695.0,-1,165.0,-1,-1,-1,0.008,0.034,0.008,300.0,28.0,0,1,2.08,150.0,2,690.0,10.0,-1,-1,-1,-1,-20,22.0,-1,-1,-1,-1,-1,-1,-1,Mart-Ed
0.047,0.42,1.0,0.015,0.016,0.17,2.29,1.04,0.018,-1,-1,-1,695.0,-1,165.0,-1,-1,-1,0.008,0.034,0.008,300.0,28.0,0,1,2.08,150.0,2,690.0,10.0,-1,-1,-1,-1,0.0,46.0,-1,-1,-1,-1,-1,-1,-1,Mart-Ee
0.047,0.42,1.0,0.015,0.016,0.17,2.29,1.04,0.018,-1,-1,-1,695.0,-1,165.0,-1,-1,-1,0.008,0.034,0.008,300.0,28.0,0,1,2.08,150.0,2,690.0,10.0,-1,-1,-1,-1,20.0,96.0,-1,-1,-1,-1,-1,-1,-1,Mart-Ef
0.047,0.42,1.0,0.015,0.016,0.17,2.29,1.04,0.018,-1,-1,-1,695.0,-1,165.0,-1,-1,-1,0.008,0.034,0.008,300.0,28.0,0,1,2.08,150.0,2,690.0,10.0,-1,-1,-1,-1,40.0,154.0,-1,-1,-1,-1,-1,-1,-1,Mart-Eg
0.047,0.42,1.0,0.015,0.016,0.17,2.29,1.04,0.018,-1,-1,-1,695.0,-1,165.0,-1,-1,-1,0.008,0.034,0.008,300.0,28.0,0,1,2.08,150.0,2,690.0,10.0,-1,-1,-1,-1,60.0,164.0,-1,-1,-1,-1,-1,-1,-1,Mart-Eh
0.047,0.42,1.0,0.015,0.016,0.17,2.29,1.04,0.018,-1,-1,-1,695.0,-1,165.0,-1,-1,-1,0.008,0.034,0.008,300.0,28.0,0,1,2.08,150.0,2,690.0,10.0,-1,-1,-1,-1,70.0,167.0,-1,-1,-1,-1,-1,-1,-1,Mart-Ei
0.074,0.27,1.11,0.009,0.024,0.17,2.3,0.96,0.018,-1,-1,-1,556.0,-1,113.0,-1,-1,-1,0.008,0.032,0.008,290.0,29.0,0,1,2.0,150.0,2,690.0,10.0,595.0,675.0,24.0,69.0,-1,-1,-1,-1,-1,-1,-1,-1,-1,Mart-F
0.074,0.27,1.11,0.009,0.024,0.17,2.3,0.96,0.018,-1,-1,-1,556.0,-1,113.0,-1,-1,-1,0.008,0.032,0.008,290.0,29.0,0,1,2.0,150.0,2,690.0,10.0,-1,-1,-1,-1,-70,3.0,-1,-1,-1,-1,-1,-1,-1,Mart-Fa
0.074,0.27,1.11,0.009,0.024,0.17,2.3,0.96,0.018,-1,-1,-1,556.0,-1,113.0,-1,-1,-1,0.008,0.032,0.008,290.0,29.0,0,1,2.0,150.0,2,690.0,10.0,-1,-1,-1,-1,-60,3.0,-1,-1,-1,-1,-1,-1,-1,Mart-Fb
0.074,0.27,1.11,0.009,0.024,0.17,2.3,0.96,0.018,-1,-1,-1,556.0,-1,113.0,-1,-1,-1,0.008,0.032,0.008,290.0,29.0,0,1,2.0,150.0,2,690.0,10.0,-1,-1,-1,-1,-40,6.0,-1,-1,-1,-1,-1,-1,-1,Mart-Fc
0.074,0.27,1.11,0.009,0.024,0.17,2.3,0.96,0.018,-1,-1,-1,556.0,-1,113.0,-1,-1,-1,0.008,0.032,0.008,290.0,29.0,0,1,2.0,150.0,2,690.0,10.0,-1,-1,-1,-1,-20,12.0,-1,-1,-1,-1,-1,-1,-1,Mart-Fd
0.074,0.27,1.11,0.009,0.024,0.17,2.3,0.96,0.018,-1,-1,-1,556.0,-1,113.0,-1,-1,-1,0.008,0.032,0.008,290.0,29.0,0,1,2.0,150.0,2,690.0,10.0,-1,-1,-1,-1,0.0,31.0,-1,-1,-1,-1,-1,-1,-1,Mart-Fe
0.074,0.27,1.11,0.009,0.024,0.17,2.3,0.96,0.018,-1,-1,-1,556.0,-1,113.0,-1,-1,-1,0.008,0.032,0.008,290.0,29.0,0,1,2.0,150.0,2,690.0,10.0,-1,-1,-1,-1,20.0,52.0,-1,-1,-1,-1,-1,-1,-1,Mart-Ff
0.074,0.27,1.11,0.009,0.024,0.17,2.3,0.96,0.018,-1,-1,-1,556.0,-1,113.0,-1,-1,-1,0.008,0.032,0.008,290.0,29.0,0,1,2.0,150.0,2,690.0,10.0,-1,-1,-1,-1,40.0,80.0,-1,-1,-1,-1,-1,-1,-1,Mart-Fg
0.074,0.27,1.11,0.009,0.024,0.17,2.3,0.96,0.018,-1,-1,-1,556.0,-1,113.0,-1,-1,-1,0.008,0.032,0.008,290.0,29.0,0,1,2.0,150.0,2,690.0,10.0,-1,-1,-1,-1,50.0,93.0,-1,-1,-1,-1,-1,-1,-1,Mart-Fh
0.074,0.27,1.11,0.009,0.024,0.17,2.3,0.96,0.018,-1,-1,-1,556.0,-1,113.0,-1,-1,-1,0.008,0.032,0.008,290.0,29.0,0,1,2.0,150.0,2,690.0,10.0,-1,-1,-1,-1,60.0,99.0,-1,-1,-1,-1,-1,-1,-1,Mart-Fi
0.074,0.27,1.11,0.009,0.024,0.17,2.3,0.96,0.018,-1,-1,-1,556.0,-1,113.0,-1,-1,-1,0.008,0.032,0.008,290.0,29.0,0,1,2.0,150.0,2,690.0,10.0,-1,-1,-1,-1,70.0,105.0,-1,-1,-1,-1,-1,-1,-1,Mart-Fj
0.062,0.24,1.24,0.14,0.25,0.22,2.17,0.98,0.18,-1,-1,-1,408.0,-1,269.0,-1,-1,-1,0.008,0.31,0.008,290.0,29.0,0,1,2.0,150.0,2,690.0,10.0,643.0,708.0,16.0,32.0,-1,-1,-1,-1,-1,-1,-1,-1,-1,Mart-G
0.062,0.24,1.24,0.14,0.25,0.22,2.17,0.98,0.18,-1,-1,-1,408.0,-1,269.0,-1,-1,-1,0.008,0.31,0.008,290.0,29.0,0,1,2.0,150.0,2,690.0,10.0,-1,-1,-1,-1,-70,6.0,-1,-1,-1,-1,-1,-1,-1,Mart-Ga
0.062,0.24,1.24,0.14,0.25,0.22,2.17,0.98,0.18,-1,-1,-1,408.0,-1,269.0,-1,-1,-1,0.008,0.31,0.008,290.0,29.0,0,1,2.0,150.0,2,690.0,10.0,-1,-1,-1,-1,-60,9.0,-1,-1,-1,-1,-1,-1,-1,Mart-Gb
0.062,0.24,1.24,0.14,0.25,0.22,2.17,0.98,0.18,-1,-1,-1,408.0,-1,269.0,-1,-1,-1,0.008,0.31,0.008,290.0,29.0,0,1,2.0,150.0,2,690.0,10.0,-1,-1,-1,-1,-40,19.0,-1,-1,-1,-1,-1,-1,-1,Mart-Gc
0.062,0.24,1.24,0.14,0.25,0.22,2.17,0.98,0.18,-1,-1,-1,408.0,-1,269.0,-1,-1,-1,0.008,0.31,0.008,290.0,29.0,0,1,2.0,150.0,2,690.0,10.0,-1,-1,-1,-1,-20,37.0,-1,-1,-1,-1,-1,-1,-1,Mart-Gd
0.062,0.24,1.24,0.14,0.25,0.22,2.17,0.98,0.18,-1,-1,-1,408.0,-1,269.0,-1,-1,-1,0.008,0.31,0.008,290.0,29.0,0,1,2.0,150.0,2,690.0,10.0,-1,-1,-1,-1,0.0,56.0,-1,-1,-1,-1,-1,-1,-1,Mart-Ge
0.062,0.24,1.24,0.14,0.25,0.22,2.17,0.98,0.18,-1,-1,-1,408.0,-1,269.0,-1,-1,-1,0.008,0.31,0.008,290.0,29.0,0,1,2.0,150.0,2,690.0,10.0,-1,-1,-1,-1,20.0,62.0,-1,-1,-1,-1,-1,-1,-1,Mart-Gf
0.062,0.24,1.24,0.14,0.25,0.22,2.17,0.98,0.18,-1,-1,-1,408.0,-1,269.0,-1,-1,-1,0.008,0.31,0.008,290.0,29.0,0,1,2.0,150.0,2,690.0,10.0,-1,-1,-1,-1,40.0,68.0,-1,-1,-1,-1,-1,-1,-1,Mart-Gg
0.062,0.24,1.24,0.14,0.25,0.22,2.17,0.98,0.18,-1,-1,-1,408.0,-1,269.0,-1,-1,-1,0.008,0.31,0.008,290.0,29.0,0,1,2.0,150.0,2,690.0,10.0,-1,-1,-1,-1,60.0,68.0,-1,-1,-1,-1,-1,-1,-1,Mart-Gh
0.062,0.24,1.24,0.14,0.25,0.22,2.17,0.98,0.18,-1,-1,-1,408.0,-1,269.0,-1,-1,-1,0.008,0.31,0.008,290.0,29.0,0,1,2.0,150.0,2,690.0,10.0,-1,-1,-1,-1,70.0,71.0,-1,-1,-1,-1,-1,-1,-1,Mart-Gi
0.055,0.37,0.82,0.021,0.008,0.086,2.5,0.99,0.01,0.51,-1,-1,694.0,50.0,160.0,130.0,-1,-1,50.0,50.0,9.0,-1,-1,0,1,3.6,177.0,3,0.0,0.0,740.0,901.0,15.0,41.8,-1,-1,-1,-1,-1,-1,-1,-1,-1,Sw&Rog-1973a
0.055,0.37,0.82,0.021,0.008,0.086,2.5,0.99,0.01,0.51,-1,-1,694.0,50.0,160.0,130.0,-1,-1,50.0,50.0,9.0,-1,-1,0,1,3.6,177.0,3,482.0,4.5,776.0,909.0,16.8,43.0,-1,-1,-1,-1,-1,-1,-1,-1,-1,Sw&Rog-1973b
0.055,0.37,0.82,0.021,0.008,0.086,2.5,0.99,0.01,0.51,-1,-1,694.0,50.0,160.0,130.0,-1,-1,50.0,50.0,9.0,-1,-1,0,1,3.6,177.0,3,593.0,4.5,719.0,811.0,16.0,44.6,-1,-1,-1,-1,-1,-1,-1,-1,-1,Sw&Rog-1973c
0.055,0.37,0.82,0.021,0.008,0.086,2.5,0.99,0.01,0.51,-1,-1,694.0,50.0,160.0,130.0,-1,-1,50.0,50.0,9.0,-1,-1,0,1,3.6,177.0,3,704.0,4.5,457.0,569.0,25.8,67.0,-1,-1,-1,-1,-1,-1,-1,-1,-1,Sw&Rog-1973d
0.13,0.17,0.73,0.003,0.008,0.06,2.3,1.0,0.021,0.08,-1,-1,-1,10.0,-1,140.0,-1,10.0,10.0,50.0,20.0,450.0,26.0,0,1,2.8,225.0,5,690.0,14.0,437.0,585.0,23.0,-1,-1,-1,-1,-1,-1,-1,-1,-1,-1,Kik-ngsaw
0.11,0.27,0.65,0.005,0.007,0.02,2.47,1.12,0.012,0.17,-1,-1,-1,10.0,-1,60.0,-1,30.0,10.0,30.0,10.0,277.5,27.0,0,1,1.85,175.0,6,690.0,14.0,431.0,570.0,28.0,-1,-1,-1,-1,-1,-1,-1,-1,-1,-1,Kik-nggma
0.069,0.53,0.58,0.018,0.014,-1,2.6,1.1,-1,-1,-1,-1,430.0,-1,-1,-1,-1,-1,-1,-1,-1,150.0,37.5,0,1,1.0,300.0,0,690.0,3.0,593.0,698.0,17.0,67.0,-1,-1,231.0,-1,-1,-1,-1,-1,-1,Wolst-1974-A
0.05,0.45,0.73,0.015,0.018,-1,2.8,1.1,-1,-1,-1,-1,460.0,-1,-1,-1,-1,-1,-1,-1,-1,150.0,37.5,0,1,1.0,300.0,0,690.0,3.0,591.0,705.0,17.0,70.0,-1,-1,230.0,-1,-1,-1,-1,-1,-1,Wolst-1974-B
0.051,0.43,0.76,0.024,0.019,-1,2.8,1.1,-1,-1,-1,-1,410.0,-1,-1,-1,-1,-1,-1,-1,-1,150.0,37.5,0,1,1.0,300.0,0,690.0,3.0,614.0,713.0,18.0,67.0,-1,-1,241.0,-1,-1,-1,-1,-1,-1,Wolst-1974-C
0.067,0.13,0.94,0.017,0.026,-1,2.9,1.4,-1,-1,-1,-1,550.0,-1,-1,-1,-1,-1,-1,-1,-1,150.0,37.5,0,1,1.0,300.0,0,690.0,3.0,546.0,658.0,18.0,65.0,-1,-1,222.0,-1,-1,-1,-1,-1,-1,Wolst-1974-E
0.058,0.2,0.55,0.027,0.027,-1,1.8,1.2,-1,-1,-1,-1,730.0,-1,-1,-1,-1,-1,-1,-1,-1,150.0,37.5,0,1,1.0,300.0,0,690.0,3.0,464.0,578.0,23.0,71.0,-1,-1,205.0,-1,-1,-1,-1,-1,-1,Wolst-1974-F
0.125,0.39,0.88,0.025,0.028,-1,2.5,1.4,-1,-1,-1,-1,470.0,-1,-1,-1,-1,-1,-1,-1,-1,150.0,37.5,0,1,1.0,300.0,0,690.0,3.0,646.0,737.0,18.0,63.0,-1,-1,253.0,-1,-1,-1,-1,-1,-1,Wolst-1974-G
0.053,0.3,0.84,0.019,0.012,-1,2.1,1.3,-1,-1,-1,-1,690.0,-1,-1,-1,-1,-1,-1,-1,-1,150.0,37.5,0,1,1.0,300.0,0,690.0,3.0,536.0,652.0,20.0,73.0,-1,-1,220.0,-1,-1,-1,-1,-1,-1,Wolst-1974-K
0.075,0.35,0.8,0.02,0.017,-1,2.3,1.5,-1,-1,-1,-1,550.0,-1,-1,-1,-1,-1,-1,-1,-1,150.0,37.5,0,1,1.0,300.0,0,690.0,3.0,546.0,648.0,18.0,17.0,-1,-1,220.0,-1,-1,-1,-1,-1,-1,Wolst-1974-N
0.065,0.39,0.77,0.029,0.016,-1,2.4,1.4,-1,-1,-1,-1,560.0,-1,-1,-1,-1,-1,-1,-1,-1,150.0,37.5,0,1,1.0,300.0,0,690.0,3.0,581.0,693.0,20.0,69.0,-1,-1,230.0,-1,-1,-1,-1,-1,-1,Wolst-1974-Y
0.061,0.32,0.27,0.022,0.016,-1,2.2,1.2,-1,-1,-1,-1,690.0,-1,-1,-1,-1,-1,-1,-1,-1,150.0,37.5,0,1,1.0,300.0,0,690.0,3.0,537.0,648.0,22.0,65.0,-1,-1,220.0,-1,-1,-1,-1,-1,-1,Wolst-1974-AM1
0.043,0.34,0.45,0.019,0.017,-1,2.2,1.4,-1,-1,-1,-1,580.0,-1,-1,-1,-1,-1,-1,-1,-1,150.0,37.5,0,1,1.0,300.0,0,690.0,3.0,527.0,635.0,20.0,67.0,-1,-1,219.0,-1,-1,-1,-1,-1,-1,Wolst-1974-AM2
0.066,0.41,0.67,0.018,0.029,-1,2.5,1.2,-1,-1,-1,-1,620.0,-1,-1,-1,-1,-1,-1,-1,-1,150.0,37.5,0,1,1.0,300.0,0,690.0,3.0,561.0,666.0,20.0,68.0,-1,-1,226.0,-1,-1,-1,-1,-1,-1,Wolst-1974-AM3
0.1,0.44,0.8,0.021,0.02,-1,2.5,1.2,-1,-1,-1,-1,520.0,-1,-1,-1,-1,-1,-1,-1,-1,150.0,37.5,0,1,1.0,300.0,0,690.0,3.0,576.0,678.0,17.0,70.0,-1,-1,230.0,-1,-1,-1,-1,-1,-1,Wolst-1974-AM4
0.044,0.04,0.45,0.014,0.017,-1,2.3,-1,-1,-1,-1,-1,1650.0,-1,-1,-1,-1,-1,-1,-1,-1,150.0,37.5,0,1,1.0,300.0,0,690.0,3.0,392.0,524.0,22.0,67.0,-1,-1,182.0,-1,-1,-1,-1,-1,-1,Wolst-1974-AS0
0.05,0.07,0.48,0.007,0.018,-1,2.2,-1,-1,-1,-1,-1,1440.0,-1,-1,-1,-1,-1,-1,-1,-1,150.0,37.5,0,1,1.0,300.0,0,690.0,3.0,473.0,578.0,21.0,71.0,-1,-1,199.0,-1,-1,-1,-1,-1,-1,Wolst-1974-AS1
0.05,0.18,0.63,0.015,0.018,-1,2.0,-1,-1,-1,-1,-1,750.0,-1,-1,-1,-1,-1,-1,-1,-1,150.0,37.5,0,1,1.0,300.0,0,690.0,3.0,543.0,649.0,20.0,71.0,-1,-1,217.0,-1,-1,-1,-1,-1,-1,Wolst-1974-AS2
0.049,0.39,0.78,0.022,0.018,-1,2.2,1.1,-1,-1,-1,-1,680.0,-1,-1,-1,-1,-1,-1,-1,-1,150.0,37.5,0,1,1.0,300.0,0,690.0,3.0,546.0,661.0,20.0,69.0,-1,-1,226.0,-1,-1,-1,-1,-1,-1,Wolst-1974-AT0.25
0.075,0.41,0.77,0.021,0.018,-1,2.2,1.1,-1,-1,-1,-1,1150.0,-1,-1,-1,-1,-1,-1,-1,-1,150.0,37.5,0,1,1.0,300.0,0,690.0,3.0,562.0,669.0,20.0,70.0,-1,-1,226.0,-1,-1,-1,-1,-1,-1,Wolst-1974-AT0.5
0.045,0.45,0.8,0.012,0.02,-1,2.4,1.0,-1,-1,-1,-1,1180.0,-1,-1,-1,-1,-1,-1,-1,-1,150.0,37.5,0,1,1.0,300.0,0,690.0,3.0,603.0,705.0,19.0,66.0,-1,-1,239.0,-1,-1,-1,-1,-1,-1,Wolst-1974-AT0.75
0.036,0.55,0.84,0.013,0.02,-1,2.5,1.0,-1,-1,-1,-1,1070.0,-1,-1,-1,-1,-1,-1,-1,-1,150.0,37.5,0,1,1.0,300.0,0,690.0,3.0,619.0,727.0,20.0,66.0,-1,-1,240.0,-1,-1,-1,-1,-1,-1,Wolst-1974-AT1.5
0.058,0.61,0.93,0.014,0.017,-1,2.5,1.1,-1,-1,-1,-1,1020.0,-1,-1,-1,-1,-1,-1,-1,-1,150.0,37.5,0,1,1.0,300.0,0,690.0,3.0,638.0,736.0,17.0,66.0,-1,-1,241.0,-1,-1,-1,-1,-1,-1,Wolst-1974-AT2.0
0.09,0.2,1.25,0.011,0.022,-1,2.4,0.9,-1,-1,-1,-1,690.0,-1,-1,-1,-1,-1,-1,-1,-1,150.0,37.5,0,1,1.0,300.0,0,690.0,3.0,594.0,680.0,20.0,66.0,-1,-1,231.0,-1,-1,-1,-1,-1,-1,Wolst-1974-S20
0.12,0.27,1.27,0.014,0.021,-1,2.4,0.9,-1,-1,-1,-1,680.0,-1,-1,-1,-1,-1,-1,-1,-1,150.0,37.5,0,1,1.0,300.0,0,690.0,3.0,-1,-1,-1,-1,-1,-1,244.0,-1,-1,-1,-1,-1,-1,Wolst-1974-S25
0.09,0.39,1.18,0.013,0.022,-1,2.4,1.0,-1,-1,-1,-1,570.0,-1,-1,-1,-1,-1,-1,-1,-1,150.0,37.5,0,1,1.0,300.0,0,690.0,3.0,-1,-1,-1,-1,-1,-1,247.0,-1,-1,-1,-1,-1,-1,Wolst-1974-S30
0.11,0.48,1.13,0.015,0.018,-1,2.4,0.9,-1,-1,-1,-1,520.0,-1,-1,-1,-1,-1,-1,-1,-1,150.0,37.5,0,1,1.0,300.0,0,690.0,3.0,-1,-1,-1,-1,-1,-1,253.0,-1,-1,-1,-1,-1,-1,Wolst-1974-S35
0.09,0.59,1.1,0.013,0.02,-1,2.4,0.8,-1,-1,-1,-1,540.0,-1,-1,-1,-1,-1,-1,-1,-1,150.0,37.5,0,1,1.0,300.0,0,690.0,3.0,648.0,743.0,18.0,58.0,-1,-1,247.0,-1,-1,-1,-1,-1,-1,Wolst-1974-S40
0.05,0.33,0.83,0.02,0.018,-1,2.3,1.1,-1,-1,-1,-1,-1,-1,-1,-1,-1,-1,-1,-1,-1,150.0,37.5,0,1,1.0,300.0,0,690.0,3.0,-1,-1,-1,-1,-1,-1,222.0,-1,-1,-1,-1,-1,-1,Wolst-1974-M80
0.09,0.3,1.25,0.02,0.016,-1,2.0,1.1,-1,-1,-1,-1,-1,-1,-1,-1,-1,-1,-1,-1,-1,150.0,37.5,0,1,1.0,300.0,0,690.0,3.0,-1,-1,-1,-1,-1,-1,240.0,-1,-1,-1,-1,-1,-1,Wolst-1974-M110
0.06,0.26,0.94,0.011,0.018,-1,2.3,1.2,-1,-1,-1,-1,-1,-1,-1,-1,-1,-1,-1,-1,-1,150.0,37.5,0,1,1.0,300.0,0,690.0,3.0,-1,-1,-1,-1,-1,-1,227.0,-1,-1,-1,-1,-1,-1,Wolst-1974-AA
0.05,0.34,0.96,0.017,0.018,-1,2.4,1.1,-1,-1,-1,-1,-1,-1,-1,-1,-1,-1,-1,-1,-1,150.0,37.5,0,1,1.0,300.0,0,690.0,3.0,-1,-1,-1,-1,-1,-1,233.0,-1,-1,-1,-1,-1,-1,Wolst-1974-BB
0.05,0.27,0.94,0.011,0.015,-1,2.3,1.3,-1,-1,-1,-1,-1,-1,-1,-1,-1,-1,-1,-1,-1,150.0,37.5,0,1,1.0,300.0,0,690.0,3.0,-1,-1,-1,-1,-1,-1,212.0,-1,-1,-1,-1,-1,-1,Wolst-1974-FF
0.05,0.3,1.0,0.006,0.015,-1,2.2,1.1,-1,-1,-1,-1,-1,-1,-1,-1,-1,-1,-1,-1,-1,150.0,37.5,0,1,1.0,300.0,0,690.0,3.0,-1,-1,-1,-1,-1,-1,209.0,-1,-1,-1,-1,-1,-1,Wolst-1974-KK
0.08,0.25,0.8,0.01,0.01,0.03,2.3,1.05,0.01,0.02,-1,-1,-1,-1,-1,-1,-1,-1,0.002,0.003,0.001,525.0,30.0,0,1,1.75,210.0,1,700.0,20.0,507.0,613.0,-1,-1,-1,-1,-1,-1,-1,-1,-1,-1,-1,Ditt-oat
0.08,0.25,0.8,0.01,0.01,0.03,2.3,1.05,0.01,0.02,-1,-1,-1,-1,-1,-1,-1,-1,0.002,0.003,0.001,525.0,30.0,0,1,1.75,210.0,1,700.0,20.0,-1,-1,-1,-1,20.0,231.0,-1,-1,-1,-1,-1,-1,-1,Ditt-oatch1
0.08,0.25,0.8,0.01,0.01,0.03,2.3,1.05,0.01,0.02,-1,-1,-1,-1,-1,-1,-1,-1,0.002,0.003,0.001,525.0,30.0,0,1,1.75,210.0,1,700.0,20.0,-1,-1,-1,-1,-10,197.0,-1,-1,-1,-1,-1,-1,-1,Ditt-oatch2
0.08,0.25,0.8,0.01,0.01,0.03,2.3,1.05,0.01,0.02,-1,-1,-1,-1,-1,-1,-1,-1,0.002,0.003,0.001,525.0,30.0,0,1,1.75,210.0,1,700.0,20.0,-1,-1,-1,-1,-30,170.0,-1,-1,-1,-1,-1,-1,-1,Ditt-oatch3
0.08,0.25,0.8,0.01,0.01,0.03,2.3,1.05,0.01,0.02,-1,-1,-1,-1,-1,-1,-1,-1,0.002,0.003,0.001,525.0,30.0,0,1,1.75,210.0,1,700.0,20.0,527.0,627.0,-1,-1,-1,-1,-1,-1,-1,-1,-1,-1,-1,Ditt-0.5t
0.08,0.25,0.8,0.01,0.01,0.03,2.3,1.05,0.01,0.02,-1,-1,-1,-1,-1,-1,-1,-1,0.002,0.003,0.001,525.0,30.0,0,1,1.75,210.0,1,700.0,20.0,-1,-1,-1,-1,20.0,224.0,-1,-1,-1,-1,-1,-1,-1,Ditt-0.5tch1
0.08,0.25,0.8,0.01,0.01,0.03,2.3,1.05,0.01,0.02,-1,-1,-1,-1,-1,-1,-1,-1,0.002,0.003,0.001,525.0,30.0,0,1,1.75,210.0,1,700.0,20.0,-1,-1,-1,-1,-10,203.0,-1,-1,-1,-1,-1,-1,-1,Ditt-0.5tch2
0.08,0.25,0.8,0.01,0.01,0.03,2.3,1.05,0.01,0.02,-1,-1,-1,-1,-1,-1,-1,-1,0.002,0.003,0.001,525.0,30.0,0,1,1.75,210.0,1,700.0,20.0,-1,-1,-1,-1,-30,171.0,-1,-1,-1,-1,-1,-1,-1,Ditt-0.5tch3
0.08,0.25,0.8,0.01,0.01,0.03,2.3,1.05,0.01,0.02,-1,-1,-1,-1,-1,-1,-1,-1,0.002,0.003,0.001,525.0,30.0,0,1,1.75,210.0,1,700.0,20.0,515.0,616.0,-1,-1,-1,-1,-1,-1,-1,-1,-1,-1,-1,Ditt-0.5a
0.08,0.25,0.8,0.01,0.01,0.03,2.3,1.05,0.01,0.02,-1,-1,-1,-1,-1,-1,-1,-1,0.002,0.003,0.001,525.0,30.0,0,1,1.75,210.0,1,700.0,20.0,-1,-1,-1,-1,20.0,227.0,-1,-1,-1,-1,-1,-1,-1,Ditt-0.5ach1
0.08,0.25,0.8,0.01,0.01,0.03,2.3,1.05,0.01,0.02,-1,-1,-1,-1,-1,-1,-1,-1,0.002,0.003,0.001,525.0,30.0,0,1,1.75,210.0,1,700.0,20.0,-1,-1,-1,-1,-10,175.0,-1,-1,-1,-1,-1,-1,-1,Ditt-0.5ach2
0.08,0.25,0.8,0.01,0.01,0.03,2.3,1.05,0.01,0.02,-1,-1,-1,-1,-1,-1,-1,-1,0.002,0.003,0.001,525.0,30.0,0,1,1.75,210.0,1,700.0,20.0,-1,-1,-1,-1,-30,152.0,-1,-1,-1,-1,-1,-1,-1,Ditt-0.5ach3
0.08,0.25,0.8,0.01,0.01,0.03,2.3,1.05,0.01,0.02,-1,-1,-1,-1,-1,-1,-1,-1,0.002,0.003,0.001,525.0,30.0,0,1,1.75,210.0,1,700.0,20.0,509.0,610.0,-1,-1,-1,-1,-1,-1,-1,-1,-1,-1,-1,Ditt-0.5r
0.08,0.25,0.8,0.01,0.01,0.03,2.3,1.05,0.01,0.02,-1,-1,-1,-1,-1,-1,-1,-1,0.002,0.003,0.001,525.0,30.0,0,1,1.75,210.0,1,700.0,20.0,-1,-1,-1,-1,20.0,221.0,-1,-1,-1,-1,-1,-1,-1,Ditt-0.5rch1
0.08,0.25,0.8,0.01,0.01,0.03,2.3,1.05,0.01,0.02,-1,-1,-1,-1,-1,-1,-1,-1,0.002,0.003,0.001,525.0,30.0,0,1,1.75,210.0,1,700.0,20.0,-1,-1,-1,-1,188.0,141.0,-1,-1,-1,-1,-1,-1,-1,Ditt-0.5rch2
0.08,0.25,0.8,0.01,0.01,0.03,2.3,1.05,0.01,0.02,-1,-1,-1,-1,-1,-1,-1,-1,0.002,0.003,0.001,525.0,30.0,0,1,1.75,210.0,1,700.0,20.0,-1,-1,-1,-1,-30,141.0,-1,-1,-1,-1,-1,-1,-1,Ditt-0.5rch3
0.08,0.25,0.8,0.01,0.01,0.03,2.3,1.05,0.01,0.02,-1,-1,-1,-1,-1,-1,-1,-1,0.002,0.003,0.001,525.0,30.0,0,1,1.75,210.0,1,700.0,20.0,504.0,612.0,-1,-1,-1,-1,-1,-1,-1,-1,-1,-1,-1,Ditt-iat
0.08,0.25,0.8,0.01,0.01,0.03,2.3,1.05,0.01,0.02,-1,-1,-1,-1,-1,-1,-1,-1,0.002,0.003,0.001,525.0,30.0,0,1,1.75,210.0,1,700.0,20.0,-1,-1,-1,-1,20.0,233.0,-1,-1,-1,-1,-1,-1,-1,Ditt-iatch1
0.08,0.25,0.8,0.01,0.01,0.03,2.3,1.05,0.01,0.02,-1,-1,-1,-1,-1,-1,-1,-1,0.002,0.003,0.001,525.0,30.0,0,1,1.75,210.0,1,700.0,20.0,-1,-1,-1,-1,-10,199.0,-1,-1,-1,-1,-1,-1,-1,Ditt-iatch2
0.08,0.25,0.8,0.01,0.01,0.03,2.3,1.05,0.01,0.02,-1,-1,-1,-1,-1,-1,-1,-1,0.002,0.003,0.001,525.0,30.0,0,1,1.75,210.0,1,700.0,20.0,-1,-1,-1,-1,-30,170.0,-1,-1,-1,-1,-1,-1,-1,Ditt-iatch3
0.03,0.55,0.88,0.012,0.013,-1,2.06,1.08,-1,-1,-1,-1,-1,-1,-1,-1,-1,-1,-1,-1,-1,545.0,32.0,0,1,3.7,200.0,1,720.0,3.5,315.0,500.0,-1,-1,-1,-1,-1,-1,-1,-1,-1,-1,-1,Inag&-1966-B
0.03,0.55,0.88,0.012,0.013,-1,2.06,1.08,-1,-1,-1,-1,-1,-1,-1,-1,-1,-1,-1,-1,-1,545.0,32.0,0,1,3.7,200.0,1,720.0,3.5,350.0,530.0,-1,-1,-1,-1,-1,-1,-1,-1,-1,-1,-1,Inag&-1966-C
0.095,0.35,0.9,0.008,0.02,0.0,0.0,0.0,0.0,0.0,0.0,0.0,269.0,-1,54.0,170.0,-1,0.0,-1,-1,-1,450.0,30.0,-1,1,2.025,250.0,1,200.0,1.0,408.0,501.0,32.6,77.0,-1,-1,-1,-1,-1,-1,-1,-1,-1,p9-RR82011
0.095,0.35,0.9,0.008,0.02,0.0,0.0,0.0,0.0,0.0,0.0,0.0,269.0,-1,54.0,170.0,-1,0.0,-1,-1,-1,450.0,30.0,-1,1,2.025,250.0,1,200.0,1.0,394.0,496.0,34.2,78.0,-1,-1,-1,-1,-1,-1,-1,-1,-1,p9-RR82011
0.093,0.32,0.86,0.01,0.018,0.0,0.0,0.0,0.0,0.0,0.0,0.0,236.0,-1,54.0,180.0,-1,0.0,-1,-1,-1,550.0,30.0,-1,1,2.475,250.0,1,200.0,1.0,390.0,486.0,33.0,76.0,-1,-1,-1,-1,-1,-1,-1,-1,-1,p10-RR82011
0.093,0.32,0.86,0.01,0.018,0.0,0.0,0.0,0.0,0.0,0.0,0.0,236.0,-1,54.0,180.0,-1,0.0,-1,-1,-1,550.0,30.0,-1,1,2.475,250.0,1,200.0,1.0,388.0,482.0,31.8,75.0,-1,-1,-1,-1,-1,-1,-1,-1,-1,p10-RR82011
0.096,0.3,0.8,0.012,0.013,0.0,0.0,0.0,0.0,0.0,0.0,0.0,265.0,-1,47.0,170.0,-1,0.0,-1,-1,-1,650.0,30.0,-1,1,2.925,250.0,1,200.0,1.0,370.0,481.0,33.6,76.0,-1,-1,-1,-1,-1,-1,-1,-1,-1,p11-RR82011
0.096,0.3,0.8,0.012,0.013,0.0,0.0,0.0,0.0,0.0,0.0,0.0,265.0,-1,47.0,170.0,-1,0.0,-1,-1,-1,650.0,30.0,-1,1,2.925,250.0,1,200.0,1.0,379.0,490.0,32.2,77.0,-1,-1,-1,-1,-1,-1,-1,-1,-1,p11-RR82011
0.1,0.28,0.82,0.012,0.014,0.0,0.0,0.0,0.0,0.0,0.0,0.0,258.0,-1,45.0,200.0,-1,0.0,-1,-1,-1,900.0,33.0,-1,1,4.8,100.0,1,200.0,1.0,337.0,477.0,32.6,71.0,-1,-1,-1,-1,-1,-1,-1,-1,-1,p12-RR82011
0.1,0.28,0.82,0.012,0.014,0.0,0.0,0.0,0.0,0.0,0.0,0.0,258.0,-1,45.0,200.0,-1,0.0,-1,-1,-1,900.0,33.0,-1,1,4.8,100.0,1,200.0,1.0,356.0,483.0,32.3,72.0,-1,-1,-1,-1,-1,-1,-1,-1,-1,p12-RR82011
0.088,0.35,1.38,0.004,0.022,0.0,0.0,0.0,0.0,0.0,0.0,0.0,268.0,-1,109.0,200.0,-1,0.0,-1,-1,-1,450.0,30.0,-1,1,2.025,250.0,1,200.0,1.0,456.0,563.0,30.2,75.0,-1,-1,-1,-1,-1,-1,-1,-1,-1,p13-RR82011
0.088,0.35,1.38,0.004,0.022,0.0,0.0,0.0,0.0,0.0,0.0,0.0,268.0,-1,109.0,200.0,-1,0.0,-1,-1,-1,450.0,30.0,-1,1,2.025,250.0,1,200.0,1.0,458.0,567.0,29.6,74.0,-1,-1,-1,-1,-1,-1,-1,-1,-1,p13-RR82011
