Repository: irenedagherr/ApprentissageAutomatiqueProjet

## Description

Ce projet vise à prédire la qualité des soudures sur des aciers en utilisant des données publiques issues de Welddb [(Welddb)](https://www.phase-trans.msm.cam.ac.uk/map/data/materials/welddb-b.html). En automatisant l'évaluation de la qualité des soudures à l'aide de techniques de machine learning, nous cherchons à extraire des connaissances des données disponibles afin d’identifier des modèles nouveaux qui pourraient améliorer la qualité des soudures. La qualité des soudures est un facteur essentiel pour de nombreux secteurs industriels, notamment dans les industries aérospatiale, automobile et de la construction.

File: 4 - Dataset/weld_data.csv (part 8 of 8)
Carbon concentration (weight%),Silicon concentration (weight%),Manganese concentration (weight%),Sulphur concentration (weight%),Phosphorus concentration (weight%),Nickel concentration (weight%),Chromium concentration (weight%),Molybdenum concentration (weight%),Vanadium concentration (weight%),Copper concentration (weight%),Cobalt concentration (weight%),Tungsten concentration (weight%),Oxygen concentration (ppm),Titanium concentration (ppm),Nitrogen concentration (ppm),Aluminium concentration (ppm),Boron concentration (ppm),Niobium concentration (ppm),Tin concentration (ppm),Arsenic concentration (ppm),Antimony concentration (ppm),Current (A),Voltage (V),AC or DC,Electrode positive or negative,Heat input (kJ/mm),Interpass temperature (deg C),Type of weld,Post weld heat treatment temperature (deg C),Post weld heat treatment time (hours),Yield strength (MPa),Ultimate tensile strength (MPa),Elongation (%),Reduction of Area (%),Charpy temperature (deg C),Charpy impact toughness (J),Hardness (kg/mm2),50 % FATT,Primary ferrite in microstructure (%),Ferrite with second phase (%),Acicular ferrite (%),Martensite (%),Ferrite with carbide aggregate (%),Weld ID
0.089,0.32,1.36,0.005,0.019,0.0,0.0,0.0,0.0,0.0,0.0,0.0,237.0,-1,85.0,180.0,-1,0.0,-1,-1,-1,550.0,30.0,-1,1,2.475,250.0,1,200.0,1.0,428.0,539.0,28.0,75.0,-1,-1,-1,-1,-1,-1,-1,-1,-1,p14-RR82011
0.089,0.32,1.36,0.005,0.019,0.0,0.0,0.0,0.0,0.0,0.0,0.0,237.0,-1,85.0,180.0,-1,0.0,-1,-1,-1,550.0,30.0,-1,1,2.475,250.0,1,200.0,1.0,436.0,544.0,29.4,75.0,-1,-1,-1,-1,-1,-1,-1,-1,-1,p14-RR82011
0.092,0.31,1.33,0.005,0.016,0.0,0.0,0.0,0.0,0.0,0.0,0.0,252.0,-1,84.0,170.0,-1,0.0,-1,-1,-1,650.0,30.0,-1,1,2.925,250.0,1,200.0,1.0,439.0,543.0,28.8,75.0,-1,-1,-1,-1,-1,-1,-1,-1,-1,p15-RR82011
0.092,0.31,1.33,0.005,0.016,0.0,0.0,0.0,0.0,0.0,0.0,0.0,252.0,-1,84.0,170.0,-1,0.0,-1,-1,-1,650.0,30.0,-1,1,2.925,250.0,1,200.0,1.0,430.0,541.0,31.4,73.0,-1,-1,-1,-1,-1,-1,-1,-1,-1,p15-RR82011
0.09,0.33,1.19,0.007,0.015,0.0,0.0,0.0,0.0,0.0,0.0,0.0,234.0,-1,78.0,200.0,-1,0.0,-1,-1,-1,900.0,33.0,-1,1,4.8,100.0,1,200.0,1.0,-1,539.0,27.1,67.0,-1,-1,-1,-1,-1,-1,-1,-1,-1,p16-RR82011
0.09,0.33,1.19,0.007,0.015,0.0,0.0,0.0,0.0,0.0,0.0,0.0,234.0,-1,78.0,200.0,-1,0.0,-1,-1,-1,900.0,33.0,-1,1,4.8,100.0,1,200.0,1.0,413.0,540.0,28.6,69.0,-1,-1,-1,-1,-1,-1,-1,-1,-1,p16-RR82011
0.075,0.47,1.31,0.014,0.02,0.0,0.0,0.0,0.0,0.0,0.0,0.0,465.0,-1,49.0,190.0,-1,0.0,-1,-1,-1,450.0,30.0,-1,1,2.025,250.0,1,200.0,1.0,405.0,497.0,31.6,76.0,-1,-1,-1,-1,-1,-1,-1,-1,-1,p21-RR82011
0.075,0.47,1.31,0.014,0.02,0.0,0.0,0.0,0.0,0.0,0.0,0.0,465.0,-1,49.0,190.0,-1,0.0,-1,-1,-1,450.0,30.0,-1,1,2.025,250.0,1,200.0,1.0,404.0,503.0,32.0,77.0,-1,-1,-1,-1,-1,-1,-1,-1,-1,p21-RR82011
0.078,0.44,1.24,0.012,0.018,0.0,0.0,0.0,0.0,0.0,0.0,0.0,479.0,-1,61.0,220.0,-1,0.0,-1,-1,-1,550.0,30.0,-1,1,2.475,250.0,1,200.0,1.0,383.0,487.0,32.4,77.0,-1,-1,-1,-1,-1,-1,-1,-1,-1,p22-RR82011
0.078,0.44,1.24,0.012,0.018,0.0,0.0,0.0,0.0,0.0,0.0,0.0,479.0,-1,61.0,220.0,-1,0.0,-1,-1,-1,550.0,30.0,-1,1,2.475,250.0,1,200.0,1.0,394.0,490.0,31.6,75.0,-1,-1,-1,-1,-1,-1,-1,-1,-1,p22-RR82011
0.08,0.36,1.02,0.014,0.014,0.0,0.0,0.0,0.0,0.0,0.0,0.0,513.0,-1,51.0,230.0,-1,0.0,-1,-1,-1,650.0,30.0,-1,1,2.925,250.0,1,200.0,1.0,386.0,483.0,30.8,74.0,-1,-1,-1,-1,-1,-1,-1,-1,-1,p23-RR82011
0.08,0.36,1.02,0.014,0.014,0.0,0.0,0.0,0.0,0.0,0.0,0.0,513.0,-1,51.0,230.0,-1,0.0,-1,-1,-1,650.0,30.0,-1,1,2.925,250.0,1,200.0,1.0,378.0,477.0,31.0,75.0,-1,-1,-1,-1,-1,-1,-1,-1,-1,p23-RR82011
0.077,0.44,1.61,0.012,0.021,0.0,0.0,0.0,0.0,0.0,0.0,0.0,434.0,-1,105.0,180.0,-1,0.0,-1,-1,-1,450.0,30.0,-1,1,2.025,250.0,1,200.0,1.0,456.0,567.0,27.6,73.0,-1,-1,-1,-1,-1,-1,-1,-1,-1,p24-RR82011
0.077,0.44,1.61,0.012,0.021,0.0,0.0,0.0,0.0,0.0,0.0,0.0,434.0,-1,105.0,180.0,-1,0.0,-1,-1,-1,450.0,30.0,-1,1,2.025,250.0,1,200.0,1.0,455.0,563.0,29.4,73.0,-1,-1,-1,-1,-1,-1,-1,-1,-1,p24-RR82011
0.071,0.4,1.55,0.013,0.019,0.0,0.0,0.0,0.0,0.0,0.0,0.0,423.0,-1,81.0,200.0,-1,0.0,-1,-1,-1,550.0,30.0,-1,1,2.475,250.0,1,200.0,1.0,439.0,549.0,28.8,71.0,-1,-1,-1,-1,-1,-1,-1,-1,-1,p25-RR82011
0.071,0.4,1.55,0.013,0.019,0.0,0.0,0.0,0.0,0.0,0.0,0.0,423.0,-1,81.0,200.0,-1,0.0,-1,-1,-1,550.0,30.0,-1,1,2.475,250.0,1,200.0,1.0,442.0,547.0,28.2,73.0,-1,-1,-1,-1,-1,-1,-1,-1,-1,p25-RR82011
0.029,0.55,1.08,0.011,0.008,0.0,0.0,0.0,0.0,0.0,0.0,0.0,342.0,-1,72.0,20.0,-1,0.0,-1,-1,-1,190.0,23.0,-1,1,1.0925,250.0,0,200.0,1.0,437.0,509.0,31.4,80.0,-1,-1,-1,-1,-1,-1,-1,-1,-1,RC81033
0.061,0.53,1.01,0.009,0.01,0.0,0.0,0.0,0.0,0.0,0.0,0.0,307.0,-1,79.0,10.0,-1,0.0,-1,-1,-1,190.0,23.0,-1,1,1.0925,250.0,0,200.0,1.0,449.0,525.0,30.6,78.0,-1,-1,-1,-1,-1,-1,-1,-1,-1,RC81033
0.08,0.58,1.15,0.01,0.01,0.0,0.0,0.0,0.0,0.0,0.0,0.0,310.0,-1,52.0,10.0,-1,0.0,-1,-1,-1,190.0,23.0,-1,1,1.0925,250.0,0,200.0,1.0,492.0,573.0,27.6,75.0,-1,-1,-1,-1,-1,-1,-1,-1,-1,RC81033
0.1,0.55,1.02,0.01,0.01,0.0,0.0,0.0,0.0,0.0,0.0,0.0,262.0,-1,62.0,10.0,-1,0.0,-1,-1,-1,190.0,23.0,-1,1,1.0925,250.0,0,200.0,1.0,507.0,575.0,27.6,73.0,-1,-1,-1,-1,-1,-1,-1,-1,-1,RC81033
0.073,0.39,1.55,0.012,0.018,0.0,0.0,0.0,0.0,0.0,0.0,0.0,463.0,-1,72.0,220.0,-1,0.0,-1,-1,-1,650.0,30.0,-1,1,2.925,250.0,1,200.0,1.0,435.0,546.0,27.0,73.0,-1,-1,-1,-1,-1,-1,-1,-1,-1,p26-RR82011
0.073,0.39,1.55,0.012,0.018,0.0,0.0,0.0,0.0,0.0,0.0,0.0,463.0,-1,72.0,220.0,-1,0.0,-1,-1,-1,650.0,30.0,-1,1,2.925,250.0,1,200.0,1.0,441.0,553.0,28.4,72.0,-1,-1,-1,-1,-1,-1,-1,-1,-1,p26-RR82011
0.068,0.9,1.2,0.016,0.024,0.0,0.0,0.0,0.0,0.0,0.0,0.0,789.0,-1,27.0,270.0,-1,0.0,-1,-1,-1,450.0,30.0,-1,1,2.025,250.0,1,200.0,1.0,473.0,582.0,26.8,70.0,-1,-1,-1,-1,-1,-1,-1,-1,-1,p28-RR82011
0.068,0.9,1.2,0.016,0.024,0.0,0.0,0.0,0.0,0.0,0.0,0.0,789.0,-1,27.0,270.0,-1,0.0,-1,-1,-1,450.0,30.0,-1,1,2.025,250.0,1,200.0,1.0,490.0,581.0,28.0,70.0,-1,-1,-1,-1,-1,-1,-1,-1,-1,p28-RR82011
0.066,0.8,1.12,0.017,0.021,0.0,0.0,0.0,0.0,0.0,0.0,0.0,774.0,-1,26.0,330.0,-1,0.0,-1,-1,-1,550.0,30.0,-1,1,2.475,250.0,1,200.0,1.0,469.0,561.0,29.0,69.0,-1,-1,-1,-1,-1,-1,-1,-1,-1,p29-RR82011
0.066,0.8,1.12,0.017,0.021,0.0,0.0,0.0,0.0,0.0,0.0,0.0,774.0,-1,26.0,330.0,-1,0.0,-1,-1,-1,550.0,30.0,-1,1,2.475,250.0,1,200.0,1.0,455.0,558.0,28.2,69.0,-1,-1,-1,-1,-1,-1,-1,-1,-1,p29-RR82011
0.06,0.68,1.0,0.016,0.017,0.0,0.0,0.0,0.0,0.0,0.0,0.0,821.0,-1,27.0,400.0,-1,0.0,-1,-1,-1,650.0,30.0,-1,1,2.925,250.0,1,200.0,1.0,449.0,540.0,26.8,66.0,-1,-1,-1,-1,-1,-1,-1,-1,-1,p30-RR82011
0.06,0.68,1.0,0.016,0.017,0.0,0.0,0.0,0.0,0.0,0.0,0.0,821.0,-1,27.0,400.0,-1,0.0,-1,-1,-1,650.0,30.0,-1,1,2.925,250.0,1,200.0,1.0,453.0,543.0,26.8,65.0,-1,-1,-1,-1,-1,-1,-1,-1,-1,p30-RR82011
0.07,1.14,1.45,0.015,0.027,0.0,0.0,0.0,0.0,0.0,0.0,0.0,699.0,-1,37.0,230.0,-1,0.0,-1,-1,-1,450.0,30.0,-1,1,2.025,250.0,1,200.0,1.0,530.0,636.0,26.6,64.0,-1,-1,-1,-1,-1,-1,-1,-1,-1,p31-RR82011
0.07,1.14,1.45,0.015,0.027,0.0,0.0,0.0,0.0,0.0,0.0,0.0,699.0,-1,37.0,230.0,-1,0.0,-1,-1,-1,450.0,30.0,-1,1,2.025,250.0,1,200.0,1.0,530.0,633.0,26.6,65.0,-1,-1,-1,-1,-1,-1,-1,-1,-1,p31-RR82011
0.064,0.95,1.33,0.013,0.024,0.0,0.0,0.0,0.0,0.0,0.0,0.0,765.0,-1,42.0,280.0,-1,0.0,-1,-1,-1,550.0,30.0,-1,1,2.475,250.0,1,200.0,1.0,516.0,613.0,23.6,63.0,-1,-1,-1,-1,-1,-1,-1,-1,-1,p32-RR82011
0.064,0.95,1.33,0.013,0.024,0.0,0.0,0.0,0.0,0.0,0.0,0.0,765.0,-1,42.0,280.0,-1,0.0,-1,-1,-1,550.0,30.0,-1,1,2.475,250.0,1,200.0,1.0,516.0,619.0,26.0,62.0,-1,-1,-1,-1,-1,-1,-1,-1,-1,p32-RR82011
0.073,0.76,1.14,0.015,0.018,0.0,0.0,0.0,0.0,0.0,0.0,0.0,711.0,-1,46.0,350.0,-1,0.0,-1,-1,-1,650.0,30.0,-1,1,2.925,250.0,1,200.0,1.0,481.0,577.0,27.8,65.0,-1,-1,-1,-1,-1,-1,-1,-1,-1,p33-RR82011
0.073,0.76,1.14,0.015,0.018,0.0,0.0,0.0,0.0,0.0,0.0,0.0,711.0,-1,46.0,350.0,-1,0.0,-1,-1,-1,650.0,30.0,-1,1,2.925,250.0,1,200.0,1.0,479.0,581.0,26.2,65.0,-1,-1,-1,-1,-1,-1,-1,-1,-1,p33-RR82011
0.072,1.08,1.71,0.015,0.028,0.0,0.0,0.0,0.0,0.0,0.0,0.0,609.0,-1,65.0,320.0,-1,0.0,-1,-1,-1,450.0,30.0,-1,1,2.025,250.0,1,200.0,1.0,592.0,690.0,23.4,51.0,-1,-1,-1,-1,-1,-1,-1,-1,-1,p34-RR82011
0.072,1.08,1.71,0.015,0.028,0.0,0.0,0.0,0.0,0.0,0.0,0.0,609.0,-1,65.0,320.0,-1,0.0,-1,-1,-1,450.0,30.0,-1,1,2.025,250.0,1,200.0,1.0,584.0,686.0,21.0,47.0,-1,-1,-1,-1,-1,-1,-1,-1,-1,p34-RR82011
0.071,0.84,1.53,0.012,0.022,0.0,0.0,0.0,0.0,0.0,0.0,0.0,720.0,-1,72.0,310.0,-1,0.0,-1,-1,-1,550.0,30.0,-1,1,2.475,250.0,1,200.0,1.0,560.0,652.0,25.0,56.0,-1,-1,-1,-1,-1,-1,-1,-1,-1,p35-RR82011
0.071,0.84,1.53,0.012,0.022,0.0,0.0,0.0,0.0,0.0,0.0,0.0,720.0,-1,72.0,310.0,-1,0.0,-1,-1,-1,550.0,30.0,-1,1,2.475,250.0,1,200.0,1.0,577.0,651.0,22.8,54.0,-1,-1,-1,-1,-1,-1,-1,-1,-1,p35-RR82011
0.077,0.64,1.43,0.013,0.017,0.0,0.0,0.0,0.0,0.0,0.0,0.0,646.0,-1,75.0,330.0,-1,0.0,-1,-1,-1,650.0,30.0,-1,1,2.925,250.0,1,200.0,1.0,516.0,613.0,25.4,59.0,-1,-1,-1,-1,-1,-1,-1,-1,-1,p36-RR82011
0.077,0.64,1.43,0.013,0.017,0.0,0.0,0.0,0.0,0.0,0.0,0.0,646.0,-1,75.0,330.0,-1,0.0,-1,-1,-1,650.0,30.0,-1,1,2.925,250.0,1,200.0,1.0,520.0,617.0,24.0,58.0,-1,-1,-1,-1,-1,-1,-1,-1,-1,p36-RR82011
0.073,0.34,0.64,0.008,0.007,0.0,0.0,0.0,0.0005,0.0,-1,-1,450.0,7.0,63.0,5.0,5.0,5.0,-1,-1,-1,-1,-1,-1,0,1.0,200.0,0,250.0,14.0,404.0,494.0,32.4,76.0,-1,-1,-1,-1,-1,-1,-1,-1,-1,EvansLetter-Ao+
0.073,0.34,0.64,0.008,0.007,0.0,0.0,0.0,0.0005,0.0,-1,-1,450.0,7.0,63.0,5.0,5.0,5.0,-1,-1,-1,-1,-1,-1,0,1.0,200.0,0,250.0,14.0,-1,-1,-1,-1,-46,100.0,-1,-1,-1,-1,-1,-1,-1,EvansLetter-Ao+ch1
0.073,0.34,0.64,0.008,0.007,0.0,0.0,0.0,0.0005,0.0,-1,-1,450.0,7.0,63.0,5.0,5.0,5.0,-1,-1,-1,-1,-1,-1,0,1.0,200.0,0,250.0,14.0,-1,-1,-1,-1,-70,28.0,-1,-1,-1,-1,-1,-1,-1,EvansLetter-Ao+ch2
0.064,0.3,0.63,0.006,0.008,0.92,0.0,0.0,0.0005,0.0,-1,-1,473.0,5.0,70.0,5.0,5.0,5.0,-1,-1,-1,-1,-1,-1,0,1.0,200.0,0,250.0,14.0,423.0,501.0,31.8,77.0,-1,-1,-1,-1,-1,-1,-1,-1,-1,EvansLetter-Ao+1Ni
0.064,0.3,0.63,0.006,0.008,0.92,0.0,0.0,0.0005,0.0,-1,-1,473.0,5.0,70.0,5.0,5.0,5.0,-1,-1,-1,-1,-1,-1,0,1.0,200.0,0,250.0,14.0,-1,-1,-1,-1,-63,100.0,-1,-1,-1,-1,-1,-1,-1,EvansLetter-Ao+1Nich1
0.064,0.3,0.63,0.006,0.008,0.92,0.0,0.0,0.0005,0.0,-1,-1,473.0,5.0,70.0,5.0,5.0,5.0,-1,-1,-1,-1,-1,-1,0,1.0,200.0,0,250.0,14.0,-1,-1,-1,-1,-88,28.0,-1,-1,-1,-1,-1,-1,-1,EvansLetter-Ao+1Nich2
0.065,0.26,0.61,0.007,0.007,2.14,0.0,0.0,0.0005,0.0,-1,-1,488.0,5.0,86.0,5.0,5.0,5.0,-1,-1,-1,-1,-1,-1,0,1.0,200.0,0,250.0,14.0,443.0,528.0,32.4,76.0,-1,-1,-1,-1,-1,-1,-1,-1,-1,EvansLetter-Ao+2Ni
0.065,0.26,0.61,0.007,0.007,2.14,0.0,0.0,0.0005,0.0,-1,-1,488.0,5.0,86.0,5.0,5.0,5.0,-1,-1,-1,-1,-1,-1,0,1.0,200.0,0,250.0,14.0,-1,-1,-1,-1,-65,100.0,-1,-1,-1,-1,-1,-1,-1,EvansLetter-Ao+2Nich1
0.065,0.26,0.61,0.007,0.007,2.14,0.0,0.0,0.0005,0.0,-1,-1,488.0,5.0,86.0,5.0,5.0,5.0,-1,-1,-1,-1,-1,-1,0,1.0,200.0,0,250.0,14.0,-1,-1,-1,-1,-95,28.0,-1,-1,-1,-1,-1,-1,-1,EvansLetter-Ao+2Nich2
0.062,0.29,0.62,0.007,0.007,3.01,0.0,0.0,0.0005,0.0,-1,-1,500.0,6.0,72.0,5.0,5.0,5.0,-1,-1,-1,-1,-1,-1,0,1.0,200.0,0,250.0,14.0,457.0,543.0,27.6,77.0,-1,-1,-1,-1,-1,-1,-1,-1,-1,EvansLetter-Ao+3Ni
0.062,0.29,0.62,0.007,0.007,3.01,0.0,0.0,0.0005,0.0,-1,-1,500.0,6.0,72.0,5.0,5.0,5.0,-1,-1,-1,-1,-1,-1,0,1.0,200.0,0,250.0,14.0,-1,-1,-1,-1,-65,100.0,-1,-1,-1,-1,-1,-1,-1,EvansLetter-Ao+3Nich1
0.062,0.29,0.62,0.007,0.007,3.01,0.0,0.0,0.0005,0.0,-1,-1,500.0,6.0,72.0,5.0,5.0,5.0,-1,-1,-1,-1,-1,-1,0,1.0,200.0,0,250.0,14.0,-1,-1,-1,-1,-98,28.0,-1,-1,-1,-1,-1,-1,-1,EvansLetter-Ao+3Nich2
0.07,0.31,0.66,0.006,0.008,0.0,0.0,0.24,0.0005,0.0,-1,-1,430.0,5.0,79.0,5.0,5.0,5.0,-1,-1,-1,-1,-1,-1,0,1.0,200.0,0,250.0,14.0,433.0,518.0,26.0,78.9,-1,-1,-1,-1,-1,-1,-1,-1,-1,EvansLetter-Ao+.25Mo
0.07,0.31,0.66,0.006,0.008,0.0,0.0,0.24,0.0005,0.0,-1,-1,430.0,5.0,79.0,5.0,5.0,5.0,-1,-1,-1,-1,-1,-1,0,1.0,200.0,0,250.0,14.0,-1,-1,-1,-1,-61,100.0,-1,-1,-1,-1,-1,-1,-1,EvansLetter-Ao+.25Moch1
0.07,0.31,0.66,0.006,0.008,0.0,0.0,0.24,0.0005,0.0,-1,-1,430.0,5.0,79.0,5.0,5.0,5.0,-1,-1,-1,-1,-1,-1,0,1.0,200.0,0,250.0,14.0,-1,-1,-1,-1,-87,28.0,-1,-1,-1,-1,-1,-1,-1,EvansLetter-Ao+.25Moch2
0.073,0.34,0.66,0.007,0.007,0.0,0.0,0.5,0.0005,0.0,-1,-1,454.0,5.0,75.0,5.0,5.0,5.0,-1,-1,-1,-1,-1,-1,0,1.0,200.0,0,250.0,14.0,470.0,559.0,24.6,75.0,-1,-1,-1,-1,-1,-1,-1,-1,-1,EvansLetter-Ao+.5Mo
0.073,0.34,0.66,0.007,0.007,0.0,0.0,0.5,0.0005,0.0,-1,-1,454.0,5.0,75.0,5.0,5.0,5.0,-1,-1,-1,-1,-1,-1,0,1.0,200.0,0,250.0,14.0,-1,-1,-1,-1,-42,100.0,-1,-1,-1,-1,-1,-1,-1,EvansLetter-Ao+.5Moch1
0.073,0.34,0.66,0.007,0.007,0.0,0.0,0.5,0.0005,0.0,-1,-1,454.0,5.0,75.0,5.0,5.0,5.0,-1,-1,-1,-1,-1,-1,0,1.0,200.0,0,250.0,14.0,-1,-1,-1,-1,-76,28.0,-1,-1,-1,-1,-1,-1,-1,EvansLetter-Ao+.5Moch2
0.075,0.3,0.63,0.008,0.008,0.0,0.0,1.03,0.0005,0.0,-1,-1,438.0,5.0,80.0,5.0,5.0,5.0,-1,-1,-1,-1,-1,-1,0,1.0,200.0,0,250.0,14.0,528.0,619.0,20.6,73.0,-1,-1,-1,-1,-1,-1,-1,-1,-1,EvansLetter-Ao+1Mo
0.075,0.3,0.63,0.008,0.008,0.0,0.0,1.03,0.0005,0.0,-1,-1,438.0,5.0,80.0,5.0,5.0,5.0,-1,-1,-1,-1,-1,-1,0,1.0,200.0,0,250.0,14.0,-1,-1,-1,-1,7.0,100.0,-1,-1,-1,-1,-1,-1,-1,EvansLetter-Ao+1Moch1
0.075,0.3,0.63,0.008,0.008,0.0,0.0,1.03,0.0005,0.0,-1,-1,438.0,5.0,80.0,5.0,5.0,5.0,-1,-1,-1,-1,-1,-1,0,1.0,200.0,0,250.0,14.0,-1,-1,-1,-1,-57,28.0,-1,-1,-1,-1,-1,-1,-1,EvansLetter-Ao+1Moch2
0.07,0.35,0.65,0.008,0.01,0.0,1.01,0.0,0.0005,0.0,-1,-1,504.0,5.0,78.0,5.0,5.0,5.0,-1,-1,-1,-1,-1,-1,0,1.0,200.0,0,250.0,14.0,481.0,559.0,22.0,75.0,-1,-1,-1,-1,-1,-1,-1,-1,-1,EvansLetter-Ao+1Cr
0.07,0.35,0.65,0.008,0.01,0.0,1.01,0.0,0.0005,0.0,-1,-1,504.0,5.0,78.0,5.0,5.0,5.0,-1,-1,-1,-1,-1,-1,0,1.0,200.0,0,250.0,14.0,-1,-1,-1,-1,-40,100.0,-1,-1,-1,-1,-1,-1,-1,EvansLetter-Ao+1Crch1
0.07,0.35,0.65,0.008,0.01,0.0,1.01,0.0,0.0005,0.0,-1,-1,504.0,5.0,78.0,5.0,5.0,5.0,-1,-1,-1,-1,-1,-1,0,1.0,200.0,0,250.0,14.0,-1,-1,-1,-1,-68,28.0,-1,-1,-1,-1,-1,-1,-1,EvansLetter-Ao+1Crch2
0.074,0.25,0.58,0.008,0.01,0.0,1.59,0.0,0.0005,0.0,-1,-1,500.0,4.0,89.0,5.0,5.0,5.0,-1,-1,-1,-1,-1,-1,0,1.0,200.0,0,250.0,14.0,494.0,593.0,19.0,71.9,-1,-1,-1,-1,-1,-1,-1,-1,-1,EvansLetter-Ao+1.5Cr
0.074,0.25,0.58,0.008,0.01,0.0,1.59,0.0,0.0005,0.0,-1,-1,500.0,4.0,89.0,5.0,5.0,5.0,-1,-1,-1,-1,-1,-1,0,1.0,200.0,0,250.0,14.0,-1,-1,-1,-1,-22,100.0,-1,-1,-1,-1,-1,-1,-1,EvansLetter-Ao+1.5Crch1
0.074,0.25,0.58,0.008,0.01,0.0,1.59,0.0,0.0005,0.0,-1,-1,500.0,4.0,89.0,5.0,5.0,5.0,-1,-1,-1,-1,-1,-1,0,1.0,200.0,0,250.0,14.0,-1,-1,-1,-1,-48,28.0,-1,-1,-1,-1,-1,-1,-1,EvansLetter-Ao+1.5Crch2
0.076,0.28,0.64,0.008,0.008,0.0,2.1,0.0,0.0005,0.0,-1,-1,492.0,8.0,81.0,5.0,5.0,5.0,-1,-1,-1,-1,-1,-1,0,1.0,200.0,0,250.0,14.0,565.0,660.0,-1,68.6,-1,-1,-1,-1,-1,-1,-1,-1,-1,EvansLetter-Ao+2Cr
0.076,0.28,0.64,0.008,0.008,0.0,2.1,0.0,0.0005,0.0,-1,-1,492.0,8.0,81.0,5.0,5.0,5.0,-1,-1,-1,-1,-1,-1,0,1.0,200.0,0,250.0,14.0,-1,-1,-1,-1,26.0,100.0,-1,-1,-1,-1,-1,-1,-1,EvansLetter-Ao+2Crch1
0.076,0.28,0.64,0.008,0.008,0.0,2.1,0.0,0.0005,0.0,-1,-1,492.0,8.0,81.0,5.0,5.0,5.0,-1,-1,-1,-1,-1,-1,0,1.0,200.0,0,250.0,14.0,-1,-1,-1,-1,-40,28.0,-1,-1,-1,-1,-1,-1,-1,EvansLetter-Ao+2Crch2
0.068,0.28,0.62,0.008,0.007,0.0,0.0,0.0,0.0005,0.5,-1,-1,477.0,5.0,73.0,5.0,5.0,5.0,-1,-1,-1,-1,-1,-1,0,1.0,200.0,0,250.0,14.0,391.0,468.0,29.4,77.0,-1,-1,-1,-1,-1,-1,-1,-1,-1,EvansLetter-Ao+.5Cu
0.068,0.28,0.62,0.008,0.007,0.0,0.0,0.0,0.0005,0.5,-1,-1,477.0,5.0,73.0,5.0,5.0,5.0,-1,-1,-1,-1,-1,-1,0,1.0,200.0,0,250.0,14.0,-1,-1,-1,-1,-63,100.0,-1,-1,-1,-1,-1,-1,-1,EvansLetter-Ao+.5Cuch1
0.068,0.28,0.62,0.008,0.007,0.0,0.0,0.0,0.0005,0.5,-1,-1,477.0,5.0,73.0,5.0,5.0,5.0,-1,-1,-1,-1,-1,-1,0,1.0,200.0,0,250.0,14.0,-1,-1,-1,-1,-86,28.0,-1,-1,-1,-1,-1,-1,-1,EvansLetter-Ao+.5Cuch2
0.065,0.3,0.62,0.007,0.009,0.0,0.0,0.0,0.0005,1.03,-1,-1,519.0,4.0,72.0,5.0,5.0,5.0,-1,-1,-1,-1,-1,-1,0,1.0,200.0,0,250.0,14.0,439.0,509.0,31.6,78.9,-1,-1,-1,-1,-1,-1,-1,-1,-1,EvansLetter-Ao+1Cu
0.065,0.3,0.62,0.007,0.009,0.0,0.0,0.0,0.0005,1.03,-1,-1,519.0,4.0,72.0,5.0,5.0,5.0,-1,-1,-1,-1,-1,-1,0,1.0,200.0,0,250.0,14.0,-1,-1,-1,-1,-54,100.0,-1,-1,-1,-1,-1,-1,-1,EvansLetter-Ao+1Cuch1
0.065,0.3,0.62,0.007,0.009,0.0,0.0,0.0,0.0005,1.03,-1,-1,519.0,4.0,72.0,5.0,5.0,5.0,-1,-1,-1,-1,-1,-1,0,1.0,200.0,0,250.0,14.0,-1,-1,-1,-1,-87,28.0,-1,-1,-1,-1,-1,-1,-1,EvansLetter-Ao+1Cuch2
0.064,0.32,0.64,0.007,0.008,0.0,0.0,0.0,0.0005,1.6,-1,-1,498.0,4.0,60.0,5.0,5.0,5.0,-1,-1,-1,-1,-1,-1,0,1.0,200.0,0,250.0,14.0,504.0,565.0,26.6,73.0,-1,-1,-1,-1,-1,-1,-1,-1,-1,EvansLetter-Ao+1.6Cu
0.064,0.32,0.64,0.007,0.008,0.0,0.0,0.0,0.0005,1.6,-1,-1,498.0,4.0,60.0,5.0,5.0,5.0,-1,-1,-1,-1,-1,-1,0,1.0,200.0,0,250.0,14.0,-1,-1,-1,-1,-24,100.0,-1,-1,-1,-1,-1,-1,-1,EvansLetter-Ao+1.6Cuch1
0.064,0.32,0.64,0.007,0.008,0.0,0.0,0.0,0.0005,1.6,-1,-1,498.0,4.0,60.0,5.0,5.0,5.0,-1,-1,-1,-1,-1,-1,0,1.0,200.0,0,250.0,14.0,-1,-1,-1,-1,-70,28.0,-1,-1,-1,-1,-1,-1,-1,EvansLetter-Ao+1.6Cuch2
0.073,0.35,0.64,0.005,0.004,0.0,0.0,0.0,0.0005,0.0,-1,-1,428.0,38.0,77.0,5.0,5.0,5.0,-1,-1,-1,-1,-1,-1,0,1.0,200.0,0,250.0,14.0,402.0,494.0,33.3,77.5,-1,-1,-1,-1,-1,-1,-1,-1,-1,EvansLetter-A+
0.073,0.35,0.64,0.005,0.004,0.0,0.0,0.0,0.0005,0.0,-1,-1,428.0,38.0,77.0,5.0,5.0,5.0,-1,-1,-1,-1,-1,-1,0,1.0,200.0,0,250.0,14.0,-1,-1,-1,-1,-45,100.0,-1,-1,-1,-1,-1,-1,-1,EvansLetter-A+ch1
0.073,0.35,0.64,0.005,0.004,0.0,0.0,0.0,0.0005,0.0,-1,-1,428.0,38.0,77.0,5.0,5.0,5.0,-1,-1,-1,-1,-1,-1,0,1.0,200.0,0,250.0,14.0,-1,-1,-1,-1,-70,28.0,-1,-1,-1,-1,-1,-1,-1,EvansLetter-A+ch2
0.063,0.31,0.65,0.006,0.009,0.88,0.0,0.0,0.0005,0.0,-1,-1,472.0,38.0,85.0,5.0,5.0,5.0,-1,-1,-1,-1,-1,-1,0,1.0,200.0,0,250.0,14.0,423.0,501.0,31.8,77.0,-1,-1,-1,-1,-1,-1,-1,-1,-1,EvansLetter-A+1Ni
0.063,0.31,0.65,0.006,0.009,0.88,0.0,0.0,0.0005,0.0,-1,-1,472.0,38.0,85.0,5.0,5.0,5.0,-1,-1,-1,-1,-1,-1,0,1.0,200.0,0,250.0,14.0,-1,-1,-1,-1,-63,100.0,-1,-1,-1,-1,-1,-1,-1,EvansLetter-A+1Nich1
0.063,0.31,0.65,0.006,0.009,0.88,0.0,0.0,0.0005,0.0,-1,-1,472.0,38.0,85.0,5.0,5.0,5.0,-1,-1,-1,-1,-1,-1,0,1.0,200.0,0,250.0,14.0,-1,-1,-1,-1,-88,28.0,-1,-1,-1,-1,-1,-1,-1,EvansLetter-A+1Nich2
0.064,0.27,0.61,0.007,0.007,2.17,0.0,0.0,0.0005,0.0,-1,-1,454.0,32.0,91.0,5.0,5.0,5.0,-1,-1,-1,-1,-1,-1,0,1.0,200.0,0,250.0,14.0,461.0,537.0,28.0,78.9,-1,-1,-1,-1,-1,-1,-1,-1,-1,EvansLetter-A+2Ni
0.064,0.27,0.61,0.007,0.007,2.17,0.0,0.0,0.0005,0.0,-1,-1,454.0,32.0,91.0,5.0,5.0,5.0,-1,-1,-1,-1,-1,-1,0,1.0,200.0,0,250.0,14.0,-1,-1,-1,-1,-83,100.0,-1,-1,-1,-1,-1,-1,-1,EvansLetter-A+2Nich1
0.064,0.27,0.61,0.007,0.007,2.17,0.0,0.0,0.0005,0.0,-1,-1,454.0,32.0,91.0,5.0,5.0,5.0,-1,-1,-1,-1,-1,-1,0,1.0,200.0,0,250.0,14.0,-1,-1,-1,-1,-113,28.0,-1,-1,-1,-1,-1,-1,-1,EvansLetter-A+2Nich2
0.067,0.3,0.65,0.007,0.007,3.03,0.0,0.0,0.0005,0.0,-1,-1,460.0,36.0,72.0,5.0,5.0,5.0,-1,-1,-1,-1,-1,-1,0,1.0,200.0,0,250.0,14.0,477.0,557.0,29.4,78.0,-1,-1,-1,-1,-1,-1,-1,-1,-1,EvansLetter-A+3Ni
0.067,0.3,0.65,0.007,0.007,3.03,0.0,0.0,0.0005,0.0,-1,-1,460.0,36.0,72.0,5.0,5.0,5.0,-1,-1,-1,-1,-1,-1,0,1.0,200.0,0,250.0,14.0,-1,-1,-1,-1,-85,100.0,-1,-1,-1,-1,-1,-1,-1,EvansLetter-A+3Nich1
0.067,0.3,0.65,0.007,0.007,3.03,0.0,0.0,0.0005,0.0,-1,-1,460.0,36.0,72.0,5.0,5.0,5.0,-1,-1,-1,-1,-1,-1,0,1.0,200.0,0,250.0,14.0,-1,-1,-1,-1,-114,28.0,-1,-1,-1,-1,-1,-1,-1,EvansLetter-A+3Nich2
0.069,0.33,0.68,0.006,0.008,0.0,0.0,0.24,0.0005,0.0,-1,-1,395.0,36.0,67.0,5.0,5.0,5.0,-1,-1,-1,-1,-1,-1,0,1.0,200.0,0,250.0,14.0,436.0,519.0,24.6,78.6,-1,-1,-1,-1,-1,-1,-1,-1,-1,EvansLetter-A+.25Mo
0.069,0.33,0.68,0.006,0.008,0.0,0.0,0.24,0.0005,0.0,-1,-1,395.0,36.0,67.0,5.0,5.0,5.0,-1,-1,-1,-1,-1,-1,0,1.0,200.0,0,250.0,14.0,-1,-1,-1,-1,-58,100.0,-1,-1,-1,-1,-1,-1,-1,EvansLetter-A+.25Moch1
0.069,0.33,0.68,0.006,0.008,0.0,0.0,0.24,0.0005,0.0,-1,-1,395.0,36.0,67.0,5.0,5.0,5.0,-1,-1,-1,-1,-1,-1,0,1.0,200.0,0,250.0,14.0,-1,-1,-1,-1,-82,28.0,-1,-1,-1,-1,-1,-1,-1,EvansLetter-A+.25Moch2
0.073,0.34,0.66,0.007,0.007,0.0,0.0,0.5,0.0005,0.0,-1,-1,433.0,42.0,70.0,5.0,5.0,5.0,-1,-1,-1,-1,-1,-1,0,1.0,200.0,0,250.0,14.0,483.0,565.0,27.2,78.0,-1,-1,-1,-1,-1,-1,-1,-1,-1,EvansLetter-A+.5Mo
0.073,0.34,0.66,0.007,0.007,0.0,0.0,0.5,0.0005,0.0,-1,-1,433.0,42.0,70.0,5.0,5.0,5.0,-1,-1,-1,-1,-1,-1,0,1.0,200.0,0,250.0,14.0,-1,-1,-1,-1,-48,100.0,-1,-1,-1,-1,-1,-1,-1,EvansLetter-A+.5Moch1
0.073,0.34,0.66,0.007,0.007,0.0,0.0,0.5,0.0005,0.0,-1,-1,433.0,42.0,70.0,5.0,5.0,5.0,-1,-1,-1,-1,-1,-1,0,1.0,200.0,0,250.0,14.0,-1,-1,-1,-1,-65,28.0,-1,-1,-1,-1,-1,-1,-1,EvansLetter-A+.5Moch2
0.072,0.32,0.66,0.007,0.007,0.0,0.0,1.03,0.0005,0.0,-1,-1,411.0,40.0,76.0,5.0,5.0,5.0,-1,-1,-1,-1,-1,-1,0,1.0,200.0,0,250.0,14.0,565.0,644.0,23.6,76.0,-1,-1,-1,-1,-1,-1,-1,-1,-1,EvansLetter-A+1Mo
0.072,0.32,0.66,0.007,0.007,0.0,0.0,1.03,0.0005,0.0,-1,-1,411.0,40.0,76.0,5.0,5.0,5.0,-1,-1,-1,-1,-1,-1,0,1.0,200.0,0,250.0,14.0,-1,-1,-1,-1,-33,100.0,-1,-1,-1,-1,-1,-1,-1,EvansLetter-A+1Moch1
0.072,0.32,0.66,0.007,0.007,0.0,0.0,1.03,0.0005,0.0,-1,-1,411.0,40.0,76.0,5.0,5.0,5.0,-1,-1,-1,-1,-1,-1,0,1.0,200.0,0,250.0,14.0,-1,-1,-1,-1,-66,28.0,-1,-1,-1,-1,-1,-1,-1,EvansLetter-A+1Moch2
0.077,0.32,0.66,0.008,0.01,0.0,1.03,0.0,0.0005,0.0,-1,-1,457.0,34.0,75.0,5.0,5.0,5.0,-1,-1,-1,-1,-1,-1,0,1.0,200.0,0,250.0,14.0,490.0,558.0,21.0,77.9,-1,-1,-1,-1,-1,-1,-1,-1,-1,EvansLetter-A+1Cr
0.077,0.32,0.66,0.008,0.01,0.0,1.03,0.0,0.0005,0.0,-1,-1,457.0,34.0,75.0,5.0,5.0,5.0,-1,-1,-1,-1,-1,-1,0,1.0,200.0,0,250.0,14.0,-1,-1,-1,-1,-35,100.0,-1,-1,-1,-1,-1,-1,-1,EvansLetter-A+1Crch1
0.077,0.32,0.66,0.008,0.01,0.0,1.03,0.0,0.0005,0.0,-1,-1,457.0,34.0,75.0,5.0,5.0,5.0,-1,-1,-1,-1,-1,-1,0,1.0,200.0,0,250.0,14.0,-1,-1,-1,-1,-54,28.0,-1,-1,-1,-1,-1,-1,-1,EvansLetter-A+1Crch2
0.078,0.26,0.62,0.007,0.005,0.0,1.6,0.0,0.0005,0.0,-1,-1,472.0,29.0,100.0,5.0,5.0,5.0,-1,-1,-1,-1,-1,-1,0,1.0,200.0,0,250.0,14.0,509.0,596.0,17.0,74.0,-1,-1,-1,-1,-1,-1,-1,-1,-1,EvansLetter-A+1.5Cr
0.078,0.26,0.62,0.007,0.005,0.0,1.6,0.0,0.0005,0.0,-1,-1,472.0,29.0,100.0,5.0,5.0,5.0,-1,-1,-1,-1,-1,-1,0,1.0,200.0,0,250.0,14.0,-1,-1,-1,-1,-8,100.0,-1,-1,-1,-1,-1,-1,-1,EvansLetter-A+1.5Crch1
0.078,0.26,0.62,0.007,0.005,0.0,1.6,0.0,0.0005,0.0,-1,-1,472.0,29.0,100.0,5.0,5.0,5.0,-1,-1,-1,-1,-1,-1,0,1.0,200.0,0,250.0,14.0,-1,-1,-1,-1,-35,28.0,-1,-1,-1,-1,-1,-1,-1,EvansLetter-A+1.5Crch2
0.078,0.28,0.64,0.008,0.007,0.0,2.15,0.0,0.0005,0.0,-1,-1,482.0,42.0,95.0,5.0,5.0,5.0,-1,-1,-1,-1,-1,-1,0,1.0,200.0,0,250.0,14.0,598.0,685.0,18.0,68.6,-1,-1,-1,-1,-1,-1,-1,-1,-1,EvansLetter-A+2Cr
0.078,0.28,0.64,0.008,0.007,0.0,2.15,0.0,0.0005,0.0,-1,-1,482.0,42.0,95.0,5.0,5.0,5.0,-1,-1,-1,-1,-1,-1,0,1.0,200.0,0,250.0,14.0,-1,-1,-1,-1,8.0,100.0,-1,-1,-1,-1,-1,-1,-1,EvansLetter-A+2Crch1
0.078,0.28,0.64,0.008,0.007,0.0,2.15,0.0,0.0005,0.0,-1,-1,482.0,42.0,95.0,5.0,5.0,5.0,-1,-1,-1,-1,-1,-1,0,1.0,200.0,0,250.0,14.0,-1,-1,-1,-1,-33,28.0,-1,-1,-1,-1,-1,-1,-1,EvansLetter-A+2Crch2
0.063,0.3,0.64,0.008,0.008,0.0,0.0,0.0,0.0005,0.53,-1,-1,453.0,43.0,74.0,5.0,5.0,5.0,-1,-1,-1,-1,-1,-1,0,1.0,200.0,0,250.0,14.0,417.0,498.0,29.2,78.9,-1,-1,-1,-1,-1,-1,-1,-1,-1,EvansLetter-A+0.5Cu
0.063,0.3,0.64,0.008,0.008,0.0,0.0,0.0,0.0005,0.53,-1,-1,453.0,43.0,74.0,5.0,5.0,5.0,-1,-1,-1,-1,-1,-1,0,1.0,200.0,0,250.0,14.0,-1,-1,-1,-1,-62,100.0,-1,-1,-1,-1,-1,-1,-1,EvansLetter-A+0.5Cuch1
0.063,0.3,0.64,0.008,0.008,0.0,0.0,0.0,0.0005,0.53,-1,-1,453.0,43.0,74.0,5.0,5.0,5.0,-1,-1,-1,-1,-1,-1,0,1.0,200.0,0,250.0,14.0,-1,-1,-1,-1,-94,28.0,-1,-1,-1,-1,-1,-1,-1,EvansLetter-A+0.5Cuch2
0.064,0.3,0.63,0.007,0.007,0.0,0.0,0.0,0.0005,1.05,-1,-1,456.0,42.0,65.0,5.0,5.0,5.0,-1,-1,-1,-1,-1,-1,0,1.0,200.0,0,250.0,14.0,429.0,497.0,26.6,77.0,-1,-1,-1,-1,-1,-1,-1,-1,-1,EvansLetter-A+1Cu
0.064,0.3,0.63,0.007,0.007,0.0,0.0,0.0,0.0005,1.05,-1,-1,456.0,42.0,65.0,5.0,5.0,5.0,-1,-1,-1,-1,-1,-1,0,1.0,200.0,0,250.0,14.0,-1,-1,-1,-1,-58,100.0,-1,-1,-1,-1,-1,-1,-1,EvansLetter-A+1Cuch1
0.064,0.3,0.63,0.007,0.007,0.0,0.0,0.0,0.0005,1.05,-1,-1,456.0,42.0,65.0,5.0,5.0,5.0,-1,-1,-1,-1,-1,-1,0,1.0,200.0,0,250.0,14.0,-1,-1,-1,-1,-94,28.0,-1,-1,-1,-1,-1,-1,-1,EvansLetter-A+1Cuch2
0.066,0.37,0.67,0.006,0.008,0.0,0.0,0.0,0.0005,1.44,-1,-1,453.0,51.0,55.0,5.0,5.0,5.0,-1,-1,-1,-1,-1,-1,0,1.0,200.0,0,250.0,14.0,516.0,568.0,28.8,75.0,-1,-1,-1,-1,-1,-1,-1,-1,-1,EvansLetter-A+1.5Cu
0.066,0.37,0.67,0.006,0.008,0.0,0.0,0.0,0.0005,1.44,-1,-1,453.0,51.0,55.0,5.0,5.0,5.0,-1,-1,-1,-1,-1,-1,0,1.0,200.0,0,250.0,14.0,-1,-1,-1,-1,-43,100.0,-1,-1,-1,-1,-1,-1,-1,EvansLetter-A+1.5Cuch1
0.066,0.37,0.67,0.006,0.008,0.0,0.0,0.0,0.0005,1.44,-1,-1,453.0,51.0,55.0,5.0,5.0,5.0,-1,-1,-1,-1,-1,-1,0,1.0,200.0,0,250.0,14.0,-1,-1,-1,-1,-77,28.0,-1,-1,-1,-1,-1,-1,-1,EvansLetter-A+1.5Cuch2
0.078,0.26,1.43,0.006,0.006,0.0,0.0,0.0,0.0005,0.0,-1,-1,481.0,5.0,86.0,5.0,5.0,5.0,-1,-1,-1,-1,-1,-1,0,1.0,200.0,0,250.0,14.0,434.0,526.0,29.2,78.0,-1,-1,-1,-1,-1,-1,-1,-1,-1,EvansLetterCo+
0.078,0.26,1.43,0.006,0.006,0.0,0.0,0.0,0.0005,0.0,-1,-1,481.0,5.0,86.0,5.0,5.0,5.0,-1,-1,-1,-1,-1,-1,0,1.0,200.0,0,250.0,14.0,-1,-1,-1,-1,-18,100.0,-1,-1,-1,-1,-1,-1,-1,EvansLetterCo+ch1
0.078,0.26,1.43,0.006,0.006,0.0,0.0,0.0,0.0005,0.0,-1,-1,481.0,5.0,86.0,5.0,5.0,5.0,-1,-1,-1,-1,-1,-1,0,1.0,200.0,0,250.0,14.0,-1,-1,-1,-1,-43,28.0,-1,-1,-1,-1,-1,-1,-1,EvansLetterCo+ch2
0.073,0.28,1.39,0.007,0.007,0.95,0.0,0.0,0.0005,0.0,-1,-1,454.0,5.0,76.0,5.0,5.0,5.0,-1,-1,-1,-1,-1,-1,0,1.0,200.0,0,250.0,14.0,470.0,550.0,26.0,78.0,-1,-1,-1,-1,-1,-1,-1,-1,-1,EvansLetterCo+1Ni
0.073,0.28,1.39,0.007,0.007,0.95,0.0,0.0,0.0005,0.0,-1,-1,454.0,5.0,76.0,5.0,5.0,5.0,-1,-1,-1,-1,-1,-1,0,1.0,200.0,0,250.0,14.0,-1,-1,-1,-1,-13,100.0,-1,-1,-1,-1,-1,-1,-1,EvansLetterCo+1Nich1
0.073,0.28,1.39,0.007,0.007,0.95,0.0,0.0,0.0005,0.0,-1,-1,454.0,5.0,76.0,5.0,5.0,5.0,-1,-1,-1,-1,-1,-1,0,1.0,200.0,0,250.0,14.0,-1,-1,-1,-1,-48,28.0,-1,-1,-1,-1,-1,-1,-1,EvansLetterCo+1Nich2
0.071,0.26,1.48,0.007,0.012,2.28,0.0,0.0,0.0005,0.0,-1,-1,460.0,5.0,87.0,5.0,5.0,5.0,-1,-1,-1,-1,-1,-1,0,1.0,200.0,0,250.0,14.0,512.0,605.0,21.7,75.0,-1,-1,-1,-1,-1,-1,-1,-1,-1,EvansLetterCo+2Ni
0.071,0.26,1.48,0.007,0.012,2.28,0.0,0.0,0.0005,0.0,-1,-1,460.0,5.0,87.0,5.0,5.0,5.0,-1,-1,-1,-1,-1,-1,0,1.0,200.0,0,250.0,14.0,-1,-1,-1,-1,-20,100.0,-1,-1,-1,-1,-1,-1,-1,EvansLetterCo+2Nich1
0.071,0.26,1.48,0.007,0.012,2.28,0.0,0.0,0.0005,0.0,-1,-1,460.0,5.0,87.0,5.0,5.0,5.0,-1,-1,-1,-1,-1,-1,0,1.0,200.0,0,250.0,14.0,-1,-1,-1,-1,-61,28.0,-1,-1,-1,-1,-1,-1,-1,EvansLetterCo+2Nich2
0.073,0.24,1.43,0.008,0.006,3.12,0.0,0.0,0.0005,0.0,-1,-1,460.0,5.0,77.0,5.0,5.0,5.0,-1,-1,-1,-1,-1,-1,0,1.0,200.0,0,250.0,14.0,573.0,666.0,16.0,70.8,-1,-1,-1,-1,-1,-1,-1,-1,-1,EvansLetterCo+3Ni
0.073,0.24,1.43,0.008,0.006,3.12,0.0,0.0,0.0005,0.0,-1,-1,460.0,5.0,77.0,5.0,5.0,5.0,-1,-1,-1,-1,-1,-1,0,1.0,200.0,0,250.0,14.0,-1,-1,-1,-1,-12,100.0,-1,-1,-1,-1,-1,-1,-1,EvansLetterCo+3Nich1
0.073,0.24,1.43,0.008,0.006,3.12,0.0,0.0,0.0005,0.0,-1,-1,460.0,5.0,77.0,5.0,5.0,5.0,-1,-1,-1,-1,-1,-1,0,1.0,200.0,0,250.0,14.0,-1,-1,-1,-1,-64,28.0,-1,-1,-1,-1,-1,-1,-1,EvansLetterCo+3Nich2
0.076,0.28,1.53,0.008,0.006,0.0,0.0,0.25,0.0005,0.0,-1,-1,444.0,5.0,84.0,5.0,5.0,5.0,-1,-1,-1,-1,-1,-1,0,1.0,200.0,0,250.0,14.0,474.0,570.0,20.4,77.0,-1,-1,-1,-1,-1,-1,-1,-1,-1,EvansLetterCo+.25Mo
0.076,0.28,1.53,0.008,0.006,0.0,0.0,0.25,0.0005,0.0,-1,-1,444.0,5.0,84.0,5.0,5.0,5.0,-1,-1,-1,-1,-1,-1,0,1.0,200.0,0,250.0,14.0,-1,-1,-1,-1,-24,100.0,-1,-1,-1,-1,-1,-1,-1,EvansLetterCo+.25Moch1
0.076,0.28,1.53,0.008,0.006,0.0,0.0,0.25,0.0005,0.0,-1,-1,444.0,5.0,84.0,5.0,5.0,5.0,-1,-1,-1,-1,-1,-1,0,1.0,200.0,0,250.0,14.0,-1,-1,-1,-1,-61,28.0,-1,-1,-1,-1,-1,-1,-1,EvansLetterCo+.25Moch2
0.076,0.25,1.45,0.008,0.006,0.0,0.0,0.5,0.0005,0.0,-1,-1,457.0,5.0,78.0,5.0,5.0,5.0,-1,-1,-1,-1,-1,-1,0,1.0,200.0,0,250.0,14.0,523.0,610.0,19.4,75.0,-1,-1,-1,-1,-1,-1,-1,-1,-1,EvansLetterCo+.5Mo
0.076,0.25,1.45,0.008,0.006,0.0,0.0,0.5,0.0005,0.0,-1,-1,457.0,5.0,78.0,5.0,5.0,5.0,-1,-1,-1,-1,-1,-1,0,1.0,200.0,0,250.0,14.0,-1,-1,-1,-1,-4,100.0,-1,-1,-1,-1,-1,-1,-1,EvansLetterCo+.5Moch1
0.076,0.25,1.45,0.008,0.006,0.0,0.0,0.5,0.0005,0.0,-1,-1,457.0,5.0,78.0,5.0,5.0,5.0,-1,-1,-1,-1,-1,-1,0,1.0,200.0,0,250.0,14.0,-1,-1,-1,-1,-50,28.0,-1,-1,-1,-1,-1,-1,-1,EvansLetterCo+.5Moch2
0.076,0.24,1.41,0.008,0.006,0.0,0.0,1.11,0.0005,0.0,-1,-1,447.0,5.0,85.0,5.0,5.0,5.0,-1,-1,-1,-1,-1,-1,0,1.0,200.0,0,250.0,14.0,594.0,699.0,19.2,68.6,-1,-1,-1,-1,-1,-1,-1,-1,-1,EvansLetterCo+1Mo
0.076,0.24,1.41,0.008,0.006,0.0,0.0,1.11,0.0005,0.0,-1,-1,447.0,5.0,85.0,5.0,5.0,5.0,-1,-1,-1,-1,-1,-1,0,1.0,200.0,0,250.0,14.0,-1,-1,-1,-1,26.0,100.0,-1,-1,-1,-1,-1,-1,-1,EvansLetterCo+1Moch1
0.076,0.24,1.41,0.008,0.006,0.0,0.0,1.11,0.0005,0.0,-1,-1,447.0,5.0,85.0,5.0,5.0,5.0,-1,-1,-1,-1,-1,-1,0,1.0,200.0,0,250.0,14.0,-1,-1,-1,-1,-50,28.0,-1,-1,-1,-1,-1,-1,-1,EvansLetterCo+1Moch2
0.08,0.28,1.48,0.007,0.006,0.0,1.07,0.0,0.0005,0.0,-1,-1,436.0,5.0,94.0,5.0,5.0,5.0,-1,-1,-1,-1,-1,-1,0,1.0,200.0,0,250.0,14.0,570.0,658.0,18.0,68.6,-1,-1,-1,-1,-1,-1,-1,-1,-1,EvansLetterCo+1Cr
0.08,0.28,1.48,0.007,0.006,0.0,1.07,0.0,0.0005,0.0,-1,-1,436.0,5.0,94.0,5.0,5.0,5.0,-1,-1,-1,-1,-1,-1,0,1.0,200.0,0,250.0,14.0,-1,-1,-1,-1,-20,100.0,-1,-1,-1,-1,-1,-1,-1,EvansLetterCo+1Crch1
0.08,0.28,1.48,0.007,0.006,0.0,1.07,0.0,0.0005,0.0,-1,-1,436.0,5.0,94.0,5.0,5.0,5.0,-1,-1,-1,-1,-1,-1,0,1.0,200.0,0,250.0,14.0,-1,-1,-1,-1,-70,28.0,-1,-1,-1,-1,-1,-1,-1,EvansLetterCo+1Crch2
0.075,0.28,1.48,0.007,0.005,0.0,1.55,0.0,0.0005,0.0,-1,-1,466.0,5.0,86.0,5.0,5.0,5.0,-1,-1,-1,-1,-1,-1,0,1.0,200.0,0,250.0,14.0,591.0,687.0,17.8,69.7,-1,-1,-1,-1,-1,-1,-1,-1,-1,EvansLetterCo+1.5Cr
0.075,0.28,1.48,0.007,0.005,0.0,1.55,0.0,0.0005,0.0,-1,-1,466.0,5.0,86.0,5.0,5.0,5.0,-1,-1,-1,-1,-1,-1,0,1.0,200.0,0,250.0,14.0,-1,-1,-1,-1,6.0,100.0,-1,-1,-1,-1,-1,-1,-1,EvansLetterCo+1.5Crch1
0.075,0.28,1.48,0.007,0.005,0.0,1.55,0.0,0.0005,0.0,-1,-1,466.0,5.0,86.0,5.0,5.0,5.0,-1,-1,-1,-1,-1,-1,0,1.0,200.0,0,250.0,14.0,-1,-1,-1,-1,-55,28.0,-1,-1,-1,-1,-1,-1,-1,EvansLetterCo+1.5Crch2
0.076,0.28,1.44,0.007,0.007,0.0,1.96,0.0,0.0005,0.0,-1,-1,476.0,5.0,84.0,5.0,5.0,5.0,-1,-1,-1,-1,-1,-1,0,1.0,200.0,0,250.0,14.0,637.0,730.0,18.5,68.6,-1,-1,-1,-1,-1,-1,-1,-1,-1,EvansLetterCo+2Cr
0.076,0.28,1.44,0.007,0.007,0.0,1.96,0.0,0.0005,0.0,-1,-1,476.0,5.0,84.0,5.0,5.0,5.0,-1,-1,-1,-1,-1,-1,0,1.0,200.0,0,250.0,14.0,-1,-1,-1,-1,24.0,100.0,-1,-1,-1,-1,-1,-1,-1,EvansLetterCo+2Crch1
0.076,0.28,1.44,0.007,0.007,0.0,1.96,0.0,0.0005,0.0,-1,-1,476.0,5.0,84.0,5.0,5.0,5.0,-1,-1,-1,-1,-1,-1,0,1.0,200.0,0,250.0,14.0,-1,-1,-1,-1,-50,28.0,-1,-1,-1,-1,-1,-1,-1,EvansLetterCo+2Crch2
0.08,0.24,1.47,0.007,0.007,0.0,0.0,0.0,0.0005,0.55,-1,-1,455.0,5.0,96.0,5.0,5.0,5.0,-1,-1,-1,-1,-1,-1,0,1.0,200.0,0,250.0,14.0,453.0,535.0,26.6,78.9,-1,-1,-1,-1,-1,-1,-1,-1,-1,EvansLetterCo+0.5Cu
0.08,0.24,1.47,0.007,0.007,0.0,0.0,0.0,0.0005,0.55,-1,-1,455.0,5.0,96.0,5.0,5.0,5.0,-1,-1,-1,-1,-1,-1,0,1.0,200.0,0,250.0,14.0,-1,-1,-1,-1,-10,100.0,-1,-1,-1,-1,-1,-1,-1,EvansLetterCo+0.5Cuch1
0.08,0.24,1.47,0.007,0.007,0.0,0.0,0.0,0.0005,0.55,-1,-1,455.0,5.0,96.0,5.0,5.0,5.0,-1,-1,-1,-1,-1,-1,0,1.0,200.0,0,250.0,14.0,-1,-1,-1,-1,-36,28.0,-1,-1,-1,-1,-1,-1,-1,EvansLetterCo+0.5Cuch2
0.075,0.24,1.41,0.006,0.008,0.0,0.0,0.0,0.0005,1.06,-1,-1,484.0,5.0,89.0,5.0,5.0,5.0,-1,-1,-1,-1,-1,-1,0,1.0,200.0,0,250.0,14.0,492.0,566.0,25.0,75.0,-1,-1,-1,-1,-1,-1,-1,-1,-1,EvansLetterCo+1Cu
0.075,0.24,1.41,0.006,0.008,0.0,0.0,0.0,0.0005,1.06,-1,-1,484.0,5.0,89.0,5.0,5.0,5.0,-1,-1,-1,-1,-1,-1,0,1.0,200.0,0,250.0,14.0,-1,-1,-1,-1,-4,100.0,-1,-1,-1,-1,-1,-1,-1,EvansLetterCo+1Chch1
0.075,0.24,1.41,0.006,0.008,0.0,0.0,0.0,0.0005,1.06,-1,-1,484.0,5.0,89.0,5.0,5.0,5.0,-1,-1,-1,-1,-1,-1,0,1.0,200.0,0,250.0,14.0,-1,-1,-1,-1,-48,28.0,-1,-1,-1,-1,-1,-1,-1,EvansLetterCo+1Cuch2
0.074,0.22,1.36,0.008,0.01,0.0,0.0,0.0,0.0005,1.63,-1,-1,484.0,5.0,110.0,5.0,5.0,5.0,-1,-1,-1,-1,-1,-1,0,1.0,200.0,0,250.0,14.0,559.0,638.0,23.2,70.8,-1,-1,-1,-1,-1,-1,-1,-1,-1,EvansLetterCo+1.5Cu
0.074,0.22,1.36,0.008,0.01,0.0,0.0,0.0,0.0005,1.63,-1,-1,484.0,5.0,110.0,5.0,5.0,5.0,-1,-1,-1,-1,-1,-1,0,1.0,200.0,0,250.0,14.0,-1,-1,-1,-1,23.0,100.0,-1,-1,-1,-1,-1,-1,-1,EvansLetterCo+1.5Cuch1
0.074,0.22,1.36,0.008,0.01,0.0,0.0,0.0,0.0005,1.63,-1,-1,484.0,5.0,110.0,5.0,5.0,5.0,-1,-1,-1,-1,-1,-1,0,1.0,200.0,0,250.0,14.0,-1,-1,-1,-1,-30,28.0,-1,-1,-1,-1,-1,-1,-1,EvansLetterCo+1.5Cuch2
0.074,0.28,1.46,0.008,0.008,0.0,0.0,0.0,0.0005,0.0,-1,-1,443.0,35.0,79.0,5.0,5.0,5.0,-1,-1,-1,-1,-1,-1,0,1.0,200.0,0,250.0,14.0,460.0,533.0,27.6,78.9,-1,-1,-1,-1,-1,-1,-1,-1,-1,EvansLetterC+
0.074,0.28,1.46,0.008,0.008,0.0,0.0,0.0,0.0005,0.0,-1,-1,443.0,35.0,79.0,5.0,5.0,5.0,-1,-1,-1,-1,-1,-1,0,1.0,200.0,0,250.0,14.0,-1,-1,-1,-1,-68,100.0,-1,-1,-1,-1,-1,-1,-1,EvansLetterC+ch1
0.074,0.28,1.46,0.008,0.008,0.0,0.0,0.0,0.0005,0.0,-1,-1,443.0,35.0,79.0,5.0,5.0,5.0,-1,-1,-1,-1,-1,-1,0,1.0,200.0,0,250.0,14.0,-1,-1,-1,-1,-88,28.0,-1,-1,-1,-1,-1,-1,-1,EvansLetterC+ch2
0.076,0.25,1.48,0.008,0.006,0.95,0.0,0.0,0.0005,0.0,-1,-1,417.0,33.0,81.0,5.0,5.0,5.0,-1,-1,-1,-1,-1,-1,0,1.0,200.0,0,250.0,14.0,498.0,551.0,27.2,78.9,-1,-1,-1,-1,-1,-1,-1,-1,-1,EvansLetterC+1Ni
0.076,0.25,1.48,0.008,0.006,0.95,0.0,0.0,0.0005,0.0,-1,-1,417.0,33.0,81.0,5.0,5.0,5.0,-1,-1,-1,-1,-1,-1,0,1.0,200.0,0,250.0,14.0,-1,-1,-1,-1,-62,100.0,-1,-1,-1,-1,-1,-1,-1,EvansLetterC+1Nich1
0.076,0.25,1.48,0.008,0.006,0.95,0.0,0.0,0.0005,0.0,-1,-1,417.0,33.0,81.0,5.0,5.0,5.0,-1,-1,-1,-1,-1,-1,0,1.0,200.0,0,250.0,14.0,-1,-1,-1,-1,-94,28.0,-1,-1,-1,-1,-1,-1,-1,EvansLetterC+1Nich2
0.068,0.27,1.46,0.008,0.007,2.24,0.0,0.0,0.0005,0.0,-1,-1,436.0,34.0,78.0,5.0,5.0,5.0,-1,-1,-1,-1,-1,-1,0,1.0,200.0,0,250.0,14.0,555.0,622.0,25.6,78.0,-1,-1,-1,-1,-1,-1,-1,-1,-1,EvansLetterC+2Ni
0.068,0.27,1.46,0.008,0.007,2.24,0.0,0.0,0.0005,0.0,-1,-1,436.0,34.0,78.0,5.0,5.0,5.0,-1,-1,-1,-1,-1,-1,0,1.0,200.0,0,250.0,14.0,-1,-1,-1,-1,-58,100.0,-1,-1,-1,-1,-1,-1,-1,EvansLetterC+2Nich1
0.068,0.27,1.46,0.008,0.007,2.24,0.0,0.0,0.0005,0.0,-1,-1,436.0,34.0,78.0,5.0,5.0,5.0,-1,-1,-1,-1,-1,-1,0,1.0,200.0,0,250.0,14.0,-1,-1,-1,-1,-102,28.0,-1,-1,-1,-1,-1,-1,-1,EvansLetterC+2Nich2
0.075,0.26,1.46,0.008,0.006,3.15,0.0,0.0,0.0005,0.0,-1,-1,418.0,32.0,72.0,5.0,5.0,5.0,-1,-1,-1,-1,-1,-1,0,1.0,200.0,0,250.0,14.0,604.0,680.0,20.0,71.9,-1,-1,-1,-1,-1,-1,-1,-1,-1,EvansLetterC+3Ni
0.075,0.26,1.46,0.008,0.006,3.15,0.0,0.0,0.0005,0.0,-1,-1,418.0,32.0,72.0,5.0,5.0,5.0,-1,-1,-1,-1,-1,-1,0,1.0,200.0,0,250.0,14.0,-1,-1,-1,-1,-49,100.0,-1,-1,-1,-1,-1,-1,-1,EvansLetterC+3Nich1
0.075,0.26,1.46,0.008,0.006,3.15,0.0,0.0,0.0005,0.0,-1,-1,418.0,32.0,72.0,5.0,5.0,5.0,-1,-1,-1,-1,-1,-1,0,1.0,200.0,0,250.0,14.0,-1,-1,-1,-1,-95,28.0,-1,-1,-1,-1,-1,-1,-1,EvansLetterC+3Nich2
0.076,0.26,1.49,0.008,0.008,0.0,0.0,0.25,5.0,0.0,-1,-1,412.0,34.0,89.0,5.0,5.0,5.0,-1,-1,-1,-1,-1,-1,0,1.0,200.0,0,250.0,14.0,560.0,600.0,25.0,77.0,-1,-1,-1,-1,-1,-1,-1,-1,-1,EvansLetterC+.25Mo
0.076,0.26,1.49,0.008,0.008,0.0,0.0,0.25,5.0,0.0,-1,-1,412.0,34.0,89.0,5.0,5.0,5.0,-1,-1,-1,-1,-1,-1,0,1.0,200.0,0,250.0,14.0,-1,-1,-1,-1,-69,100.0,-1,-1,-1,-1,-1,-1,-1,EvansLetterC+.25Moch1
0.076,0.26,1.49,0.008,0.008,0.0,0.0,0.25,5.0,0.0,-1,-1,412.0,34.0,89.0,5.0,5.0,5.0,-1,-1,-1,-1,-1,-1,0,1.0,200.0,0,250.0,14.0,-1,-1,-1,-1,-86,28.0,-1,-1,-1,-1,-1,-1,-1,EvansLetterC+.25Moch2
0.075,0.26,1.46,0.008,0.007,0.0,0.0,0.5,5.0,0.0,-1,-1,429.0,31.0,86.0,5.0,5.0,5.0,-1,-1,-1,-1,-1,-1,0,1.0,200.0,0,250.0,14.0,596.0,642.0,21.0,74.0,-1,-1,-1,-1,-1,-1,-1,-1,-1,EvansLetterC+.5Mo
0.075,0.26,1.46,0.008,0.007,0.0,0.0,0.5,5.0,0.0,-1,-1,429.0,31.0,86.0,5.0,5.0,5.0,-1,-1,-1,-1,-1,-1,0,1.0,200.0,0,250.0,14.0,-1,-1,-1,-1,-56,100.0,-1,-1,-1,-1,-1,-1,-1,EvansLetterC+.5Moch1
0.075,0.26,1.46,0.008,0.007,0.0,0.0,0.5,5.0,0.0,-1,-1,429.0,31.0,86.0,5.0,5.0,5.0,-1,-1,-1,-1,-1,-1,0,1.0,200.0,0,250.0,14.0,-1,-1,-1,-1,-90,28.0,-1,-1,-1,-1,-1,-1,-1,EvansLetterC+.5Moch2
0.075,0.25,1.44,0.008,0.008,0.0,0.0,1.07,5.0,0.0,-1,-1,432.0,31.0,83.0,5.0,5.0,5.0,-1,-1,-1,-1,-1,-1,0,1.0,200.0,0,250.0,14.0,650.0,720.0,20.0,70.8,-1,-1,-1,-1,-1,-1,-1,-1,-1,EvansLetterC+1Mo
0.075,0.25,1.44,0.008,0.008,0.0,0.0,1.07,5.0,0.0,-1,-1,432.0,31.0,83.0,5.0,5.0,5.0,-1,-1,-1,-1,-1,-1,0,1.0,200.0,0,250.0,14.0,-1,-1,-1,-1,-39,100.0,-1,-1,-1,-1,-1,-1,-1,EvansLetterC+1Moch1
0.075,0.25,1.44,0.008,0.008,0.0,0.0,1.07,5.0,0.0,-1,-1,432.0,31.0,83.0,5.0,5.0,5.0,-1,-1,-1,-1,-1,-1,0,1.0,200.0,0,250.0,14.0,-1,-1,-1,-1,-85,28.0,-1,-1,-1,-1,-1,-1,-1,EvansLetterC+1Moch2
0.079,0.3,1.56,0.007,0.011,0.0,1.03,0.0,0.0005,0.0,-1,-1,431.0,27.0,98.0,5.0,5.0,5.0,-1,-1,-1,-1,-1,-1,0,1.0,200.0,0,250.0,14.0,624.0,672.0,20.0,73.0,-1,-1,-1,-1,-1,-1,-1,-1,-1,EvansLetterC+1Cr
0.079,0.3,1.56,0.007,0.011,0.0,1.03,0.0,0.0005,0.0,-1,-1,431.0,27.0,98.0,5.0,5.0,5.0,-1,-1,-1,-1,-1,-1,0,1.0,200.0,0,250.0,14.0,-1,-1,-1,-1,-58,100.0,-1,-1,-1,-1,-1,-1,-1,EvansLetterC+1Crch1
0.079,0.3,1.56,0.007,0.011,0.0,1.03,0.0,0.0005,0.0,-1,-1,431.0,27.0,98.0,5.0,5.0,5.0,-1,-1,-1,-1,-1,-1,0,1.0,200.0,0,250.0,14.0,-1,-1,-1,-1,-84,28.0,-1,-1,-1,-1,-1,-1,-1,EvansLetterC+1Crch2
0.073,0.29,1.53,0.007,0.01,0.0,1.53,0.0,0.0005,0.0,-1,-1,438.0,27.0,79.0,5.0,5.0,5.0,-1,-1,-1,-1,-1,-1,0,1.0,200.0,0,250.0,14.0,650.0,710.0,18.4,73.0,-1,-1,-1,-1,-1,-1,-1,-1,-1,EvansLetterC+1.5Cr
0.073,0.29,1.53,0.007,0.01,0.0,1.53,0.0,0.0005,0.0,-1,-1,438.0,27.0,79.0,5.0,5.0,5.0,-1,-1,-1,-1,-1,-1,0,1.0,200.0,0,250.0,14.0,-1,-1,-1,-1,-38,100.0,-1,-1,-1,-1,-1,-1,-1,EvansLetterC+1.5Crch1
0.073,0.29,1.53,0.007,0.01,0.0,1.53,0.0,0.0005,0.0,-1,-1,438.0,27.0,79.0,5.0,5.0,5.0,-1,-1,-1,-1,-1,-1,0,1.0,200.0,0,250.0,14.0,-1,-1,-1,-1,-79,28.0,-1,-1,-1,-1,-1,-1,-1,EvansLetterC+1.5Crch2
0.078,0.29,1.48,0.007,0.01,0.0,1.96,0.0,0.0005,0.0,-1,-1,438.0,28.0,82.0,5.0,5.0,5.0,-1,-1,-1,-1,-1,-1,0,1.0,200.0,0,250.0,14.0,706.0,772.0,16.0,67.5,-1,-1,-1,-1,-1,-1,-1,-1,-1,EvansLetterC+2Cr
0.078,0.29,1.48,0.007,0.01,0.0,1.96,0.0,0.0005,0.0,-1,-1,438.0,28.0,82.0,5.0,5.0,5.0,-1,-1,-1,-1,-1,-1,0,1.0,200.0,0,250.0,14.0,-1,-1,-1,-1,-6,100.0,-1,-1,-1,-1,-1,-1,-1,EvansLetterC+2Crch1
0.078,0.29,1.48,0.007,0.01,0.0,1.96,0.0,0.0005,0.0,-1,-1,438.0,28.0,82.0,5.0,5.0,5.0,-1,-1,-1,-1,-1,-1,0,1.0,200.0,0,250.0,14.0,-1,-1,-1,-1,-70,28.0,-1,-1,-1,-1,-1,-1,-1,EvansLetterC+2Crch2
0.076,0.27,1.48,0.007,0.008,0.0,0.0,0.0,0.0005,0.53,-1,-1,454.0,22.0,81.0,5.0,5.0,5.0,-1,-1,-1,-1,-1,-1,0,1.0,200.0,0,250.0,14.0,495.0,557.0,27.6,78.9,-1,-1,-1,-1,-1,-1,-1,-1,-1,EvansLetterC+.5Cu
0.076,0.27,1.48,0.007,0.008,0.0,0.0,0.0,0.0005,0.53,-1,-1,454.0,22.0,81.0,5.0,5.0,5.0,-1,-1,-1,-1,-1,-1,0,1.0,200.0,0,250.0,14.0,-1,-1,-1,-1,-57,100.0,-1,-1,-1,-1,-1,-1,-1,EvansLetterC+.5Cuch1
0.076,0.27,1.48,0.007,0.008,0.0,0.0,0.0,0.0005,0.53,-1,-1,454.0,22.0,81.0,5.0,5.0,5.0,-1,-1,-1,-1,-1,-1,0,1.0,200.0,0,250.0,14.0,-1,-1,-1,-1,-93,28.0,-1,-1,-1,-1,-1,-1,-1,EvansLetterC+.5Cuch2
0.077,0.25,1.43,0.007,0.008,0.0,0.0,0.0,0.0005,1.08,-1,-1,456.0,19.0,92.0,5.0,5.0,5.0,-1,-1,-1,-1,-1,-1,0,1.0,200.0,0,250.0,14.0,487.0,563.0,27.4,77.4,-1,-1,-1,-1,-1,-1,-1,-1,-1,EvansLetterC+1Cu
0.077,0.25,1.43,0.007,0.008,0.0,0.0,0.0,0.0005,1.08,-1,-1,456.0,19.0,92.0,5.0,5.0,5.0,-1,-1,-1,-1,-1,-1,0,1.0,200.0,0,250.0,14.0,-1,-1,-1,-1,-48,100.0,-1,-1,-1,-1,-1,-1,-1,EvansLetterC+1Cuch1
0.077,0.25,1.43,0.007,0.008,0.0,0.0,0.0,0.0005,1.08,-1,-1,456.0,19.0,92.0,5.0,5.0,5.0,-1,-1,-1,-1,-1,-1,0,1.0,200.0,0,250.0,14.0,-1,-1,-1,-1,-85,28.0,-1,-1,-1,-1,-1,-1,-1,EvansLetterC+1Cuch2
0.069,0.25,1.37,0.007,0.009,0.0,0.0,0.0,0.0005,1.6,-1,-1,475.0,23.0,75.0,5.0,5.0,5.0,-1,-1,-1,-1,-1,-1,0,1.0,200.0,0,250.0,14.0,570.0,625.0,25.8,75.0,-1,-1,-1,-1,-1,-1,-1,-1,-1,EvansLetterC+1.5Cu
0.069,0.25,1.37,0.007,0.009,0.0,0.0,0.0,0.0005,1.6,-1,-1,475.0,23.0,75.0,5.0,5.0,5.0,-1,-1,-1,-1,-1,-1,0,1.0,200.0,0,250.0,14.0,-1,-1,-1,-1,-15,100.0,-1,-1,-1,-1,-1,-1,-1,EvansLetterC+1.5Cuch1
0.069,0.25,1.37,0.007,0.009,0.0,0.0,0.0,0.0005,1.6,-1,-1,475.0,23.0,75.0,5.0,5.0,5.0,-1,-1,-1,-1,-1,-1,0,1.0,200.0,0,250.0,14.0,-1,-1,-1,-1,-67,28.0,-1,-1,-1,-1,-1,-1,-1,EvansLetterC+1.5Cuch2
0.088,0.39,0.89,0.008,0.017,0.57,8.2,0.96,0.18,-1,-1,-1,361.0,-1,373.0,-1,-1,500.0,-1,-1,-1,450.0,30.0,-1,1,2.0,200.0,1,760.0,2.0,830.0,-1,-1,-1,-1,-1,-1,-1,-1,-1,-1,-1,-1,Birmingham-MAX31
0.088,0.38,0.55,0.008,0.017,0.52,8.6,0.98,0.19,-1,-1,-1,363.0,-1,376.0,-1,-1,500.0,-1,-1,-1,450.0,30.0,-1,1,2.0,200.0,1,760.0,2.0,830.0,-1,-1,-1,-1,-1,-1,-1,-1,-1,-1,-1,-1,Birmingham-MAX32
0.098,0.39,1.63,0.008,0.017,0.79,8.6,0.98,0.2,-1,-1,-1,330.0,-1,390.0,-1,-1,500.0,-1,-1,-1,450.0,30.0,-1,1,2.0,200.0,1,760.0,2.0,825.0,-1,-1,-1,-1,-1,-1,-1,-1,-1,-1,-1,-1,Birmingham-MAX33
0.1,0.36,0.93,0.008,0.016,0.23,8.9,1.02,0.2,-1,-1,-1,372.0,-1,416.0,-1,-1,500.0,-1,-1,-1,450.0,30.0,-1,1,2.0,200.0,1,760.0,2.0,734.0,-1,-1,-1,-1,-1,-1,-1,-1,-1,-1,-1,-1,Birmingham-MAX34
0.1,0.35,0.9,0.008,0.016,0.6,8.6,0.98,0.18,-1,-1,-1,368.0,-1,398.0,-1,-1,50.0,-1,-1,-1,450.0,30.0,-1,1,2.0,200.0,1,760.0,2.0,834.0,-1,-1,-1,-1,-1,-1,-1,-1,-1,-1,-1,-1,Birmingham-MAX35
0.088,0.36,0.88,0.008,0.017,0.57,8.4,0.94,0.19,-1,-1,-1,441.0,-1,394.0,-1,-1,1000.0,-1,-1,-1,450.0,30.0,-1,1,2.0,200.0,1,760.0,2.0,822.0,-1,-1,-1,-1,-1,-1,-1,-1,-1,-1,-1,-1,Birmingham-MAX36
0.09,0.34,0.89,0.008,0.016,0.17,8.2,0.94,0.02,-1,-1,-1,396.0,-1,96.0,-1,-1,50.0,-1,-1,-1,450.0,30.0,-1,1,2.0,200.0,1,760.0,2.0,660.0,-1,-1,-1,-1,-1,-1,-1,-1,-1,-1,-1,-1,Birmingham-MAX37
0.092,0.35,0.9,0.008,0.016,0.54,8.4,0.97,0.17,-1,-1,-1,426.0,-1,99.0,-1,-1,500.0,-1,-1,-1,450.0,30.0,-1,1,2.0,200.0,1,760.0,2.0,832.0,-1,-1,-1,-1,-1,-1,-1,-1,-1,-1,-1,-1,Birmingham-MAX38
0.18,0.39,0.88,0.008,0.017,0.18,10.2,0.94,0.28,-1,-1,-1,327.0,-1,103.0,-1,-1,50.0,-1,-1,-1,450.0,30.0,-1,1,2.0,200.0,1,760.0,2.0,-1,-1,-1,-1,-1,-1,-1,-1,-1,-1,-1,-1,-1,Birmingham-MAX39
